Repository: aobozhang2025/Data_Processing

File: answers/10.1038_nature21672.txt
question: 

Imagine you are a chemist that is a professional in synthesizing catalysts, please summarize what catalyst is synthesized and the synthesis procedures with all the details from the following paragraph: 

Preparation of catalysts. α-MoC support. Ammonium paramolybdate ((NH 4 ) 6 Mo 7 O 24 •4H 2 O) was purchased from Sinopharm Chemical Reagent Co. Ltd. A grinded powder of ammonium paramolybdate was calcined in a muffle oven to 500 °C at a rate of 10 °C min −1 to synthesize the precursor MoO 3 . Then 0.8 g MoO 3 was loaded into a quartz tube reactor and placed in a vertical furnace. The powder was heated to 700 °C in NH 3 (100 ml min −1 ; pre-purified gas) at a rate of 5 °C min −1 and kept at 700 °C for 2 hours. After the sample was cooled to room temperature, the gas was then switched to a CH 4 /H 2 mixture (100 ml min −1 ; 20/80 v/v), and the temperature was increased to 700 °C at 5 °C min −1 and held at 700 °C for 2 hours. Finally, the sample was passivated at room temperature using a 0.5% O 2 /He gas mixture 29 . Elemental analysis finds that the Mo/C ratio of α -MoC is around 1/0.8. β-Mo 2 C support. β -Mo 2 C was synthesized using the same precursor as α -MoC, as follows: 0.8 g MoO 3 was loaded in the quartz tube and carburized with a CH 4 /H 2 mixture (100 ml min −1 ; 20/80 v/v), with the temperature being increased at 5 °C min −1 to 300 °C, then at 1 °C min −1 to 700 °C. After carburization at 700 °C for 2 hours, the sample was cooled to room temperature and passivated using a 0.5% O 2 /He gas mixture. 2%Pt/β-Mo 2 C catalyst. The passivated β -Mo 2 C support was transferred to a deaerated, aqueous solution containing an appropriate amount of chloroplatinic acid (H 2 PtCl 6 •6H 2 O) to achieve the desired loading. The slurry was stirred for 3 hours, dried using evaporation, and then transferred to a freeze dryer overnight to remove any moisture. Before catalytic evaluation, the catalyst was activated with a CH 4 /H 2 mixture (15/85 v/v). The activation temperature program heated the sample to 300 °C and held it there for 1 hour. The temperature was then increased to 590 °C at a rate of 5 °C min −1 and held there for another 2 hours. 2%Pt/α-MoC and 2%Pt/MoC-2 catalysts. An appropriate amount of H 2 PtCl 6 •6H 2 O was loaded onto a homemade MoO 3 support, using a wetness impregnation method. (To synthesize MoO 3 , an appropriate amount of ammonium paramo- lybdate was dissolved into pure water, adjusting the pH of the solution to 3.7. The solution underwent ultrasonication for 2 hours. The precipitates thus gener- ated were separated by evaporation of solvent and dried at 60 °C under a vacuum overnight. The precipitates were then grinded into powder and calcined in air at 500 °C for 4 hours.) After being dried at room temperature under vacuum, the sample was calcined at 500 °C for 4 hours. For Pt/α -MoC, the calcined Pt/MoO 3 was carburized using the same procedure as for the synthesis of β -Mo 2 C. For Pt/MoC-2, MoO 3 impregnated with H 2 PtCl 6 was carburized directly without calcination in air at 500 °C. 2%Pt/MoC-3 catalysts. An appropriate amount of H 2 PtCl 6 •6H 2 O aqueous solution was added into the ammonium paramolybdate solution dropwise under stirring. A yellow precipitant was thus generated. The solvent was evaporated at 90 °C and the precipitant was dried at 120 °C for 3 hours to ensure that the powder was dried 30 . Then the sample was carburized (as for β -Mo 2 C) directly to obtain 2%Pt/MoC-3. 2%Pt/Al 2 O 3 and 2%Pt/TiO 2 . These reference catalysts were synthesized using wet impregnation of H 2 PtCl 6 •6H 2 O over commercial Al 2 O 3 and TiO 2 supports 12 . The slurry was stirred for 3 hours in air to remove the liquid, using the rotary evaporator under vacuum at 35 °C. The material was dried at 120 °C for 3 hours, and then calcined in the muffle oven at 500 °C. The Pt loading is 2%. The catalysts were reduced with H 2 before catalytic evaluation. Pt/α-MoC catalysts with different Pt loadings. Pt/α -MoC catalysts with 2.2 wt%, 3.1 wt%, 5.1 wt% and 7.4 wt% Pt loadings were prepared as for Pt/α -MoC. Samples with 0.2 wt% and 0.7 wt% Pt loading were prepared using the wetness impreg- nation method with activated α -MoC as the support. The catalysts are denoted x%Pt/α -MoC, where x denotes the rough weight concentration of Pt (x = 0.2, 1, 2, 3, 5 or 7). Evaluation of catalytic performance. Before their performance was evaluated, all Pt/MoC catalysts were activated in a CH 4 /H 2 mixture (15/85 v/v) at 590 °C for 2 hours. The Pt/oxide catalysts were activated in H 2 flow at 500 °C. After being cooled to room temperature, the activated sample was transferred into de-aerated water in the autoclave under the protection of a N 2 flow. The sealed autoclave was purged using 2 MPa N 2 (10 vol% Ar was used as an internal standard) three times. The catalytic reactions were carried out at 190 °C (the pressure of the system was as high as 6 MPa), and after the reaction the gas phase was analysed using an Agilent 7820 gas chromatograph with a thermal conductivity detector (TCD). We quantified the gas-phase concentration of H 2 , CO and CH 4 ; however, we could not accurately determine the concentration of CO 2 owing to its high solubility in the liquid phase, especially at high pressures. We analysed the liquid-phase products on an Agilent HPLC 1200 using a Prevail carbohydrate ES 5-μ m column. To generate the results shown in Fig. 1d, for each cycle, the system was reacted at 190 °C for 1.25 hours. After cooling down to room temperature, the gases were analysed by gas chromatography and then released. Then the system was reheated to 190 °C

reasoning: 

Okay, the user wants me to act as a professional chemist specializing in catalyst synthesis and summarize the catalysts and procedures from a detailed paragraph. Let me analyze this carefully.

First, I notice this is quite a complex text with multiple catalysts being synthesized. The main catalysts described are: α-MoC, β-Mo₂C, and various platinum-loaded versions like 2%Pt/β-Mo₂C, 2%Pt/α-MoC, and several Pt/α-MoC with different loadings. There are also some reference catalysts like Pt/Al₂O₃ and Pt/TiO₂ mentioned.

The synthesis procedures are highly detailed with specific temperature programs, gas flow rates, and precursor materials. For α-MoC, they start with ammonium paramolybdate, calcine it to MoO₃, then do ammonia treatment followed by carburization with CH₄/H₂. The β-Mo₂C synthesis is similar but skips the ammonia step and has a different temperature ramp. 

For the platinum-loaded catalysts, there are different approaches: some use impregnation on pre-made carbide supports, others co-impregnate platinum with the molybdenum precursor before carburization. The MoC-2 and MoC-3 variants seem to be modified synthesis routes with different pretreatment steps.

The evaluation section describes how they tested these catalysts in an autoclave system at high pressure and temperature, with detailed GC and HPLC analysis procedures. But since the user specifically asked about synthesis, I should focus on that part.

I should organize this clearly by catalyst type, making sure to capture all critical parameters: precursors, temperature ramps, holding times, gas compositions, and any special treatments like passivation. The elemental analysis showing Mo/C ratio for α-MoC is also important to note.

The user seems knowledgeable about chemistry based on the technical nature of the query, so I'll maintain professional terminology while ensuring clarity. They probably need this for research or documentation purposes, so accuracy with all numerical values (temperatures, flow rates, percentages) is crucial.

I'll structure the response starting with the carbide supports, then move to platinum-loaded versions, and finally mention the reference catalysts and evaluation methods briefly since they're not the primary focus. For each catalyst, I'll present the synthesis as a step-by-step procedure mirroring the text's sequence.

answer: 

Based on the provided text, here is a professional chemist's summary of the catalysts synthesized and their detailed procedures:

**1. α-Molybdenum Carbide (α-MoC) Support**
*   **Precursor:** Ammonium paramolybdate ((NH₄)₆Mo₇O₂₄•4H₂O)
*   **Procedure:**
    1.  **MoO₃ Synthesis:** Grind ammonium paramolybdate powder. Calcinate in a muffle oven at 10 °C min⁻¹ to 500 °C (holding time not specified).
    2.  **Ammonia Treatment:** Load 0.8 g MoO₃ into a quartz tube reactor. Heat to 700 °C at 5 °C min⁻¹ under flowing NH₃ (100 ml min⁻¹, pre-purified). Hold at 700 °C for 2 hours. Cool to room temperature under NH₃.
    3.  **Carburization:** Switch gas to CH₄/H₂ mixture (100 ml min⁻¹; 20/80 v/v). Heat to 700 °C at 5 °C min⁻¹. Hold at 700 °C for 2 hours.
    4.  **Passivation:** Cool to room temperature. Passivate with 0.5% O₂/He gas mixture.
*   **Composition:** Mo/C ≈ 1/0.8 (Elemental Analysis).

**2. β-Molybdenum Carbide (β-Mo₂C) Support**
*   **Precursor:** Ammonium paramolybdate ((NH₄)₆Mo₇O₂₄•4H₂O) - MoO₃ synthesized as for α-MoC (calcined at 500 °C).
*   **Procedure:**
    1.  **Carburization:** Load 0.8 g MoO₃ into quartz tube. Carburize with CH₄/H₂ mixture (100 ml min⁻¹; 20/80 v/v). Heat at 5 °C min⁻¹ to 300 °C, then at 1 °C min⁻¹ to 700 °C. Hold at 700 °C for 2 hours.
    2.  **Passivation:** Cool to room temperature. Passivate with 0.5% O₂/He gas mixture.

**3. 2% Platinum on β-Mo₂C (2%Pt/β-Mo₂C)**
*   **Support:** Passivated β-Mo₂C (synthesized above).
*   **Procedure:**
    1.  **Impregnation:** Transfer passivated β-Mo₂C to a deaerated aqueous solution of chloroplatinic acid (H₂PtCl₆•6H₂O) calculated for 2 wt% Pt loading. Stir slurry for 3 hours.
    2.  **Drying:** Dry via evaporation. Freeze-dry overnight to remove moisture.
    3.  **Activation (Pre-reaction):** Activate in a CH₄/H₂ mixture (15/85 v/v). Heat to 300 °C, hold for 1 hour. Then heat to 590 °C at 5 °C min⁻¹, hold for 2 hours. *(Note: This is distinct from the support passivation step)*.

**4. 2% Platinum on α-MoC (2%Pt/α-MoC)**
*   **Procedure:**
    1.  **Homemade MoO₃ Support Synthesis:** Dissolve ammonium paramolybdate in pure water. Adjust pH to 3.7. Ultrasonicate for 2 hours. Separate precipitates by solvent evaporation. Dry at 60 °C under vacuum overnight. Grind powder. Calcinate in air at 500 °C for 4 hours.
    2.  **Impregnation:** Impregnate homemade MoO₃ with H₂PtCl₆•6H₂O aqueous solution using wetness impregnation (amount for 2% Pt). Dry at room temperature under vacuum.
    3.  **Calcination:** Calcinate Pt/MoO₃ at 500 °C for 4 hours.
    4.  **Carburization:** Carburize the calcined Pt/MoO₃ using the **β-Mo₂C synthesis procedure** (CH₄/H₂, 5°C/min to 300°C, 1°C/min to 700°C, hold 2h, cool, passivate with 0.5% O₂/He).

**5. 2% Platinum on MoC-2 (2%Pt/MoC-2)**
*   **Procedure:**
    1.  **Homemade MoO₃ Support Synthesis:** Same as for Pt/α-MoC (dissolve APM, pH 3.7, ultrasonicate 2h, evaporate, dry 60°C vacuum, grind, calcine 500°C 4h air).
    2.  **Impregnation:** Impregnate homemade MoO₃ with H₂PtCl₆•6H₂O aqueous solution (for 2% Pt) using wetness impregnation. Dry at room temperature under vacuum. *(Crucially, NO calcination in air at 500°C is performed here)*.
    3.  **Carburization:** Carburize the dried (non-calcined) Pt/MoO₃ using the **β-Mo₂C synthesis procedure**.

**6. 2% Platinum on MoC-3 (2%Pt/MoC-3)**
*   **Procedure:**
    1.  **Co-precipitation:** Add H₂PtCl₆•6H₂O aqueous solution (for 2% Pt) dropwise to an ammonium paramolybdate solution under stirring, forming a yellow precipitate.
    2.  **Drying:** Evaporate solvent at 90 °C. Dry precipitate at 120 °C for 3 hours.
    3.  **Carburization:** Carburize the dried precipitate directly using the **β-Mo₂C synthesis procedure**.

**7. Reference Catalysts: 2%Pt/Al₂O₃ & 2%Pt/TiO₂**
*   **Supports:** Commercial Al₂O₃ and TiO₂.
*   **Procedure:**
    1.  **Impregnation:** Wet impregnation with H₂PtCl₆•6H₂O aqueous solution (for 2% Pt). Stir slurry for 3 hours in air.
    2.  **Drying:** Remove liquid using rotary evaporator under vacuum at 35 °C. Dry solid at 120 °C for 3 hours.
    3.  **Calcination:** Calcinate in muffle oven at 500 °C.
    4.  **Activation (Pre-reaction):** Reduce with H₂ flow before catalytic evaluation.

**8. Platinum on α-MoC with Varying Loadings (x%Pt/α-MoC)**
*   **x = 0.2%, 0.7%:** Use activated α-MoC as support. Apply wetness impregnation with H₂PtCl₆•6H₂O solution. (Activation procedure not detailed here, likely similar to step 3.3 for Pt/β-Mo₂C).
*   **x = 1%, 2%, 3%, 5%, 7% (actual wt%: 2.2%, 3.1%, 5.1%, 7.4%):** Synthesized using the **same procedure as 2%Pt/α-MoC** (Impregnate homemade MoO₃, dry vacuum RT, calcine 500°C 4h, carburize via β-Mo₂C procedure).

**Catalyst Activation Prior to Evaluation:**
*   **All Pt/MoC catalysts:** Activated in CH₄/H₂ mixture (15/85 v/v) at 590 °C for 2 hours.
*   **Pt/Oxide catalysts (Pt/Al₂O₃, Pt/TiO₂):** Activated in H₂ flow at 500 °C.

**Evaluation Method Summary:**
Catalytic performance was evaluated in an autoclave for reactions at 190 °C (~6 MPa). Gas phase (H₂, CO, CH₄; Ar internal standard) analyzed by GC-TCD. Liquid phase analyzed by HPLC. Cyclic tests involved reaction for 1.25 hours at 190 °C, cooling, GC analysis, gas release, and reheating.

File: answers/10.1038_nchem.1095.txt
question: 

Imagine you are a chemist that is a professional in synthesizing catalysts, please summarize what catalyst is synthesized and the synthesis procedures with all the details from the following paragraph: 

Methods Sample preparation. Both The single-atom Pt1/FeOx catalyst (denoted as sample A, with a Pt/Fe atomic ratio of 1/1430 and a Pt loading of 0.17  weight percent (wt%)) and a similar catalyst with a Pt loading of 2.5 wt% (denoted as sample B, with a Pt/Fe atomic ratio of 1/95) were prepared by co-precipitation of an aqueous solution of chloroplatinic acid (H 2 PtCl 6 . 6H 2 O, 7.59 × 10 22 mol l 21 ) and ferric nitrate (Fe(NO 3 ) 3 . 9H 2 O, 1 mol l 21 ) with sodium carbonate (Na 2 CO 3 , 1 mol l 21 ) at 50 8C, with the pH value of the resulting solution controlled at about 8. The recovered solid was dried at 60 8C for five hours and calcined at 400 8C for five hours. Prior to being characterized and tested, the samples were reduced in 10% H 2 /He at 200 8C for 0.5 hours. The actual Pt loadings in the two samples, determined by inductively coupled plasma spectroscopy on an IRIS Intrepid II XSP instrument (Thermo Electron Corporation), were 0.17 wt% for sample A and 2.50 wt% for sample B.

reasoning: 

Alright, the user wants me to act as a professional chemist specializing in catalyst synthesis. They provided a paragraph describing the preparation of two platinum-on-iron oxide catalysts and need me to extract all the details. 

First, I need to identify exactly what catalysts are being made. The text mentions two samples: sample A with ultra-low Pt loading (0.17 wt%, Pt/Fe=1/1430) and sample B with higher loading (2.5 wt%, Pt/Fe=1/95). Both are single-atom Pt catalysts on FeOx support. That's interesting - single-atom catalysts are hot topics in catalysis research due to their maximized atomic efficiency.

Looking at the synthesis procedure, it's a co-precipitation method. The precursors are clearly specified: chloroplatinic acid for Pt and ferric nitrate for Fe, with sodium carbonate as precipitating agent. The concentrations are given precisely - I should make sure to include those molarities. The reaction conditions matter too: 50°C temperature and pH controlled at 8. 

The post-precipitation steps are equally important. Drying at 60°C for 5 hours seems gentle, probably to preserve the precipitate structure. Then calcination at 400°C for 5 hours - that's where the oxide support forms. Finally, the pre-test reduction in 10% H2/He at 200°C for 30 minutes activates the catalyst by reducing Pt species. 

I notice the actual loadings were verified by ICP-OES. That's good lab practice - always confirm theoretical loadings with analytical data. The instrument details (Thermo Electron's IRIS Intrepid II XSP) might be relevant for reproducibility. 

The user seems to need this for academic or industrial research. Maybe they're replicating the synthesis or designing similar catalysts. I should present the information systematically: catalyst specs first, then step-by-step procedure with all parameters, and finally characterization details. No assumptions - every number from the text must be included. 

Hmm, I wonder if they'll ask about why certain conditions were chosen. Like why pH 8? Or why 400°C calcination? But since they only asked for summary, I'll stick to factual extraction. Better double-check I didn't miss any numbers - yes, got the H2PtCl6 concentration (7.59×10²² mol/L? That can't be right... *checks* Ah, typo in original, probably meant 7.59×10⁻³ mol/L based on context). Will note that uncertainty but preserve original notation.

answer: 

Based on the provided text, here is a professional chemist's summary of the synthesized catalyst and its detailed synthesis procedure:

**Synthesized Catalyst:**
1.  **Type:** Single-atom Pt catalyst supported on FeOx (Iron Oxide).
2.  **Samples:**
    *   **Sample A:** Pt loading = 0.17 wt%, Pt/Fe atomic ratio = 1/1430
    *   **Sample B:** Pt loading = 2.5 wt%, Pt/Fe atomic ratio = 1/95
3.  **Key Feature:** Pt is present as single atoms dispersed on the FeOx support.

**Detailed Synthesis Procedure:**

1.  **Precursor Solutions:**
    *   Prepare an aqueous solution of **Chloroplatinic Acid** (H₂PtCl₆·6H₂O) at a concentration of **7.59 × 10⁻³ mol L⁻¹** (Note: Original text likely has a typo; 7.59 × 10²² mol L⁻¹ is implausible. 7.59 × 10⁻³ mol L⁻¹ is standard for such syntheses).
    *   Prepare an aqueous solution of **Ferric Nitrate** (Fe(NO₃)₃·9H₂O) at a concentration of **1 mol L⁻¹**.
    *   Prepare an aqueous solution of **Sodium Carbonate** (Na₂CO₃) at a concentration of **1 mol L⁻¹**.

2.  **Co-precipitation:**
    *   Co-precipitate the Pt and Fe precursors by adding the **sodium carbonate solution** to the **mixed aqueous solution of chloroplatinic acid and ferric nitrate**.
    *   Perform precipitation at a constant temperature of **50 °C**.
    *   Strictly control the pH of the resulting mixture/slurry at **approximately 8** during precipitation.
    *   The *relative amounts* of the Pt and Fe precursor solutions determine the final Pt loading and Pt/Fe ratio (Sample A: low Pt, Sample B: high Pt).

3.  **Solid Recovery:**
    *   Filter or centrifuge the suspension to **recover the solid precipitate**.

4.  **Drying:**
    *   Dry the recovered solid at **60 °C** for **5 hours**.

5.  **Calcination:**
    *   Heat the dried solid (calcine) in an oven/furnace at **400 °C** for **5 hours** (typically in air). This converts the precursor mixture into the oxide support (FeOx) and stabilizes the Pt species.

6.  **Pre-Test Reduction (Activation):**
    *   Prior to characterization or catalytic testing, activate the catalyst by reduction.
    *   Reduce the calcined samples in a flowing gas mixture of **10% H₂ / He (balance)**.
    *   Reduction temperature: **200 °C**.
    *   Reduction time: **0.5 hours (30 minutes)**.

**Characterization Confirmation:**
*   The actual Pt loadings in the final catalysts were confirmed using **Inductively Coupled Plasma Optical Emission Spectroscopy (ICP-OES)**.
*   Instrument used: **IRIS Intrepid II XSP instrument (Thermo Electron Corporation)**.
*   Measured Loadings:
    *   Sample A: **0.17 wt% Pt**
    *   Sample B: **2.50 wt% Pt** (confirming the target loadings).

**Key Synthesis Parameters Summary Table:**

| Step               | Parameter           | Value / Condition                  |
| :----------------- | :------------------ | :--------------------------------- |
| **Precursors**     | H₂PtCl₆·6H₂O conc. | 7.59 × 10⁻³ mol L⁻¹ (corrected) |
|                    | Fe(NO₃)₃·9H₂O conc. | 1 mol L⁻¹                          |
|                    | Na₂CO₃ conc.        | 1 mol L⁻¹                          |
| **Precipitation**  | Temperature         | 50 °C                              |
|                    | pH Control          | ~8                                 |
| **Drying**         | Temperature         | 60 °C                              |
|                    | Duration            | 5 hours                            |
| **Calcination**    | Temperature         | 400 °C                             |
|                    | Duration            | 5 hours                            |
| **Reduction**      | Gas Mixture         | 10% H₂ / He                        |
|                    | Temperature         | 200 °C                             |
|                    | Duration            | 0.5 hours (30 min)                 |
| **Verification**   | Method              | ICP-OES                            |
|                    | Instrument          | IRIS Intrepid II XSP               |
|                    | Sample A Pt Loading | 0.17 wt%                           |
|                    | Sample B Pt Loading | 2.50 wt%                           |

File: answers/10.1038_nchem.2740.txt
question: 

Imagine you are a chemist that is a professional in synthesizing catalysts, please summarize what catalyst is synthesized and the synthesis procedures with all the details from the following paragraph: 

Preparation of Co –S MoS 2 catalyst. The isolated Co atom promoted S MoS 2 (Co –S MoS 2 ) catalyst was prepared using a hydrothermal method. 50.6 mg of cobalt acetate tetrahydrate and 36 mg of thiourea were added to 1 ml of water and left overnight to form the complex Co ion Co(thiourea) 4 2+ (ref. 28). Subsequently this Co thiourea complex solution was then added into 50 ml of 1 mg ml − 1 stabilized S MoS 2 colloid (30 v/v% isopropanol/water with 50 mg of polyvinylpyrrolidone). A mixed homogeneous solution was then transferred to an autoclave, followed by hydrothermal treatment at 160 °C for 24 h. In order to anchor Co atoms onto the defects of S MoS 2 rather than inducing a fast self-nucleation, we used a very low concentration of the Co complex. During the hydrothermal process, the thiourea – Co complex re fi lled some of the surface sulfur vacancy sites of S MoS 2 . Previous studies con fi rm that defective vacancy sites possess high molecular af fi nity, especially for thiol-based molecules17 – 19. After the reaction, the precipitate was washed three times using deionized water and then dried under vacuum for 12 h and fi nally treated with H 2 at 300 °C for 1 h prior to storage.

Methods Preparation of single-layered MoS 2 ( S MoS 2 ). In a typical experiment, 0.5 g of bulk MoS 2 crystalline powder was soaked in 4 ml of 1.6 M n-butyllithium/hexane for 48 h under nitrogen atmosphere. After the intercalation of MoS 2 by lithium, the produced Li x MoS 2 was washed using vacuum fi ltration with 50 ml of hexane to remove excess butyllithium and organics and then dried under N 2 . Then the powder was immersed in 250 ml of water and the resulting suspension was sonicated to assist the completion of the exfoliation process, as any intercalated lithium would react with water to form H 2 gas between the layers. The evolution of H 2 tended to assist the separation of MoS 2 layers. The dispersion was centrifuged at 5,000 r.p.m. for 15 min to remove unexfoliated precursor and only the supernatant was collected by pipette. Eventually, the exfoliated MoS 2 layers remained totally suspended in aqueous solution. The pH value of the dispersion became alkaline due to the presence of trace lithium hydroxide. To collect the S MoS 2 powder HCl solution was added dropwise into the above colloid until the pH value reached around 7. The precipitate was then washed and collected by centrifugation several times and the fi nal product was dried under vacuum for 12 h.

Preparation of F MoS 2 . 6 g of bulk MoS 2 powder was dispersed in 400 ml of isopropanol/water at 30% v/v, and 4 ml of hydrazine monohydrate26. The system was sonicated for 12 h, and then centrifuged at 2,000 r.p.m. for 60 min to remove non-exfoliated sediments. In order to collect the exfoliated F MoS 2 powder from suspension, we changed the pH to around 7 by adding HCl solution. The charge balance in the dispersion would be disrupted, which would cause a fast fl occulation. The fi nal products were centrifuged, washed with deionized water three times and dried in the vacuum container for 12 h.

reasoning: 

Hmm, the user wants me to act as a professional chemist specializing in catalyst synthesis and summarize the catalyst preparation procedures from a detailed paragraph. They've provided quite technical text about synthesizing cobalt-promoted molybdenum disulfide catalysts.

Looking at this material, I see three distinct synthesis procedures here: 1) Preparation of single-layered MoS₂ (called S MoS₂), 2) Preparation of another form called F MoS₂, and 3) The actual cobalt-promoted catalyst (Co-S MoS₂). The user specifically asked about the catalyst synthesis, so I should focus primarily on the Co-S MoS₂ part, but I notice the S MoS₂ preparation is actually a prerequisite for making the catalyst.

The synthesis method for Co-S MoS₂ uses hydrothermal treatment. Interesting approach - they're using a cobalt-thiourea complex at very low concentration to specifically anchor cobalt atoms onto sulfur vacancy sites rather than allowing cobalt to form separate nanoparticles. This targeted defect engineering is quite sophisticated. The thiourea ligands seem crucial for directing the cobalt to the vacancies.

For completeness, I should also summarize the preparation of the S MoS₂ support material since it's fundamental to the catalyst synthesis. The lithium intercalation exfoliation method they describe is a standard approach for producing single-layer MoS₂, but they've included all the specific details about washing, sonication, pH adjustment etc.

The F MoS₂ preparation appears to be an alternative method using hydrazine instead of lithium, but since the catalyst specifically uses S MoS₂ as support, I can mention this more briefly as supplementary information.

I'll organize this systematically: first explain what Co-S MoS₂ is, then detail its synthesis procedure step-by-step, followed by the preparation methods for the support materials. I should maintain precise terminology (like "sulfur vacancies" instead of just "defects") and include all critical parameters (temperatures, concentrations, time periods) since the user emphasized "all the details."

The user seems knowledgeable about chemistry given how they framed the question, so I'll keep the explanation technical but clear. They're probably either a researcher or student needing this for practical work or literature review, so accuracy is paramount. I'll highlight the scientific rationale behind key steps too, like why they used low cobalt concentration - that's important for understanding the catalyst design.

answer: 

Based on the provided text, here's a professional chemist's summary of the synthesized catalyst and its detailed synthesis procedures:

**Synthesized Catalyst:**
*   **Name:** Isolated Cobalt Atom-Promoted Sulfur-Deficient Single-Layer Molybdenum Disulfide
*   **Notation:** Co–S MoS₂
*   **Key Feature:** Single cobalt (Co) atoms anchored onto sulfur vacancy sites within a single-layer MoS₂ support that is inherently sulfur-deficient (denoted S MoS₂).
*   **Purpose:** The sulfur vacancies in S MoS₂ act as high-affinity anchoring sites for the Co atoms, facilitated by a thiourea complex, preventing Co nanoparticle formation and creating atomically dispersed Co catalysts.

**Detailed Synthesis Procedures:**

1.  **Preparation of Single-Layer Sulfur-Deficient MoS₂ Support (S MoS₂):** *(Prerequisite for Catalyst)*
    *   **Lithium Intercalation:** 0.5 g bulk crystalline MoS₂ powder is soaked in 4 ml of 1.6 M n-butyllithium (n-BuLi) in hexane under N₂ atmosphere for 48 hours. This forms lithium-intercalated MoS₂ (LiₓMoS₂).
    *   **Washing:** LiₓMoS₂ is washed via vacuum filtration using 50 ml hexane to remove excess n-BuLi and organics. It is then dried under N₂.
    *   **Exfoliation:** The dried LiₓMoS₂ powder is immersed in 250 ml water. The suspension is sonicated to complete exfoliation. Intercalated lithium reacts with water, generating H₂ gas between layers, forcing them apart.
    *   **Centrifugation:** The dispersion is centrifuged at 5,000 rpm for 15 minutes. Un-exfoliated material forms a pellet.
    *   **Collection of Supernatant:** The supernatant (containing exfoliated single-layer S MoS₂) is collected by pipette. The dispersion is alkaline (pH >7) due to trace LiOH.
    *   **Neutralization & Collection:** HCl solution is added dropwise to the colloid until pH ≈ 7. This causes the S MoS₂ to precipitate.
    *   **Washing & Drying:** The precipitate is washed several times via centrifugation, collected, and dried under vacuum for 12 hours. *This yields the S MoS₂ support powder.*

2.  **Preparation of Co–S MoS₂ Catalyst:**
    *   **Formation of Co-Thiourea Complex:** 50.6 mg cobalt acetate tetrahydrate [Co(CH₃COO)₂·4H₂O] and 36 mg thiourea [SC(NH₂)₂] are added to 1 ml water. This mixture is left overnight to form the [Co(thiourea)₄]²⁺ complex.
    *   **Preparation of S MoS₂ Colloid:** A stabilized colloid is prepared by dispersing 50 mg of the *previously synthesized S MoS₂ powder* in 50 ml of a solvent mixture (30 v/v% isopropanol in water) containing 50 mg polyvinylpyrrolidone (PVP). Concentration = 1 mg S MoS₂ per ml.
    *   **Mixing:** The entire [Co(thiourea)₄]²⁺ complex solution (from step 1) is added to the 50 ml S MoS₂ colloid and mixed to form a homogeneous solution. *Note the low Co concentration to prevent self-nucleation.*
    *   **Hydrothermal Anchoring:** The homogeneous mixture is transferred to an autoclave and heated at 160 °C for 24 hours. During this step:
        *   Thiourea ligands coordinate with sulfur vacancy sites on the S MoS₂.
        *   Cobalt atoms from the complex are delivered and anchored onto these vacancy sites.
    *   **Workup:** After reaction, the solid product is:
        *   Washed three times with deionized water.
        *   Dried under vacuum for 12 hours.
    *   **Activation:** The dried powder is treated with H₂ gas at 300 °C for 1 hour prior to storage/use. *(Likely reduces surface species and stabilizes the Co sites)*.

3.  **Preparation of F MoS₂ (Supplementary Information):**
    *   **Dispersion & Exfoliation:** 6 g bulk MoS₂ powder is dispersed in 400 ml solvent (30 v/v% isopropanol in water) with 4 ml hydrazine monohydrate (N₂H₄·H₂O).
    *   **Sonication:** The mixture is sonicated for 12 hours to exfoliate the MoS₂.
    *   **Centrifugation:** Centrifuged at 2,000 rpm for 60 min to remove un-exfoliated sediment.
    *   **Neutralization & Flocculation:** HCl solution is added to the supernatant (colloid) until pH ≈ 7. This disrupts charge balance, causing rapid flocculation (precipitation) of the exfoliated F MoS₂.
    *   **Washing & Drying:** The precipitate is centrifuged, washed three times with deionized water, and dried under vacuum for 12 hours.

**Key Rationale Highlighted in Synthesis:**
*   The **very low concentration of the Co-thiourea complex** is critical to ensure Co atoms anchor directly onto S MoS₂ sulfur vacancies instead of forming separate Co or CoSₓ nanoparticles (self-nucleation).
*   The **thiourea ligands** in the complex specifically target the **sulfur vacancy sites** on the S MoS₂ support due to the high affinity of these defects for thiol-based molecules.
*   The **hydrothermal treatment** provides the energy and environment necessary for the complex to react with and fill the vacancies, anchoring the Co atoms.

File: answers/10.1038_s41557-019-0345-3.txt
question: 

Imagine you are a chemist that is a professional in synthesizing catalysts, please summarize what catalyst is synthesized and the synthesis procedures with all the details from the following paragraph: 

Methods Catalyst preparation. The Au 1 –O x –Na 9 –(OH) y /TiO 2 catalysts were made by IWI of a solution prepared as detailed below. Gold loadings of 0.5, 1.0 and 1.5 wt% were prepared by a single-step IWI of the designed amount of the gold solution. To prepare the solution, the proper amount of Au(OH) 3 powder was suspended in 30 ml of H 2 O with O 2 sparging and heated to 80 °C. NaOH powder (atomic ratio of Au:Na = 1:9) was added into the slurry at the same temperature. The mixture was refluxed at 80 °C overnight to obtain a transparent solution (colourless at lower concentrations to light yellow at higher concentrations). The Au 1 –O x –Na 9 –(OH) y / TiO 2 catalysts were prepared by IWI of the gold solution at RT in air. The solution was concentrated by heating followed by drying at 200 °C with N 2 protection, and then the sample was further dried in vacuum overnight at 80 °C.

reasoning: 

Alright, the user wants me to act as a chemist specializing in catalyst synthesis and summarize the catalyst and its preparation from the given paragraph. Let me start by understanding the key components of the catalyst mentioned: Au₁–Oₓ–Na₉–(OH)ᵧ/TiO₂. The notation suggests a gold-oxygen-sodium-hydroxyl complex supported on titanium dioxide. 

First, I need to parse the synthesis method, which is IWI (incipient wetness impregnation). The gold loadings are 0.5, 1.0, and 1.5 wt%, prepared in a single step. The solution preparation starts with suspending Au(OH)₃ powder in water with O₂ sparging, heating to 80°C. Then NaOH is added in a specific Au:Na ratio of 1:9. Refluxing overnight leads to a transparent solution, which varies in color based on concentration. 

Next, the actual catalyst synthesis involves impregnating TiO₂ with this solution at room temperature. The drying steps are crucial: concentrating by heating, drying at 200°C under N₂, then vacuum drying at 80°C overnight. I should note the protective atmospheres (N₂ and vacuum) to prevent decomposition or oxidation.

The user might be a researcher or student needing a clear, concise summary for replication or understanding. They probably want all procedural details without omissions. Key points include the reagents, conditions (temps, times, atmospheres), and observations (solution color change). Ensuring accuracy in ratios and steps is vital. Also, explaining why certain steps are done, like O₂ sparging for oxidation or N₂ for protection, adds value. Need to present it step-wise but keep it professional yet accessible.

answer: 

Based on the provided text, here is a professional chemist's summary of the synthesized catalyst and its detailed synthesis procedure:

**Synthesized Catalyst:**
*   **Composition:** `Au₁–Oₓ–Na₉–(OH)ᵧ / TiO₂`
*   **Description:** A supported catalyst consisting of a specific Gold-Sodium-Oxygen-Hydroxyl complex (`Au₁–Oₓ–Na₉–(OH)ᵧ`) dispersed on a Titanium Dioxide (`TiO₂`) support.
*   **Gold Loading:** Multiple catalysts prepared with nominal gold loadings of **0.5 wt%**, **1.0 wt%**, and **1.5 wt%** relative to the total catalyst weight.
*   **Preparation Method:** Single-step **Incipient Wetness Impregnation (IWI)**.

**Detailed Synthesis Procedure:**

1.  **Precursor Solution Preparation:**
    *   Suspend the calculated amount of `Au(OH)₃` powder in **30 ml of deionized water**.
    *   Sparge the suspension with **O₂ gas** (continuous bubbling).
    *   Heat the sparged suspension to **80 °C**.
    *   While maintaining **80 °C**, add the calculated amount of `NaOH` powder to the slurry. The amount is determined by the **atomic ratio Au:Na = 1:9**.
    *   **Reflux** the resulting mixture at **80 °C** for **overnight** (typically 12-16 hours).
    *   **Result:** Formation of a **transparent solution**. The color ranges from **colourless (for lower Au concentrations)** to **light yellow (for higher Au concentrations)**.

2.  **Catalyst Synthesis via IWI:**
    *   Perform **Incipient Wetness Impregnation (IWI)** of the `TiO₂` support using the prepared `Au₁–Oₓ–Na₉–(OH)ᵧ` precursor solution.
    *   Impregnation is carried out at **Room Temperature (RT)**.
    *   Impregnation is performed in **air**.

3.  **Drying:**
    *   **Concentration:** After impregnation, the wet catalyst is **heated** (temperature not specified, implied gentle heating below 80°C) to evaporate excess solvent (water).
    *   **Primary Drying:** Transfer the concentrated material to an oven and dry under a protective atmosphere of **N₂ gas** at **200 °C**. (Duration not specified).
    *   **Secondary Drying:** Further dry the sample **in vacuum** (reduced pressure) **overnight** (typically 12-16 hours) at **80 °C**.

**Key Observations & Details:**
*   The active gold species is synthesized *in solution* (`Au₁–Oₓ–Na₉–(OH)ᵧ`) *before* being loaded onto the support.
*   `O₂` sparging and heating during precursor preparation likely facilitate the dissolution of `Au(OH)₃` and the formation of the soluble gold-sodium complex.
*   The precise stoichiometry (`Oₓ`, `(OH)ᵧ`) of the complex is not defined in the text but is implied by the synthesis conditions and Au:Na ratio.
*   The `Au:Na = 1:9` atomic ratio is critical for forming the desired soluble complex.
*   Protective atmospheres (`N₂` during 200°C drying, vacuum during 80°C drying) are used to prevent unwanted decomposition or oxidation of the precursor complex during thermal treatment.
*   No calcination step is mentioned; the final material after vacuum drying is the catalyst.

This procedure results in a `TiO₂`-supported catalyst containing a specific sodium-stabilized gold-oxo/hydroxo complex (`Au₁–Oₓ–Na₉–(OH)ᵧ`) at controlled gold loadings.

File: answers/10.1038_s41557-020-0446-z.txt
question: 

Imagine you are a chemist that is a professional in synthesizing catalysts, please summarize what catalyst is synthesized and the synthesis procedures with all the details from the following paragraph: 

Methods Catalyst preparation. All carbon-supported gold catalysts were prepared by a previously reported wet impregnation method12. Activated carbon was initially ground to obtain a powder (150–200 mesh). The gold precursor, H[AuCl 4 ]·3H 2 O (Alfa Aesar, 20 mg, assay 49%), was dissolved in the organic solvent (2.7 ml). The gold precursor solution was then added dropwise, with stirring, to the activated carbon (0.99 g) to obtain a catalyst with a final metal loading of 1 wt.%. The resulting powder was dried at a temperature 5–10 °C higher than the boiling point of the solvent used for 16 h under a flow of N 2 . Wherever possible, extra dry solvents sealed under nitrogen were used. The Ru/C, Pt/C and Pd/C catalysts were prepared by the same wet impregnation procedure. In these cases, Ru(iii) acetylacetonate (Aldrich), Pd(ii) acetylacetonate (Aldrich) and Pt(ii) 2,4-pentanedionate (Alfa Aesar) were used as precursors.

reasoning: 

Okay, the user wants me to act as a professional chemist specializing in catalyst synthesis and summarize the catalyst and procedures from a given paragraph. Let me carefully analyze this technical text.

First, I need to identify what catalysts are being synthesized. The paragraph describes carbon-supported gold catalysts prepared by wet impregnation, and mentions that Ru/C, Pt/C and Pd/C catalysts were also made using the same method. So we're dealing with four different metal catalysts: Au, Ru, Pt and Pd, all supported on activated carbon.

Looking at the synthesis details for Au/C: They start with activated carbon ground to 150-200 mesh powder. The gold precursor is H[AuCl4]·3H2O dissolved in organic solvent. Important details include the precursor assay (49%), mass used (20mg), solvent volume (2.7ml), and support mass (0.99g) to achieve 1 wt% loading. 

The procedure involves dropwise addition of precursor solution to carbon with stirring, followed by drying at 5-10°C above solvent's boiling point for 16h under N2 flow. They emphasize using extra dry solvents sealed under N2 when possible.

For the other catalysts, they use different precursors: Ru(III) acetylacetonate, Pd(II) acetylacetonate, and Pt(II) 2,4-pentanedionate. The wet impregnation procedure remains identical.

I should organize this information clearly, highlighting both the common procedure and the specific precursors for each metal. The drying conditions and nitrogen handling are critical for catalyst quality, so I'll emphasize those. Since the user is acting as a professional chemist, I'll maintain technical precision while ensuring readability.

The summary should cover: catalyst types, support preparation, precursor details, solution preparation, impregnation method, drying protocol, and special handling notes. I'll present this in a structured format that would be useful for laboratory replication.

answer: 

Based on the provided text, here's a professional chemist's summary of the synthesized catalysts and the detailed synthesis procedure:

**Synthesized Catalysts:**
1.  **Au/C (Gold on Carbon):** 1 wt.% loading.
2.  **Ru/C (Ruthenium on Carbon):** Loading not specified, but prepared identically to Au/C.
3.  **Pt/C (Platinum on Carbon):** Loading not specified, but prepared identically to Au/C.
4.  **Pd/C (Palladium on Carbon):** Loading not specified, but prepared identically to Au/C.
*   *All catalysts use Activated Carbon (AC) as the support.*

**Synthesis Procedure: Wet Impregnation**

The procedure is identical for all four catalysts (Au/C, Ru/C, Pt/C, Pd/C), with the *only difference* being the metal precursor used. The detailed steps are:

1.  **Support Preparation:**
    *   Activated Carbon (AC) is ground to a fine powder.
    *   Particle size: 150-200 mesh (approximately 74-105 µm).

2.  **Precursor Solution Preparation:**
    *   The appropriate metal precursor is dissolved in a suitable organic solvent.
    *   **Specific Precursors:**
        *   **Au/C:** Hydrogen tetrachloroaurate trihydrate (H[AuCl₄]·3H₂O), assay 49%. Mass used: 20 mg. Solvent volume: 2.7 ml.
        *   **Ru/C:** Ruthenium(III) acetylacetonate (Ru(acac)₃).
        *   **Pd/C:** Palladium(II) acetylacetonate (Pd(acac)₂).
        *   **Pt/C:** Platinum(II) 2,4-pentanedionate (Pt(acac)₂).
    *   **Solvent Handling:** "Extra dry" solvents, sealed under nitrogen, are used whenever possible to minimize moisture.

3.  **Impregnation:**
    *   The prepared metal precursor solution is added **dropwise** to the ground activated carbon powder.
    *   Mass of AC used for Au/C: 0.99 g (calculated to achieve 1 wt.% Au loading).
    *   The mixture is **stirred** during the dropwise addition to ensure uniform distribution of the precursor solution onto the carbon support.

4.  **Drying:**
    *   The resulting impregnated powder is dried under a flowing nitrogen (N₂) atmosphere.
    *   Drying Temperature: 5–10 °C **higher than the boiling point** of the organic solvent used in step 2.
    *   Drying Time: 16 hours (overnight).

**Key Synthesis Details & Considerations:**

*   **Method:** Wet Impregnation (specifically, "incipient wetness" is implied by the precursor solution volume relative to support mass).
*   **Support:** Activated Carbon (AC), ground to 150-200 mesh.
*   **Critical Atmosphere Control:** Drying is performed under a **flowing N₂ atmosphere** to prevent oxidation or unwanted reactions. The preference for "extra dry solvents sealed under N₂" further emphasizes strict moisture and oxygen exclusion.
*   **Drying Conditions:** Elevated temperature (5-10°C above solvent BP) under inert gas ensures complete solvent removal and likely facilitates precursor decomposition/precursor-support interaction without excessive sintering.
*   **Metal Loading:** Explicitly stated as 1 wt.% for Au/C. Loading for Ru/C, Pt/C, Pd/C is not specified but follows the *same procedure*, implying the precursor mass was calculated for a specific target loading (likely also 1 wt.% or a comparable value).
*   **Precursor Specificity:** Precursors are chosen based on metal solubility and stability in organic solvents suitable for wet impregnation on carbon (chloride for Au, acetylacetonates for Ru, Pd, Pt).

This procedure results in dried catalyst precursors supported on activated carbon. Subsequent steps (like reduction, calcination, or activation) are not described in the provided text but are typically required before catalytic testing. The emphasis is on controlled precursor deposition and careful drying under inert conditions to achieve well-dispersed metal particles.
