Repository: aobozhang2025/Data_Processing

File: answers/10.1038_s41560-019-0402-6.txt
question: 

Imagine you are a chemist that is a professional in synthesizing catalysts, please summarize what catalyst is synthesized and the synthesis procedures with all the details from the following paragraph: 

Methods The synthesis of Pt 1 /OLC. Two main synthesis processes were involved in the preparation of the catalyst: a thermal annealing method was used to prepare the OLC and tune the density of the oxygen species and an ALD technique was used to deposit Pt precursors on the OLC supports. Typically, pristine DND powder (Henan Union Abrasive Co. Ltd) was first oxidized to remove the amorphous carbon and graft the oxygen functional groups outside the surface. The pristine DND powder (1 g) was added to a 100 ml mixture of H 2 SO 4 and HNO 3 (3:1 volume ratio) and refluxed at 160 °C for 24 h (ref. 37). When cooled down, the oxidized DND was washed with deionized water several times until a pH value of 7 was

The synthesis of Pt 1 /graphene. Graphene oxide was prepared by the improved method according to the previous report38. In brief, a mixture of 120 ml of concentrated H 2 SO 4 and 14 ml of H 3 PO 4 was added to graphite flakes (1.0 g), then the temperature was held at around 35–40 °C and 6 g of KMnO 4 was slowly added to it. The reaction was carried out at 50 °C and stirred for 12 h. When cooled down, ice along with several drops of 30 wt% H 2 O 2 were poured in until the solution turned yellow. The precipitates were filtered out and washed using 300 ml of 5 wt% HCl three times, followed by deionized water several times until a pH value of 7 was attained. The final products were freeze-dried. The as-prepared graphene oxide nanosheets were annealed at 1,050 °C for 10 min under an Ar atmosphere and served as a loading support to the anchored Pt atoms. We carried out a one- cycle ALD procedure using the same timing sequence as that for Pt 1 /OLC.

Synthesis of Pt single atoms on curved carbon supports To realize this ingenious catalyst design (Fig. 1a), to engineer vacancy defects and functional groups on the OLC supports is a critical step to stabilize isolated metal atoms7,9,18,19. In our experi- ments, surface-oxidized detonation nanodiamonds (DNDs) were selected as the starting material to obtain OLC due to their near uniform small-size distribution. This material was treated via ther- mal deoxygenation at various temperatures to tune precisely the type and distribution density of oxygen species, and the DND was automatically transformed into an OLC at elevated temperatures (>900 °C) (Supplementary Figs. 1 and 2)20. Then, a single cycle atomic layer deposition (ALD) was used to produce isolated Pt atoms on all the supports. To identify the form of the Pt atoms distributed on OLC sup- ports, high-angle annular dark-field scanning transmission electron microscopy (HAADF-STEM) was used. It is shown in Fig. 1b (more images in Supplementary Fig. 3) that isolated Pt atoms (named as Pt 1 /OLC) were observed all over the support with no obvious nanoparticles or clusters present. Meanwhile, typical multishell fullerene structures of diameter ~5 nm and with interlayer distances

reasoning: 

Alright, the user wants me to summarize the catalyst synthesis procedures from a technical paragraph. They're role-playing me as a professional chemist specializing in catalyst synthesis. 

First, I need to identify what catalysts are being synthesized. The text mentions two: Pt₁/OLC (platinum single atoms on onion-like carbon) and Pt₁/graphene. Both involve depositing isolated platinum atoms on carbon supports using ALD.

For Pt₁/OLC, the support preparation is quite involved. They start with detonation nanodiamonds (DNDs) that get oxidized in a harsh acid mixture (H₂SO₄/HNO₃) to remove impurities and add oxygen groups. Then comes the key step - thermal annealing at varying temperatures to transform DNDs into OLC while controlling oxygen functionality. The ALD part is straightforward - just one cycle to deposit Pt atoms.

The Pt₁/graphene synthesis has more steps for support preparation. They make graphene oxide via Hummers' method modification - graphite oxidation with KMnO₄ in acid mixture, careful temperature control, peroxide addition, then extensive washing. The GO is annealed at very high temperature (1050°C) before the same single-cycle ALD.

I notice the user provided an incomplete paragraph cut off mid-sentence. I should focus on the complete procedures only. The key scientific highlights are: 1) precise oxygen control determines Pt stability, 2) single-cycle ALD prevents clustering, 3) characterization confirms atomic dispersion.

The user seems to need this for academic/research purposes - probably writing a paper or report. They want all technical details preserved but in condensed form. I'll maintain exact parameters (temperatures, concentrations, times) since they're crucial for reproducibility. Should also emphasize why each step matters - like how annealing transforms DND→OLC or removes oxygen groups.

Hmm, the graphene oxide synthesis description is particularly detailed. Must ensure I capture all washing steps (HCl then water to pH7) and freeze-drying. For Pt₁/OLC, the temperature dependence (>900°C for transformation) is critical.

I'll structure it as two clear synthesis pathways with sub-sections for support prep and ALD. The "why" behind procedures (like oxygen tuning for Pt anchoring) deserves explicit mention since it's fundamental to catalyst design. Characterization methods like HAADF-STEM can be noted briefly as proof of concept.

answer: 

Based on the provided text, two platinum single-atom catalysts (SACs) were synthesized: **Pt₁/OLC (Platinum single atoms on Onion-Like Carbon)** and **Pt₁/graphene (Platinum single atoms on graphene)**. Both utilize Atomic Layer Deposition (ALD) for Pt deposition but differ in the carbon support preparation.

Here are the detailed synthesis procedures:

**1. Synthesis of Pt₁/OLC (Pt Single Atoms on Onion-Like Carbon)**
    *   **Support Preparation (OLC from DND):**
        1.  **Starting Material:** Pristine Detonation Nanodiamonds (DND) powder (Henan Union Abrasive Co. Ltd).
        2.  **Oxidation:** 1 g DND added to 100 ml mixture of H₂SO₄/HNO₃ (3:1 v/v). Refluxed at 160 °C for 24 hours. Purpose: Remove amorphous carbon and graft oxygen functional groups.
        3.  **Washing:** Cooled mixture washed with deionized water multiple times until pH = 7 is reached.
        4.  **Thermal Annealing (Deoxygenation & Transformation):** The oxidized DND is thermally annealed at various temperatures.
            *   Purpose: Precisely tune the type and density of oxygen species. Critical for stabilizing Pt atoms.
            *   Transformation: At elevated temperatures (>900 °C), the DND automatically transforms into Onion-Like Carbon (OLC) (confirmed by characterization). This step also engineers vacancy defects.
    *   **Pt Deposition:**
        1.  **Atomic Layer Deposition (ALD):** A **single cycle** of ALD is performed on the prepared OLC support using a Pt precursor. The exact timing sequence is referenced as being the same as that used for Pt₁/graphene (though not detailed here).
        2.  **Result:** Isolated Pt atoms dispersed on the OLC support (confirmed by HAADF-STEM), named Pt₁/OLC.

**2. Synthesis of Pt₁/graphene (Pt Single Atoms on Graphene)**
    *   **Support Preparation (Graphene Oxide & Reduced Graphene):**
        1.  **Starting Material:** Graphite flakes (1.0 g).
        2.  **Acid Mixture:** 120 ml concentrated H₂SO₄ and 14 ml H₃PO₄ added to graphite.
        3.  **Oxidation:** Temperature held at 35-40 °C. 6 g KMnO₄ slowly added.
        4.  **Reaction:** Mixture stirred at 50 °C for 12 hours.
        5.  **Quenching & Color Change:** Cooled mixture poured onto ice with several drops of 30 wt% H₂O₂ until the solution turns yellow.
        6.  **Filtration & Washing:**
            *   Precipitates filtered out.
            *   Washed with 300 ml of 5 wt% HCl three times.
            *   Washed with deionized water multiple times until pH = 7 is attained.
        7.  **Drying:** Final product (graphene oxide nanosheets) freeze-dried.
        8.  **Annealing (Reduction):** Freeze-dried graphene oxide annealed at 1,050 °C for 10 minutes under an Ar atmosphere. This produces the reduced graphene support.
    *   **Pt Deposition:**
        1.  **Atomic Layer Deposition (ALD):** A **single cycle** of ALD is performed on the annealed graphene support using a Pt precursor. The timing sequence is identical to that used for Pt₁/OLC.
        2.  **Result:** Isolated Pt atoms dispersed on the graphene support, named Pt₁/graphene.

**Key Scientific Points from the Synthesis Description:**

*   **Goal:** Synthesize platinum **single-atom catalysts** (Pt SACs) on carbon supports.
*   **Critical Support Engineering:** Both syntheses emphasize engineering the carbon support surface (oxygen functional groups, defects via annealing) as essential for stabilizing isolated Pt atoms and preventing aggregation into nanoparticles or clusters.
*   **ALD Role:** A **single cycle** of ALD is crucial in both cases to deposit only isolated Pt atoms ("Pt₁") rather than clusters or particles.
*   **Support Differences:**
    *   **Pt₁/OLC:** Uses DND-derived OLC. Transformation and surface tuning occur via controlled thermal annealing of oxidized DND.
    *   **Pt₁/graphene:** Uses Hummers-method derived GO, which is then reduced via high-temperature annealing.
*   **Confirmation:** The atomic dispersion of Pt on OLC (Pt₁/OLC) was confirmed by HAADF-STEM imaging, showing isolated atoms without nanoparticles or clusters.

**In summary:** The catalysts synthesized are **Platinum Single Atoms on Onion-Like Carbon (Pt₁/OLC)** and **Platinum Single Atoms on Graphene (Pt₁/graphene)**. Both involve precise engineering of the carbon support surface (via oxidation and controlled thermal annealing) followed by deposition of isolated Pt atoms using precisely **one cycle of Atomic Layer Deposition (ALD)**.

File: answers/10.1038_s41560-021-00826-5.txt
question: 

Imagine you are a chemist that is a professional in synthesizing catalysts, please summarize what catalyst is synthesized and the synthesis procedures with all the details from the following paragraph: 

Synthesis and characterization of a single-site Pt–Fe pair α-Fe 2 O 3 exposed by (012) facets is synthesized by adopting a previous method33 (see the Methods for details and Supplementary Fig. 1 for high-resolution transmission electron microscopy (HRTEM) images). Ultralow platinum (Pt/Fe atom ratio of 1/1500) is then

Synthesis of α-Fe 2 O 3 (012) and α-Fe 2 O 3 (001). α-Fe 2 O 3 (012) and α-Fe 2 O 3 (001) were synthesized following the approach reported previously in refs. 28,33. For α-Fe 2 O 3 (012) synthesis, oleic acid (10 ml), NaOH (1.0 g) and ethanol (10 ml) were mixed by stirring at room temperature. Afterwards, ferric acetylacetonate aqueous solution (2 mmol Fe3+ in 20 ml of ultrapure water) was added to the mixed

Synthesis of a single-site Pt–Fe pair. A single-site Pt–Fe pair was synthesized using a photochemical deposition method in which H 2 PtCl 6 and methanol were used as a platinum source and sacrifice agent, respectively. Typically, 150 mg of Fe 2 O 3 (012) was suspended in a mixed solvent of 30 ml H 2 O and 10 ml methanol at room temperature. After a defined amount of H 2 PtCl 6 was added, the solution was degassed with argon gas for 30 min and then irradiated for 3 h under a xenon lamp. The catalysts were then centrifuged off, washed with water and freeze-dried.

reasoning: 

Okay, the user wants me to act as a professional chemist specializing in catalyst synthesis and summarize the catalyst and its synthesis procedures from the provided text. Let me carefully analyze this technical information.

Hmm, the catalyst being described is a "single-site Pt-Fe pair α-Fe₂O₃ exposed by (012) facets." That's quite specific - it's hematite with platinum atoms deposited as isolated pairs with iron atoms. The Pt loading is ultralow (Pt/Fe = 1/1500), which suggests high atom efficiency.

Looking at the synthesis, it appears to be a two-step process. First, they prepare the α-Fe₂O₃ (012) support using a solution-based method. The ingredients are oleic acid (10 ml), NaOH (1.0 g), ethanol (10 ml), and ferric acetylacetonate solution (2 mmol Fe³⁺ in 20 ml water). They mix these at room temperature, though the text doesn't specify the subsequent steps - probably involves heating or aging to form the crystalline hematite with specific facet exposure.

Then comes the key Pt deposition step using photochemical deposition. They suspend 150 mg of the prepared α-Fe₂O₃ (012) in water-methanol solvent (30ml H₂O + 10ml methanol). H₂PtCl₆ is added as Pt precursor, with methanol acting as sacrificial agent. Important steps follow: degassing with argon for 30 minutes to remove oxygen, then 3 hours of irradiation under xenon lamp. Post-treatment involves centrifugation, water washing, and freeze-drying.

The user seems to need a clear, structured summary of both the catalyst composition and the detailed synthesis protocol. As a professional chemist, I should emphasize the single-site nature and facet control, which are critical for catalytic performance. I'll organize this into distinct sections about the catalyst identity and the stepwise synthesis procedures, making sure to include all technical details like concentrations, times, and processing conditions. The ultralow Pt loading deserves special mention as it's a key efficiency factor. 

I wonder if the user is preparing this for a report or presentation - they might appreciate the professional tone with precise terminology. The facet control and single-site deposition method are probably the most innovative aspects worth highlighting.

answer: 

Based on the provided text, here is a professional chemist's summary of the synthesized catalyst and its detailed synthesis procedure:

**Synthesized Catalyst:**
*   **Composition:** Single-site Pt–Fe pairs supported on α-Fe₂O₃ (hematite).
*   **Support Morphology:** Hematite nanocrystals predominantly exposing the (012) crystallographic facets.
*   **Key Feature:** Ultralow Platinum loading (Pt/Fe atomic ratio = 1/1500).

**Synthesis Procedures:**

The synthesis is a **two-step process**: first synthesizing the α-Fe₂O₃ (012) support, then depositing the Pt to form single-site Pt-Fe pairs.

**1. Synthesis of α-Fe₂O₃ (012) Support (Based on refs. 28,33):**
    *   **Reagents:**
        *   Oleic acid: 10 ml
        *   Sodium Hydroxide (NaOH): 1.0 g
        *   Ethanol: 10 ml
        *   Ferric Acetylacetonate (Fe(acac)₃) aqueous solution: 2 mmol Fe³⁺ dissolved in 20 ml ultrapure water.
    *   **Procedure:**
        1.  Mix oleic acid (10 ml), NaOH (1.0 g), and ethanol (10 ml) together at room temperature while stirring.
        2.  Add the ferric acetylacetonate solution (2 mmol Fe³⁺ in 20 ml H₂O) to the mixture from step 1.
        3.  *(The text implies subsequent steps from the referenced methods 28,33 are followed to complete the formation of the α-Fe₂O₃ (012) crystals. This likely involves heating, aging, washing, and drying steps, but these specific details are not provided in the excerpt).*
    *   **Outcome:** α-Fe₂O₃ nanocrystals with predominantly exposed (012) facets.

**2. Synthesis of Single-Site Pt–Fe Pair Catalyst:**
    *   **Method:** Photochemical Deposition.
    *   **Reagents:**
        *   Platinum Source: Hexachloroplatinic Acid (H₂PtCl₆)
        *   Sacrificial Agent: Methanol (CH₃OH)
        *   Support: Synthesized α-Fe₂O₃ (012) (150 mg)
        *   Solvent: Mixture of Ultrapure Water (30 ml) and Methanol (10 ml)
        *   Purge Gas: Argon (Ar)
        *   Light Source: Xenon Lamp
    *   **Procedure:**
        1.  **Suspension Preparation:** Suspend 150 mg of the synthesized α-Fe₂O₃ (012) support in a mixed solvent of 30 ml ultrapure water and 10 ml methanol at room temperature.
        2.  **Platinum Addition:** Add a defined amount of H₂PtCl₆ solution to the suspension. *(The amount is defined to achieve the target Pt/Fe = 1/1500 ratio)*.
        3.  **Degassing:** Purge the suspension/solution with argon gas for 30 minutes to remove dissolved oxygen.
        4.  **Photodeposition:** Irradiate the degassed mixture under a xenon lamp for 3 hours. *(Light energy drives the reduction of Pt⁴⁺ (from H₂PtCl₆) by methanol, depositing Pt atoms onto the hematite surface, specifically forming isolated Pt-Fe pair sites)*.
        5.  **Recovery:** Centrifuge the mixture to separate the solid catalyst particles from the liquid.
        6.  **Washing:** Wash the recovered solid catalyst particles thoroughly with water.
        7.  **Drying:** Freeze-dry the washed catalyst to remove water without agglomeration.

**Key Synthesis Details Emphasized:**
*   The *support synthesis* uses oleic acid, NaOH, ethanol, and Fe(acac)₃ to control the exposed (012) facet.
*   The *Pt deposition* is specifically **photochemical**, using H₂PtCl₆ as the precursor and methanol as the sacrificial reductant.
*   The reaction mixture is **rigorously degassed with Ar** before irradiation.
*   **Irradiation time** is precisely **3 hours** under a **xenon lamp**.
*   Post-reaction processing involves **centrifugation**, **water washing**, and **freeze-drying**.
*   The **Pt loading is ultralow** (Pt/Fe = 1/1500), critical for forming isolated single-site Pt-Fe pairs rather than nanoparticles.

File: answers/10.1038_s41560-021-00940-4.txt
question: 

Imagine you are a chemist that is a professional in synthesizing catalysts, please summarize what catalyst is synthesized and the synthesis procedures with all the details from the following paragraph: 

Methods Materials. All chemicals with analytical-grade purity were purchased and used directly without further treatment unless otherwise noted. All solutions were prepared with ultrapure water. Commercial Pd/C (10 wt%, 8 nm Pd particles on activated carbon, Aldrich) and Pt/C (20 wt%, 3 nm Pt particles on carbon black, Johnson Matthey) were used as baseline catalysts. Nafion solution (5.0 wt%), carbon paper (TGP-H-060) and anion-exchange membranes (Fumasep FAS-PET-75) were purchased from the Fuel Cell Store. Vulcan XC-72 carbon black (Fuel Cell Earth) was used as the catalyst support.

Synthesis of heteroatom X-doped carbon (X–C, X = N, P, S, B, F). First, 0.2 g O–C and 1.0 g melamine (C 3 H 6 N 6 ) were ground together in an agate mortar for 1 h and then pyrolysed at 900 °C for 2 h in an argon atmosphere. After cooling to room temperature, N–C was obtained by washing with ethanol and water. The same method was used to synthesize P–C, S–C, B–C and F–C with sodium hypophosphite anhydrous (NaH 2 PO 2 , 98%), sulfur powder (99.5%), boracic acid (H 3 BO 3 , 99.5%) and polyvinylidene difluoride (PVDF, 99%) as P, S, B and F sources, respectively. Note that the temperature for the synthesis of B–C was 1,000 °C (ref. 44).

Synthesis of heteroatom X–F-codoped carbon (X&F–C, X = N, P, S, B). First, 0.1 g N–C and 0.8 g PVDF were ground together in an agate mortar for 1 h and then added into a solution consisting of 30 ml acetone and 10 ml H 2 O. After sonication for 0.5 h, the mixture was refluxed at 120 °C in an oil bath until fully dried. The mixture was further pyrolysed at 600 °C for 2 h in an argon atmosphere.

reasoning: 

Okay, let me tackle this query as a catalyst synthesis specialist. The user wants me to extract and summarize catalyst synthesis details from a technical paragraph. 

First, I notice the text describes two main synthesis routes: heteroatom-doped carbons (X-C) and codoped carbons (X&F-C). The key catalysts being synthesized are nitrogen, phosphorus, sulfur, boron, and fluorine-doped carbon supports, plus their fluorine-codoped counterparts.

For X-C synthesis: 
- Base material is O-C (likely oxygen-functionalized carbon)
- Dopant sources vary: melamine for N, sodium hypophosphite for P, sulfur powder for S, boric acid for B, PVDF for F
- Procedure involves solid-state grinding in agate mortar (1h) followed by pyrolysis
- Pyrolysis conditions: 900°C/2h/Ar for most, but 1000°C for B-C
- Post-treatment: washing with ethanol/water

For X&F-C:
- Uses pre-made X-C (0.1g) with PVDF (0.8g) as F source
- Novel step: dispersion in acetone-water (30:10 ml) with sonication (0.5h)
- Drying via reflux at 120°C in oil bath
- Lower pyrolysis temp: 600°C/2h/Ar

I should highlight the material specifications too - they use Vulcan XC-72 carbon black as support, and reference commercial Pd/C and Pt/C catalysts. The user seems to need precise procedural details, so I'll organize this systematically while maintaining all critical parameters like temperatures, durations, and precursor ratios.

The mention of ref. 44 for B-C synthesis suggests this might be for academic use, so accuracy in reporting the exception (1000°C for boron) is crucial. I'll present this as two clear synthesis pathways with comparative elements.

answer: 

Based on the provided text, here's a precise summary of the catalysts synthesized and their detailed procedures, as a professional catalyst chemist:

**Catalysts Synthesized:**
1.  **Single Heteroatom-Doped Carbon Catalysts (X–C):** N-doped carbon (N–C), P-doped carbon (P–C), S-doped carbon (S–C), B-doped carbon (B–C), F-doped carbon (F–C).
2.  **Heteroatom-Fluorine Co-doped Carbon Catalysts (X&F–C):** N&F-codoped carbon (N&F–C), P&F-codoped carbon (P&F–C), S&F-codoped carbon (S&F–C), B&F-codoped carbon (B&F–C).

**Detailed Synthesis Procedures:**

**1. Synthesis of Single Heteroatom-Doped Carbon (X–C; X = N, P, S, B, F):**
    *   **Precursor:** 0.2 g O-doped carbon (O–C).
    *   **Dopant Sources:**
        *   N–C: 1.0 g Melamine (C₃H₆N₆)
        *   P–C: 1.0 g Sodium hypophosphite anhydrous (NaH₂PO₂, 98%)
        *   S–C: 1.0 g Sulfur powder (99.5%)
        *   B–C: 1.0 g Boric acid (H₃BO₃, 99.5%)
        *   F–C: 1.0 g Polyvinylidene difluoride (PVDF, 99%)
    *   **Mixing:** O–C and the dopant source are ground together in an agate mortar for 1 hour.
    *   **Pyrolysis:**
        *   **Atmosphere:** Argon (Ar).
        *   **Temperature & Time:** 900 °C for 2 hours *(Exception: B–C synthesized at 1000 °C for 2 hours, Ref. 44)*.
    *   **Post-treatment:** After cooling to room temperature, the pyrolyzed material is washed with ethanol and water to obtain the final X–C catalyst.

**2. Synthesis of Heteroatom-Fluorine Co-doped Carbon (X&F–C; X = N, P, S, B):**
    *   **Precursors:**
        *   0.1 g Pre-synthesized single heteroatom-doped carbon (X–C; e.g., N–C for N&F–C).
        *   0.8 g Polyvinylidene difluoride (PVDF, 99%) - Fluorine source.
    *   **Mixing:** X–C and PVDF are ground together in an agate mortar for 1 hour.
    *   **Dispersion:** The ground mixture is added to a solution of 30 ml acetone and 10 ml ultrapure water (H₂O).
    *   **Sonication:** The mixture is sonicated for 0.5 hours.
    *   **Drying:** The sonicated mixture is refluxed at 120 °C in an oil bath until fully dried.
    *   **Pyrolysis:**
        *   **Atmosphere:** Argon (Ar).
        *   **Temperature & Time:** 600 °C for 2 hours.
    *   **Post-treatment:** The resulting material is the final X&F–C catalyst (no washing mentioned post-pyrolysis for these codoped materials).

**Key Material Notes:**
*   The base carbon support used for initial doping is implied to be **Vulcan XC-72 carbon black** (listed under Materials).
*   **O–C** (Oxygen-doped carbon) is the starting material for all single heteroatom-doped carbons (X–C). Its synthesis isn't described here but is assumed to be pre-existing.
*   The **X–C** materials synthesized in the first procedure are used as precursors for the corresponding **X&F–C** materials in the second procedure.
*   All procedures use an inert Ar atmosphere during pyrolysis to prevent oxidation.

File: answers/10.1038_s41560-021-00944-0.txt
question: 

Imagine you are a chemist that is a professional in synthesizing catalysts, please summarize what catalyst is synthesized and the synthesis procedures with all the details from the following paragraph: 

Preparation of Ti 1 –rGO and rGO. The Ti 1 –rGO SAM sample was prepared via chemisorption route. First, 400 mg of graphite oxide was dispersed into 120 ml of isopropanol. Then, 20 μl of organic Ti salt (titanium diisopropoxide bis(acetylacetonate)) was added into the above solution with continuous magnetic stirring, followed by ultrasonic dispersion for 1 h and magnetic stirring for 20 h. Afterwards, the above dispersion solution was centrifuged and the resulting precipitation was dried at 85 °C in vacuum for 24 h. Thereafter, the obtained powder was calcinated at 550 °C for 2 h in a high-purity N 2 atmosphere. After cooling to room temperature, the fluffy black powder was Ti 1 –rGO SAM. Likewise, rGO could be obtained by the same steps without adding organic Ti salt.

Fabrication of modular C-PSCs. Here, 10 mg of carbon material (rGO or Ti 1 –rGO) was dispersed into 20 ml of isopropanol solution, followed by ball-milling for 12 h. The dispersion slurry for spraying was obtained. FTO glasses were etched with zinc powder and 4 M HCl, rinsed with cleaning fluid, deionized water, ethanol, acetone and isopropanol, respectively.

Fabrication of architecture FTO/c-TiO 2 /mp-TiO 2 /perovskite 1 . When the FTO glass was preheated to 450 °C, the compact TiO 2 layer was deposited on the FTO glass by a spray pyrolysis method (the carrier gas is O 2 ). The precursor solution of the compact TiO 2 layer (c-TiO 2 ) was diluted 600 μl of titanium diisopropoxide bis(acetylacetonate) and 400 μl of acetyl acetone with 9 ml of ethanol. After spray pyrolysis, the FTO/c-TiO 2 was sintered at 450 °C for 10 min before cooling down to room temperature. After that, mesoporous TiO 2 (mp-TiO 2 ) was deposited on the c-TiO 2 layer by spin coating for 20 s at 4,000 r.p.m. The precursor solution of m-TiO 2 was diluted the commercial TiO 2 paste (30NRD, Dyesol) with ethanol at a weight ratio of 1:6. The FTO/c-TiO 2 /mp-TiO 2 was heated at 450 °C for 30 min under dry air flow. To deposit the perovskite layer, one-step spin-coating method was adopted to prepare the Cs 0.05 FA 0.85 MA 0.10 Pb(I 0.97 Br 0.03 ) 3 perovskite layer with 5% excess of PbI 2 in 1 ml of mixed solvent of DMF and DMSO (4:1 volume ratio). Subsequently, 120 μl of perovskite solution was spin coated on the ETL via a two-step spin-coating programme with 2,000 r.p.m. for 10 s with an acceleration rate of 200 r.p.m. s−1 and 6,000 r.p.m. for 30 s with an acceleration rate of 2,000 r.p.m. s−1, respectively. Then 300 μl of antisolvent (chlorobenzene) was dropped on the spinning substrates 15 s before the end of programme, followed by annealing at 120 °C for 20 min.

Fabrication of architecture FTO/SnO 2 /perovskite 2 . The 0.1 M SnCl 2 2H 2 O isopropanol solution was refluxed at 85 °C for 3 h to obtain the SnO 2 sol for the ETL of PSCs. The prepared precursor was spin coated on the FTO glass at 2,000 r.p.m. for 30 s, followed by thermal treatment at 80 °C for 1 h in the air. After that, the as-deposited SnO 2 ETL was treated with UV-Ozoneor 20 min. To deposit the perovskite layer, one-step spin-coating method was adopted to prepare the Cs 0.05 ((FAPbI 3 ) 0.85 (MAPbBr 3 ) 0.15 ) 0.95 perovskite layer. Typically, FAI (1 M), PbI 2 (1.1 M), MABr (0.2 M) and PbBr 2 (0.2 M) were dissolved in 1 ml of mixed solvent of DMF and DMSO (4:1 volume ratio), and then stirred at 60 °C for 2 h. Next, 1 M CsI DMSO solution was added to the above perovskite precursor solution with a volume ratio of 5:95. Subsequently, 120 μl of perovskite solution was spin coated on the ETL via a two-step spin-coating programme with 1,000 r.p.m. for 10 s and 6,000 rpm for 30 s, respectively. Then 300 μl of antisolvent (α,α,α-trifluorotoluene) was dropped on the spinning substrates 20 s before the end of programme, followed by annealing at 85 °C for 45 min. The spiro-OMeTAD precursor solution was obtained via adding 72.3 mg of spiro-OMeTAD powder, 29 μl of TBP, 17.5 μl of Li-TFSI acetonitrile solution (520 mg ml−1) into chlorobenzene (1 ml). Afterwards, 50 μl of the spiro-OMeTAD solution was spin coated on the above perovskite films at 3,000 r.p.m. for 30 s. The semicell was obtained successfully. Then 500 μl of carbon slurry based on rGO or Ti 1 –rGO was sprayed on the above semicells (FTO/ETL/perovskite/HTL) and FTO substrates on a hotplate at 85 °C to accelerate solvent evaporation. The obtained semicell A (FTO/ETL/perovskite/HTL/carbon) and charge collector B (FTO/ carbon) were then assembled into modular C-PSC by being stacked together using retaining clips, and the overall thickness of graphene on two carbon electrodes was compressed to about 2 μm.

reasoning: 

Okay, the user wants me to act as a professional chemist specializing in catalyst synthesis and summarize the catalyst preparation details from a technical paragraph. Let me analyze this carefully.

First, I need to identify the catalyst being synthesized. The text mentions "Ti1–rGO SAM" - that's titanium single atoms on reduced graphene oxide. The synthesis involves a chemisorption route using titanium diisopropoxide bis(acetylacetonate) as the Ti source. 

Breaking down the synthesis procedure:
- Start with 400mg graphite oxide in 120ml isopropanol
- Add 20μl organic Ti salt with stirring
- Ultrasonic dispersion for 1 hour
- Magnetic stirring for 20 hours
- Centrifugation and vacuum drying at 85°C for 24h
- Calcination at 550°C under N2 for 2h

The control material is rGO prepared identically without Ti salt. The key catalyst here is clearly Ti1-rGO with atomically dispersed Ti.

The user also included perovskite solar cell fabrication details, but since they specifically asked about catalyst synthesis, I should focus only on the Ti1-rGO preparation. The solar cell parts seem to be context for how the catalyst is applied later.

As a chemistry professional, I should highlight:
- The single-atom nature of the catalyst
- The chemisorption mechanism
- Precise quantities and conditions
- The role of calcination in forming the final structure

I'll organize this into clear sections: catalyst identity, synthesis steps, and control material preparation. The summary should be technically precise but accessible to someone familiar with materials chemistry.

answer: 

Based on the provided text, here's a professional chemist's summary of the synthesized catalyst and its detailed synthesis procedure:

**1. Catalyst Synthesized:**
*   **Name:** Ti₁–rGO SAM (Single-Atom Titanium on Reduced Graphene Oxide)
*   **Nature:** A single-atom catalyst (SAM = Single-Atom Material) where individual Titanium (Ti) atoms are anchored onto the surface of Reduced Graphene Oxide (rGO).
*   **Precursor:** Titanium diisopropoxide bis(acetylacetonate) (Organic Ti salt).

**2. Detailed Synthesis Procedure for Ti₁–rGO SAM:**

1.  **Dispersion:** 400 mg of graphite oxide (GO) is dispersed in 120 ml of isopropanol (IPA).
2.  **Ti Precursor Addition:** 20 µl of the organic Ti salt (titanium diisopropoxide bis(acetylacetonate)) is added to the GO/IPA dispersion under continuous magnetic stirring.
3.  **Mixing & Chemisorption:**
    *   The mixture is subjected to **ultrasonic dispersion for 1 hour**.
    *   Followed by **continuous magnetic stirring for 20 hours**. (This extended period allows for the chemisorption of Ti species onto the GO surface).
4.  **Separation:** The dispersion is centrifuged to separate the solid material.
5.  **Drying:** The resulting precipitate (solid) is dried under vacuum at **85 °C for 24 hours**.
6.  **Calcination/Reduction:** The dried powder is calcined at **550 °C for 2 hours** under a **high-purity N₂ atmosphere**. This step simultaneously:
    *   Reduces GO to rGO.
    *   Decomposes the organic ligands from the Ti precursor.
    *   Stabilizes the single Ti atoms onto the rGO support.
7.  **Product:** After cooling to room temperature, a **fluffy black powder** is obtained, identified as the Ti₁–rGO SAM catalyst.

**3. Control Material Synthesis (rGO):**
*   The procedure for synthesizing pure Reduced Graphene Oxide (rGO) is identical to steps 1, 3, 4, 5, and 6 described above for Ti₁–rGO SAM.
*   The **critical difference** is that **no organic Ti salt is added** in step 2. Only graphite oxide is dispersed in IPA and processed through the same mixing, separation, drying, and calcination steps.

**Key Points from a Catalyst Synthesis Perspective:**

*   **Mechanism:** The synthesis relies on a **chemisorption route**, where the Ti precursor coordinates/reacts with functional groups on the GO surface during the extended stirring period.
*   **Single-Atom Formation:** The low concentration of Ti precursor (20 µl per 400 mg GO) combined with the chemisorption step and the stabilizing nature of the rGO support during high-temperature calcination under inert gas (N₂) promotes the formation of isolated, single Ti atoms rather than nanoparticles or clusters.
*   **Reduction/Activation:** The high-temperature (550°C) calcination in N₂ is essential for reducing GO to conductive rGO and removing organic residues from the Ti precursor, activating the Ti sites.
*   **Control:** Synthesizing rGO via the exact same procedure (minus Ti) provides a crucial control material to isolate the effect of the single Ti atoms in subsequent applications (like the described perovskite solar cells).

**Note:** The text also details the synthesis of other materials (c-TiO₂, mp-TiO₂, SnO₂, Perovskites, Spiro-OMeTAD) and the fabrication of solar cell architectures. However, based on your request, this summary focuses *exclusively* on the synthesis of the catalyst (Ti₁–rGO SAM) and its control material (rGO).
