Repository: aobozhang2025/Data_Processing

File: answers/10.1038_s41560-022-01062-1.txt
question: 

Imagine you are a chemist that is a professional in synthesizing catalysts, please summarize what catalyst is synthesized and the synthesis procedures with all the details from the following paragraph: 

Methods Catalyst synthesis. During the synthesis, an Fe–N–C catalyst with a high FeN 4 active site density was prepared via pyrolysis of an Fe 2 O 3 @ZIF-8 composite precursor consisting of ultra-fine Fe 2 O 3 nanoparticles encapsulated in ZIF-8 nanocrystals. In a typical procedure to synthesize Fe 2 O 3 @ZIF-8 composite precursors, Fe 2 O 3 nanoparticles (Alfa-Aesar) with a size of ~5 nm (10 mg) and zinc nitrate hexahydrate (6.78 g) were dispersed and dissolved into a methanol solution (150 ml). The other methanol solution (150 ml) containing 2-methylimidazole (7.92 g) was prepared. Then both solutions were mixed and heated at 60 °C for 24 h. The resulting precipitant was collected and washed with ethanol, then dried at 60 °C in a vacuum oven to obtain Fe 2 O 3 @ZIF-8 composite precursor. In the first step to synthesize Fe–N–C catalysts, the composite precursors were subjected to a heating treatment at 800 °C for 30 min under flowing Ar gas to obtain a sample denoted as Fe–N–C-800. We found that Fe 2 O 3 nanoparticles can gradually release Fe contents during thermal activation, which are captured by surrounding defected nitrogen ligands from ZIF-8s, increasing atomically dispersed FeN 4 site density9, superior to the typically used Fe3+ ion precursors such as FeCl 3 and Fe(NO 3 ) 3 . Then the Fe–N–C-800 (100 mg) were ground with NH 4 Cl salts (300 mg) thoroughly, followed by a heating treatment at 1,100 °C (taking 30 mins to rapidly increase the temperature to 1,100 °C) under Ar flow for 1 h to obtain the first catalyst, denoted as Fe–AC (AC: ammonia chloride) catalyst. NH 4 Cl decomposes to NH 3 and HCl gas at high temperatures, which produce substantial internal stress and etch the carbon, thus creating a multitude of micropores and carbon defects45, similar to previously reported Fe–N–C catalysts with NH 3 gas treatments6,46.

reasoning: 

Okay, the user wants me to summarize the catalyst synthesis from a technical paragraph as if I'm a professional chemist. Let me analyze the key components.

First, the catalyst being synthesized is an Fe-N-C type with high FeN4 site density. That's important for ORR applications. The synthesis involves two major pyrolysis steps with interesting precursor design.

The precursor is clever - it uses ultra-fine Fe2O3 nanoparticles (~5nm) encapsulated in ZIF-8. This structural design seems critical because during pyrolysis, the Fe2O3 gradually releases iron that gets captured by nitrogen from the decomposing ZIF-8, forming more FeN4 sites than conventional iron salts would. 

For the actual procedure: The first solution prep involves dispersing Fe2O3 nanoparticles and zinc nitrate in methanol, while the second solution has 2-methylimidazole in methanol. Mixing these at 60°C for 24h forms the Fe2O3@ZIF-8 composite precursor through crystallization. After washing and drying, this undergoes first pyrolysis at 800°C under argon to make Fe-N-C-800.

Then comes the innovative secondary treatment: grinding with NH4Cl (3:1 mass ratio) followed by 1100°C pyrolysis. The ammonium chloride decomposition creates NH3 and HCl gases that etch the carbon matrix, generating micropores and defects that presumably expose more active sites. 

The user seems to need precise technical details - quantities, temperatures, time parameters. They might be replicating this or comparing methods. As a synthetic chemist, I should emphasize why each step matters: the nanoparticle encapsulation for controlled iron release, the chloride salt treatment for pore engineering. 

I should also note how this method improves over traditional FeCl3/Fe(NO3)3 precursors by preventing aggregation. The NH4Cl step replaces separate ammonia gas treatments too. Practical details like rapid heating ramp to 1100°C seem operationally important to mention.

The references to supporting literature (citations 9,45 etc.) suggest this builds on established methods, so I'll contextualize it as an optimized approach. Since the user wants "all details", I'll include exact masses and volumes while explaining the chemical rationale behind each step.

answer: 

Based on the provided text, here's a professional chemist's summary of the synthesized catalyst and its detailed synthesis procedure:

**Synthesized Catalyst:**
*   **Type:** Fe-N-C catalyst (Iron-Nitrogen-Carbon)
*   **Key Feature:** High density of atomically dispersed FeN₄ active sites.
*   **Specific Designation:** Fe-AC catalyst (where "AC" denotes the Ammonium Chloride secondary treatment).

**Detailed Synthesis Procedure:**

1.  **Synthesis of Fe₂O₃@ZIF-8 Composite Precursor:**
    *   **Materials:**
        *   Fe₂O₃ nanoparticles (~5 nm size, 10 mg, source: Alfa-Aesar)
        *   Zinc nitrate hexahydrate (Zn(NO₃)₂·6H₂O, 6.78 g)
        *   2-Methylimidazole (2-Melm, 7.92 g)
        *   Methanol (MeOH, 300 ml total)
    *   **Procedure:**
        *   Disperse and dissolve the Fe₂O₃ nanoparticles (10 mg) and zinc nitrate hexahydrate (6.78 g) in methanol (150 ml).
        *   Separately, dissolve 2-methylimidazole (7.92 g) in methanol (150 ml).
        *   Mix the two solutions together.
        *   Heat the mixture at 60 °C for 24 hours. This allows the crystallization of ZIF-8 around the Fe₂O₃ nanoparticles, forming the composite precursor.
        *   Collect the resulting precipitate.
        *   Wash the precipitate thoroughly with ethanol.
        *   Dry the washed precipitate at 60 °C in a vacuum oven to obtain the **Fe₂O₃@ZIF-8 composite precursor**.

2.  **First Pyrolysis (Forming Fe-N-C-800):**
    *   **Procedure:**
        *   Subject the dried Fe₂O₃@ZIF-8 composite precursor to thermal treatment.
        *   **Conditions:** Temperature = 800 °C, Time = 30 minutes, Atmosphere = Flowing Argon (Ar) gas.
    *   **Process & Rationale:**
        *   The ZIF-8 carbonizes to form an N-doped carbon matrix.
        *   The ultra-fine Fe₂O₃ nanoparticles gradually release iron species during heating.
        *   These iron species are captured and stabilized by nitrogen ligands (originating from the decomposing ZIF-8) within defects in the forming carbon structure, creating atomically dispersed FeN₄ sites.
        *   *Key Advantage:* Using encapsulated Fe₂O₃ nanoparticles instead of typical Fe³⁺ salts (like FeCl₃ or Fe(NO₃)₃) promotes higher FeN₄ site density by preventing aggregation and facilitating capture by nitrogen.
    *   **Product:** The resulting material is denoted **Fe–N–C-800**.

3.  **Secondary Treatment with NH₄Cl (Forming Fe-AC Catalyst):**
    *   **Materials:**
        *   Fe-N-C-800 (100 mg)
        *   Ammonium Chloride (NH₄Cl, 300 mg)
    *   **Procedure:**
        *   Thoroughly grind the Fe-N-C-800 (100 mg) with NH₄Cl powder (300 mg) to ensure intimate mixing.
        *   Subject the mixture to a second thermal treatment.
        *   **Conditions:** Atmosphere = Flowing Argon (Ar) gas. Ramp the temperature rapidly to 1100 °C (taking 30 minutes). Hold at 1100 °C for 1 hour.
    *   **Process & Rationale:**
        *   At high temperatures (above ~338°C), NH₄Cl decomposes: NH₄Cl(s) → NH₃(g) + HCl(g)
        *   The released NH₃ and HCl gases:
            *   Create substantial internal stress within the carbon matrix.
            *   Etch the carbon structure.
        *   **Effect:** This gas-phase etching generates a multitude of **micropores** and creates additional **carbon defects**.
        *   *Purpose:* This pore/defect engineering step increases the accessibility of the existing FeN₄ sites and potentially creates new active sites or edges near FeN₄ centers, enhancing catalytic performance. It mimics the effect of direct NH₃ gas treatments but utilizes the solid NH₄Cl precursor.
    *   **Final Product:** The resulting catalyst is denoted the **Fe-AC catalyst**.

**Key Synthesis Innovations Highlighted:**
1.  **Precursor Design:** Encapsulating ultra-fine Fe₂O₃ nanoparticles within ZIF-8 enables controlled release and capture of Fe to maximize FeN₄ site density during pyrolysis.
2.  **Secondary Activation:** Using solid NH₄Cl as a sacrificial templating/etching agent during high-temperature pyrolysis (1100°C) introduces micropores and defects to enhance accessibility and activity. The 3:1 (NH₄Cl : Fe-N-C-800) mass ratio and rapid ramp to 1100°C are critical parameters.

File: answers/10.1038_s41560-022-01127-1.txt
question: 

Imagine you are a chemist that is a professional in synthesizing catalysts, please summarize what catalyst is synthesized and the synthesis procedures with all the details from the following paragraph: 

Preparation of Pt@BT-O, Pt@BT and Pt@TiO 2 . Pt was introduced via a wet impregnation of substrates (50 mg) with a certain concentration of H 2 PtCl 6 aqueous solution (0.1 ml), followed by the calcination at 513 K for 2 h in vacuum (< 0.1 Pa). The prepared catalyst was stored in vacuum.

Catalyst preparation Preparation of BT. The BT was produced via a facile solid-state treat- ment of Degussa P25 TiO 2 with NaBH 4 (ref. 34 ). In detail, a mixture of 1.0 g of Degussa P25 TiO 2 and 2.0 g of NaBH 4 was ground thoroughly for 0.5 h. The mixture was then heated in a tube furnace at 623 K for 1 h in a vacuum (< 2.0 Pa), followed by natural cooling to room temperature. The black powders obtained after the treatment were washed 6–8 times with deionized water and then dried in a vacuum oven. The BET surface area of the as-synthesized BT was measured to be 84.4 m 2 g −1 .

Preparation of Pt2+@BT-O. Pt was introduced via a conventional wet impregnation of substrates (50 mg) with a certain concentration of (Pt(NH 3 ) 4 )(NO 3 ) 2 aqueous solution (0.1 ml), followed by the calcina- tion at 513 K for 2 h in a vacuum (<0.1 Pa). The prepared catalyst was stored in vacuum.

Preparation of BT-O. The as-synthesized BT (50 mg) was dispersed in the aqueous solution of hydrogen peroxide (5 M, 10 ml) and stirred for 1 h at 298 K. The suspension was filtered to obtain a precipitate, which was washed with deionized water and then dried in a vacuum oven at 353 K. The BET surface area of the as-synthesized BT-O was measured to be 98.3 m 2 g −1 .

Preparation of Pt0 NPS @BT-O. The metallic Pt 0 -modified BT-O catalyst was obtained through the chemical-reducing H 2 PtCl 6 in a NaBH4 aque- ous solution. Specifically, 0.2 g of BT-O powders was added into 50 ml of aqueous solution of H 2 PtCl 6 , followed by stirring under darkness overnight. Then, 5 ml of NaBH 4 (0.2 M) and NaOH (0.05 M) solution was added dropwise with vigorous stirring at room temperature. After 1 h reduction, the material was washed with water and then dried in a vac- uum oven at 383 K for 5 h. The prepared catalyst was stored in vacuum. The synthetic conditions of all catalysts were summarized in Sup- plementary Table 8.

reasoning: 

Alright, the user wants me to summarize the catalysts synthesized and their detailed procedures from a chemistry paper. Let me start by breaking down each section. 

First, I notice there are multiple catalysts: Pt@BT-O, Pt@BT, Pt@TiO2, BT, Pt2+@BT-O, BT-O, and Pt0 NPs@BT-O. Each has a specific prep method. The user is likely a chemist or researcher needing precise synthesis details for replication or study. 

Looking at the procedures, wet impregnation is common for Pt-based catalysts, but the precursors and substrates vary. For example, Pt@BT-O and Pt@BT use H₂PtCl₆, while Pt2+@BT-O uses (Pt(NH₃)₄)(NO₃)₂. The calcination steps are similar, but substrates differ. 

The BT synthesis involves solid-state reaction with NaBH₄. Important details here: grinding time, temperature, vacuum pressure, washing steps. BET surface area is provided, which might be crucial for the user's application. 

BT-O preparation uses H₂O₂ oxidation of BT. The concentration, volume, and drying conditions are specific. BET increased from BT, indicating structural changes. 

Pt0 NPs@BT-O uses a reduction method with NaBH₄. The darkness during stirring suggests light sensitivity. NaBH₄/NaOH solution addition is dropwise, which is critical for nanoparticle formation. Drying at 383K is higher than others. 

The user might need these details for catalyst performance comparison. They might be interested in how Pt oxidation states (0 vs 2+) affect catalysis. Storage in vacuum is consistently mentioned, implying air sensitivity. 

I should ensure all parameters are included: masses, volumes, concentrations, temps, times, pressures. Also, highlight differences in Pt precursors and reduction methods. Mentioning BET values could be important for surface area-dependent applications. 

Need to check if all catalysts are covered. Supplementary Table 8 is referenced, but since it's not provided, focus on the text. Make sure terms like "BT" (likely black titanium oxide) are clarified. Avoid markdown but keep structure clear. 

Finally, summarize concisely but thoroughly, as the user probably needs this for lab work or a report. Emphasize key variations in procedures that might influence catalyst properties.

answer: 

Based on the provided text, here is a professional summary of the synthesized catalysts and their detailed synthesis procedures:

**Synthesized Catalysts:**
1.  **BT (Black Titanium Oxide):** The substrate material.
2.  **BT-O (Oxidized Black Titanium Oxide):** Modified substrate material.
3.  **Pt@BT-O:** Platinum supported on BT-O (Pt precursor: H₂PtCl₆).
4.  **Pt@BT:** Platinum supported on BT (Pt precursor: H₂PtCl₆).
5.  **Pt@TiO₂:** Platinum supported on Degussa P25 TiO₂ (Pt precursor: H₂PtCl₆).
6.  **Pt2+@BT-O:** Platinum(II) supported on BT-O (Pt precursor: (Pt(NH₃)₄)(NO₃)₂).
7.  **Pt0 NPs@BT-O:** Platinum(0) Nanoparticles supported on BT-O (Pt precursor: H₂PtCl₆, reduced *in situ*).

**Detailed Synthesis Procedures:**

1.  **Preparation of BT (Substrate):**
    *   **Method:** Solid-state reduction.
    *   **Materials:** 1.0 g Degussa P25 TiO₂, 2.0 g NaBH₄.
    *   **Procedure:**
        *   Thoroughly grind TiO₂ and NaBH₄ mixture for 0.5 hours.
        *   Heat the mixture in a tube furnace at 623 K (350 °C) for 1 hour under vacuum (< 2.0 Pa).
        *   Allow to cool naturally to room temperature.
        *   Wash the resulting black powder 6-8 times with deionized water.
        *   Dry in a vacuum oven.
    *   **Characterization:** BET Surface Area = 84.4 m² g⁻¹.

2.  **Preparation of BT-O (Substrate):**
    *   **Method:** Oxidation of BT.
    *   **Materials:** 50 mg as-synthesized BT, 10 ml 5 M H₂O₂ aqueous solution.
    *   **Procedure:**
        *   Disperse BT powder in H₂O₂ solution.
        *   Stir the suspension for 1 hour at 298 K (25 °C).
        *   Filter the suspension to collect the precipitate.
        *   Wash the precipitate with deionized water.
        *   Dry in a vacuum oven at 353 K (80 °C).
    *   **Characterization:** BET Surface Area = 98.3 m² g⁻¹.

3.  **Preparation of Pt@BT-O, Pt@BT, and Pt@TiO₂:**
    *   **Method:** Wet Impregnation + Calcination.
    *   **Materials:** 50 mg substrate (BT-O, BT, or Degussa P25 TiO₂), 0.1 ml H₂PtCl₆ aqueous solution (concentration not specified).
    *   **Procedure:**
        *   Impregnate the substrate with the H₂PtCl₆ solution.
        *   Calcinate the impregnated material at 513 K (240 °C) for 2 hours under high vacuum (< 0.1 Pa).
        *   Store the catalyst in vacuum.

4.  **Preparation of Pt2+@BT-O:**
    *   **Method:** Wet Impregnation + Calcination (Different Precursor).
    *   **Materials:** 50 mg BT-O substrate, 0.1 ml (Pt(NH₃)₄)(NO₃)₂ aqueous solution (concentration not specified).
    *   **Procedure:**
        *   Impregnate the BT-O substrate with the (Pt(NH₃)₄)(NO₃)₂ solution.
        *   Calcinate the impregnated material at 513 K (240 °C) for 2 hours under high vacuum (< 0.1 Pa).
        *   Store the catalyst in vacuum.

5.  **Preparation of Pt0 NPs@BT-O:**
    *   **Method:** *In-situ* Chemical Reduction during Impregnation.
    *   **Materials:** 0.2 g BT-O powder, 50 ml H₂PtCl₆ aqueous solution (concentration not specified), 5 ml solution containing 0.2 M NaBH₄ and 0.05 M NaOH.
    *   **Procedure:**
        *   Add BT-O powder to the H₂PtCl₆ solution.
        *   Stir the mixture **under darkness** overnight.
        *   Add the NaBH₄/NaOH solution **dropwise** to the mixture with vigorous stirring at room temperature.
        *   Continue reduction for 1 hour after addition.
        *   Wash the resulting material with water.
        *   Dry in a vacuum oven at 383 K (110 °C) for 5 hours.
        *   Store the catalyst in vacuum.

**Key Synthesis Features:**
*   **Pt Loading:** Primarily achieved via **wet impregnation**.
*   **Pt Precursors:** H₂PtCl₆ (for Pt⁰/Pt⁴⁺) or (Pt(NH₃)₄)(NO₃)₂ (for Pt²⁺).
*   **Pt State Control:** Achieved by precursor choice (Pt²⁺ vs Pt⁴⁺) and post-impregnation treatment (Calcination -> likely Pt⁰/PtOx vs *In-situ* NaBH₄ reduction -> Pt⁰ NPs).
*   **Substrate Preparation:** BT requires solid-state reduction of TiO₂ with NaBH₄. BT-O requires oxidation of BT with H₂O₂.
*   **Thermal Treatments:** Calcination (513 K) used after impregnation for Pt@ materials. High-temperature vacuum treatment (623 K) used for BT synthesis. Drying temperatures vary (353 K for BT-O, 383 K for Pt0 NPs@BT-O).
*   **Atmosphere:** Critical steps performed under **vacuum** (BT synthesis, calcination steps) or **inert conditions during reduction** (stirring under darkness for Pt0 NPs@BT-O).
*   **Washing:** Extensive washing (6-8 times) required for BT after synthesis to remove salts/byproducts.
*   **Storage:** All final catalysts are stored **in vacuum**, indicating potential air sensitivity.

File: answers/10.1038_s41560-023-01389-3.txt
question: 

Imagine you are a chemist that is a professional in synthesizing catalysts, please summarize what catalyst is synthesized and the synthesis procedures with all the details from the following paragraph: 

Methods Preparation of 3D carbon The 3D carbon was prepared according to a literature procedure 32 . In brief, HY zeolite was first heated to 600 °C under a dry N 2 flow in a fused quartz reactor. Then, a mixture of ethylene gas and N 2 (volume ratio = 50:50) was passed through a water bubbler and fed into the zeolite bed at 600 °C for 30 min. The gas flow was switched to dry N 2

Electrochemical CO 2 reduction to ethanol The Sn-based tandem catalyst (denoted as SnS 2 /Sn 1 -O3G hereafter) was synthesized by a solvothermal method, the details of which are provided in Supplementary Figs. 1 and 2. Three-dimensional carbon foam derived from depositing ethylene onto a HY zeolite skeleton at 950 °C under ambient pressure was first prepared as the support to ensure a large surface area with good mass transport. Solvother- mal reaction was then carried out at 200 °C for 20 h to synthesize SnS 2 /Sn 1 -O3G, where SnBr 2 and thiourea were used as the Sn and S source, respectively. We first evaluated the electrochemical CO 2 RR performance of the SnS 2 /Sn 1 -O3G using chronoamperometry in an H-type cell filled with CO 2 -saturated 0.5 M KHCO 3 solution (Supplementary Figs. 3−8). Supplementary Fig. 5 provides typical current profiles obtained from the SnS 2 /Sn 1 -O3G, biased at various potentials from −0.6 to −1.1 V vs RHE in a CO 2 -saturated 0.5 M KHCO 3 solution. The gaseous and liquid products were analysed by an online gas chromatography and a nuclear magnetic resonance (NMR) spectroscopy (Supplementary Figs. 9–28). The results obtained from combination of geometric current density of the potentiostatic electrolysis of CO 2 over SnS 2 /Sn 1 -O3G and NMR spectral analysis (Supplementary Figs. 16–21) are presented in Fig. 1a,b. These data show that the catalyst reproducibly yielded ethanol with a Faradaic efficiency (FE) as high as 82.5% at −0.9 V RHE

Preparation of SnS 2 /Sn 1 -O3G The detailed preparation procedure of vertically aligned SnS 2 on Sn 1 -O3G is illustrated in Supplementary Fig. 2 in which 2 mmol SnBr 2 and 2 mmol thiourea were added into a mixed solution containing 20 ml of oleic acid and 2.5 ml of oleyamine under magnetic stirring at 80 °C for 8 h (SnS 2 precursor solution). Meanwhile, 20 mg 3D carbon was dispersed into 10 ml of isopropanol under magnetic stirring at room temperature, followed by addition into the SnS 2 precursor solu- tion under magnetic stirring at room temperature for 2 h. Then, the obtained solution was transferred to a 100 ml Teflon-lined stainless steel autoclave to perform solvothermal reaction at 200 °C for 20 h. After cooling down to room temperature, the solid product was washed with ethanol and deionized water, collected by centrifugation and dried in a vacuum oven for 24 h at 40 °C for further utilization (SnS 2 /Sn 1 -O3G).

Preparation of single-Sn atom catalyst The SnS 2 /Sn 1 -O3G was successively leached at 80 °C in 2 M HCl for 24 h to remove SnS 2 nanosheets and unstable species (Sn 1 -O3G).

Preparation of SnS 2 Two mmol SnBr 2 and 2 mmol thiourea were added into a mixed solution containing 20 ml of oleic acid and 2.5 ml of oleyamine under magnetic stirring at 80 °C for 8 h. Then, the solution was transferred to a 100 ml Teflon-lined stainless steel autoclave to perform solvothermal reaction at 200 °C for 20 h. After cooling down to room temperature, the solid prod- uct was washed with ethanol and deionized water, collected by centrifuga- tion and dried in a vacuum oven for 24 h at 40 °C for further utilization.

reasoning: 

Okay, the user wants me to act as a chemist specializing in catalyst synthesis and summarize the catalyst and its preparation from a technical paragraph. Let me carefully analyze the provided text.

Hmm, the main catalyst described is called SnS₂/Sn₁-O3G, which is a tin-based tandem catalyst for electrochemical CO₂ reduction to ethanol. The synthesis involves multiple steps that I need to extract clearly.

First, there's the support material preparation - a 3D carbon foam made by depositing ethylene onto HY zeolite at 950°C. Interesting that they modified the temperature from 600°C in the initial reference to 950°C for actual catalyst preparation. The support is crucial for providing large surface area and good mass transport.

Then comes the core catalyst synthesis through solvothermal method. Key reagents are SnBr₂ and thiourea as tin and sulfur sources, dissolved in oleic acid/oleylamine mixture. The 3D carbon support is added to this solution before solvothermal treatment at 200°C for 20 hours. Post-synthesis washing and drying steps seem standard but important for purity.

I notice they also describe how to make the single-atom catalyst variant (Sn₁-O3G) by acid leaching the tandem catalyst to remove SnS₂ nanosheets. And there's a separate procedure for pure SnS₂ synthesis without the carbon support.

The electrochemical performance part mentions impressive 82.5% Faradaic efficiency for ethanol production at -0.9V vs RHE. But since the user specifically asked about synthesis, I'll focus on preparation details.

The user seems to be a researcher needing precise technical details. I should present the synthesis procedures in logical order, highlighting critical parameters like temperatures, durations, reagent quantities, and all material names with their notations exactly as in the text. The acid leaching step for single-atom catalyst is particularly noteworthy as it creates a different catalytic structure.

Better include all components: support preparation, tandem catalyst synthesis, single-atom variant preparation, and reference SnS₂ synthesis for completeness. The quantities (like 2 mmol reagents) and solvent volumes must be exact since the user emphasized "all details".

answer: 

Based on the provided text, the primary catalyst synthesized is the **SnS₂/Sn₁-O₃G tandem catalyst** for electrochemical CO₂ reduction to ethanol. The synthesis involves multiple steps, including the preparation of a 3D carbon support and the solvothermal growth of SnS₂ on single Sn atom sites. Here is a detailed summary of the synthesis procedures:

### 1. **Preparation of 3D Carbon Support (O3G)**
    *   **Method:** Chemical vapor deposition (CVD) using HY zeolite template.
    *   **Procedure:**
        1.  Place HY zeolite in a fused quartz reactor.
        2.  Heat to **950 °C** under a **dry N₂ flow**.
        3.  Pass a mixture of **ethylene gas and N₂ (50:50 volume ratio)** through a **water bubbler**.
        4.  Feed the humidified gas mixture into the zeolite bed at **950 °C** for **30 minutes**.
        5.  Switch the gas flow back to **dry N₂**.
    *   **Purpose:** Creates a 3D carbon foam with high surface area and good mass transport properties. (Denoted as **3D carbon** or **O3G**).

### 2. **Synthesis of SnS₂/Sn₁-O₃G Tandem Catalyst**
    *   **Method:** Solvothermal reaction.
    *   **Precursor Solution (SnS₂ Precursor):**
        1.  Add **2 mmol SnBr₂** (Sn source) and **2 mmol thiourea** (S source) to a mixture of **20 ml oleic acid** and **2.5 ml oleylamine**.
        2.  Stir magnetically at **80 °C** for **8 hours**.
    *   **Support Dispersion:**
        1.  Disperse **20 mg of the 3D carbon (O3G)** support into **10 ml isopropanol**.
        2.  Stir magnetically at **room temperature (RT)**.
    *   **Combination:**
        1.  Add the dispersed 3D carbon/isopropanol mixture to the **SnS₂ precursor solution**.
        2.  Stir magnetically at **RT** for **2 hours**.
    *   **Solvothermal Reaction:**
        1.  Transfer the combined solution to a **100 ml Teflon-lined stainless steel autoclave**.
        2.  Heat at **200 °C** for **20 hours**.
    *   **Workup:**
        1.  Cool the autoclave to **RT**.
        2.  Wash the solid product with **ethanol and deionized water**.
        3.  Collect the product via **centrifugation**.
        4.  Dry in a **vacuum oven** at **40 °C** for **24 hours**.
    *   **Product:** **SnS₂/Sn₁-O₃G** (Vertically aligned SnS₂ nanosheets on single Sn-atom-anchored 3D carbon).

### 3. **Preparation of Single-Sn Atom Catalyst (Sn₁-O₃G)**
    *   **Method:** Acid leaching of the tandem catalyst.
    *   **Procedure:**
        1.  Take the synthesized **SnS₂/Sn₁-O₃G** catalyst.
        2.  Successively leach it in **2 M HCl** at **80 °C** for **24 hours**.
    *   **Purpose:** Removes the **SnS₂ nanosheets** and any **unstable species**, leaving only the stable single Sn atoms anchored on the 3D carbon support.
    *   **Product:** **Sn₁-O₃G**.

### 4. **Preparation of Pure SnS₂ (Reference Material)**
    *   **Method:** Solvothermal reaction (without carbon support).
    *   **Procedure:**
        1.  Add **2 mmol SnBr₂** and **2 mmol thiourea** to a mixture of **20 ml oleic acid** and **2.5 ml oleylamine**.
        2.  Stir magnetically at **80 °C** for **8 hours** (Same as SnS₂ precursor for tandem catalyst).
        3.  Transfer the solution to a **100 ml Teflon-lined stainless steel autoclave**.
        4.  Heat at **200 °C** for **20 hours**.
        5.  Cool to **RT**.
        6.  Wash with **ethanol and deionized water**.
        7.  Collect via **centrifugation**.
        8.  Dry in a **vacuum oven** at **40 °C** for **24 hours**.
    *   **Product:** Pure **SnS₂**.

### Key Catalyst Characteristics & Performance
*   The **SnS₂/Sn₁-O₃G tandem catalyst** achieves **82.5% Faradaic efficiency (FE)** for **ethanol** production during electrochemical CO₂ reduction at **-0.9 V vs. RHE** in CO₂-saturated 0.5 M KHCO₃ electrolyte.

### Summary of Synthesis Flow
1.  **HY Zeolite → CVD (950°C, Ethylene/N₂/H₂O) → 3D Carbon Foam (O3G Support)**
2.  **O3G Support + SnBr₂/Thiourea in Oleic Acid/Oleylamine → Solvothermal (200°C, 20h) → SnS₂/Sn₁-O₃G Tandem Catalyst**
3.  **SnS₂/Sn₁-O₃G + HCl Leaching (80°C, 24h) → Sn₁-O₃G (Single-Sn Atom Catalyst)**
4.  **SnBr₂/Thiourea in Oleic Acid/Oleylamine → Solvothermal (200°C, 20h) → SnS₂**

File: answers/10.1038_s41560-024-01604-9.txt
question: 

Imagine you are a chemist that is a professional in synthesizing catalysts, please summarize what catalyst is synthesized and the synthesis procedures with all the details from the following paragraph: 

Synthesis of NiMoO x The NiMoO x was synthesized in the same way as Ni@C-MoO x except replacing sodium copper chlorophyllin with carbon black (Vulcan XC-72R).

Synthesis of Ni/CuChl The Ni/CuChl was synthesized in the same way as Ni@C-MoO x except without adding ammonium molybdate ((NH 4 ) 6 Mo 7 O 24 ).

Synthesis of Ni@C-MoO x -N 2 The Ni@C-MoO x -N 2 was synthesized in the same way as Ni@C-MoO x except annealed in N 2 instead of H 2 .

Synthesis of Ni@C-MoO x -TP The Ni@C-MoO x -TP was synthesized in the same way as Ni@C-MoO x except using tetraphenyl porphyrin (TP) instead of CuChl.

Synthesis of Ni@C-MoO x A typical method for the synthesis of Ni@C-MoO x included 1 g Ni(CH 3 COO) 2 , 0.353 g (NH 4 ) 6 Mo 7 O 24 , 1 g urea and 0.1 g sodium copper chlorophyllin being added in 35 ml deionized water. After stirring vig- orously for 0.5 h, the solution was transferred to a 50 ml Teflon-lined stainless-steel autoclave, then heated to 180 °C and maintained for 12 h. The autoclave was then cooled to room temperature. The obtained product was washed with deionized water and ethanol to remove ionic residue and then dried in an oven at 60 °C overnight. The resulting pow- der was heated in a tube furnace up to 500 °C at a ramp rate of 5 °C min −1 under H 2 /N 2 (with 1:9 mole ratio) gas flow, and the heating was main- tained at 500 °C for 2 h. Afterwards the furnace was cooled to room temperature under N 2 flow, the product Ni@C-MoO x was collected.

Synthesis of MoO x One g (NH 4 ) 6 Mo 7 O 24 was heated in a tube furnace up to 500 °C at a ramp rate of 5 °C min −1 under H 2 /N 2 (with 1:9 mole ratio) gas flow, and the heating was maintained at 500 °C for 2 h. Afterwards the furnace

Synthesis of C-MoO x A 0.353 g amount of (NH 4 ) 6 Mo 7 O 24 and 0.1 g sodium copper chloro- phyllin were added in 35 ml deionized water; after drying at 65 °C, the powder was heated in a tube furnace up to 500 °C at a ramp rate of 5 °C min −1 under H 2 /N 2 (with 1:9 mole ratio) gas flow, and the heating was maintained at 500 °C for 2 h. Afterwards the furnace was cooled to room temperature under N 2 flow, the product C-MoO x was collected.

reasoning: 

Okay, the user wants me to act as a professional chemist specializing in catalyst synthesis. They've provided several catalyst synthesis procedures that all reference a base method (Ni@C-MoOₓ), and I need to extract and summarize each one with full details. 

First, I notice the user is likely a researcher or student working with nickel-molybdenum catalysts, probably for electrocatalysis or similar applications given the carbon-supported metal oxide systems. They've presented interconnected synthesis methods where most variations are defined by their deviations from the Ni@C-MoOₓ protocol. 

The core Ni@C-MoOₓ synthesis is fully described, so I'll start by dissecting that: 
- Precursors: Nickel acetate, ammonium molybdate, urea, sodium copper chlorophyllin (CuChl) in water
- Hydrothermal step: 180°C for 12h in Teflon autoclave
- Post-treatment: Washing, drying, then annealing at 500°C under H₂/N₂ (1:9) with controlled ramp/cool rates

Now for the variants:
- NiMoOₓ: Simple substitution of CuChl with carbon black (Vulcan XC-72R). Important to note this removes the carbon source from chlorophyllin.
- Ni/CuChl: Omission of ammonium molybdate - so no Mo component, just nickel on carbon from CuChl.
- Ni@C-MoOₓ-N₂: Critical atmosphere change - N₂ instead of H₂/N₂ during annealing. This likely affects reduction/oxidation states.
- Ni@C-MoOₓ-TP: Replacement of CuChl with tetraphenyl porphyrin. Structurally similar carbon precursor but different metal (Cu vs none in TP).
- MoOₓ and C-MoOₓ: Simpler syntheses without nickel, showing the isolated components. 

I should emphasize the annealing conditions since gas atmosphere and temperature profiles are crucial for catalyst properties. Also noting where carbon sources differ (chlorophyllin vs porphyrin vs carbon black) is essential for material characteristics. 

The user didn't specify application context, but these catalysts are clearly designed for comparative studies - probably testing how carbon support, metal loading, or annealing atmosphere affect performance. I'll keep the summary strictly procedural since they asked for "all details," avoiding assumptions about catalytic mechanisms. 

One tricky part: The MoOₓ synthesis description cuts off mid-sentence, but from context it's clearly identical to the annealing step in other procedures. I'll extrapolate logically. Also making sure to clarify that "the same way as" references the full Ni@C-MoOₓ process unless otherwise specified. 

Finally, organizing by base method first, then variants - this mirrors how they're presented and shows the systematic modifications. Highlighting stoichiometry (like 1:9 H₂/N₂) and exact masses since those are critical for reproducibility.

answer: 

Based on the provided text, here is a detailed summary of each catalyst synthesized and its specific procedure, presented as a professional chemist specializing in catalyst synthesis:

**1. Ni@C-MoOₓ (Base Catalyst)**
    *   **Composition:** Nickel nanoparticles supported on carbon-coated Molybdenum Oxide.
    *   **Precursors:**
        *   Ni(CH₃COO)₂ (1 g)
        *   (NH₄)₆Mo₇O₂₄ (0.353 g)
        *   Urea (1 g)
        *   Sodium Copper Chlorophyllin (CuChl) (0.1 g)
        *   Deionized Water (35 ml)
    *   **Synthesis Procedure:**
        1.  Dissolve precursors in 35 ml deionized water.
        2.  Stir vigorously for 0.5 hours.
        3.  Transfer solution to a 50 ml Teflon-lined stainless-steel autoclave.
        4.  Hydrothermally treat at 180 °C for 12 hours.
        5.  Cool autoclave to room temperature.
        6.  Wash the obtained product with deionized water and ethanol to remove ionic residues.
        7.  Dry the washed product in an oven at 60 °C overnight.
        8.  Anneal the dried powder in a tube furnace:
            *   Atmosphere: H₂/N₂ mixture (1:9 mole ratio).
            *   Ramp rate: 5 °C min⁻¹ to 500 °C.
            *   Hold time: 2 hours at 500 °C.
        9.  Cool furnace to room temperature under N₂ flow.
        10. Collect final product Ni@C-MoOₓ.

**2. NiMoOₓ**
    *   **Composition:** Nickel Molybdenum Oxide (No explicit carbon support mentioned).
    *   **Synthesis Deviation:** Identical to **Ni@C-MoOₓ** except sodium copper chlorophyllin is replaced with carbon black (Vulcan XC-72R).
    *   **Precursors:** Ni(CH₃COO)₂ (1 g), (NH₄)₆Mo₇O₂₄ (0.353 g), Urea (1 g), **Carbon Black (Vulcan XC-72R) (0.1 g)**, Deionized Water (35 ml).
    *   **Procedure:** Follow steps 1-10 of **Ni@C-MoOₓ** synthesis using the above precursors.

**3. Ni/CuChl**
    *   **Composition:** Nickel nanoparticles supported on carbon derived from Sodium Copper Chlorophyllin (No Molybdenum).
    *   **Synthesis Deviation:** Identical to **Ni@C-MoOₓ** except ammonium molybdate ((NH₄)₆Mo₇O₂₄) is omitted.
    *   **Precursors:** Ni(CH₃COO)₂ (1 g), Urea (1 g), Sodium Copper Chlorophyllin (CuChl) (0.1 g), Deionized Water (35 ml). ***(No (NH₄)₆Mo₇O₂₄)***.
    *   **Procedure:** Follow steps 1-10 of **Ni@C-MoOₓ** synthesis using the above precursors.

**4. Ni@C-MoOₓ-N₂**
    *   **Composition:** Nickel nanoparticles supported on carbon-coated Molybdenum Oxide (Annealed under inert atmosphere).
    *   **Synthesis Deviation:** Identical to **Ni@C-MoOₓ** except the annealing atmosphere is pure N₂ instead of H₂/N₂.
    *   **Precursors:** Same as **Ni@C-MoOₓ**: Ni(CH₃COO)₂ (1 g), (NH₄)₆Mo₇O₂₄ (0.353 g), Urea (1 g), Sodium Copper Chlorophyllin (CuChl) (0.1 g), Deionized Water (35 ml).
    *   **Procedure:** Follow steps 1-7 of **Ni@C-MoOₓ**. For annealing (Step 8):
        *   Atmosphere: **Pure N₂**.
        *   Ramp rate: 5 °C min⁻¹ to 500 °C.
        *   Hold time: 2 hours at 500 °C.
        *   Cool under N₂ flow (Step 9).
        *   Collect product (Step 10).

**5. Ni@C-MoOₓ-TP**
    *   **Composition:** Nickel nanoparticles supported on carbon-coated Molybdenum Oxide (Carbon derived from Tetraphenyl Porphyrin).
    *   **Synthesis Deviation:** Identical to **Ni@C-MoOₓ** except sodium copper chlorophyllin is replaced with Tetraphenyl Porphyrin (TP).
    *   **Precursors:** Ni(CH₃COO)₂ (1 g), (NH₄)₆Mo₇O₂₄ (0.353 g), Urea (1 g), **Tetraphenyl Porphyrin (TP) (0.1 g)**, Deionized Water (35 ml).
    *   **Procedure:** Follow steps 1-10 of **Ni@C-MoOₓ** synthesis using the above precursors.

**6. MoOₓ**
    *   **Composition:** Molybdenum Oxide.
    *   **Precursor:** (NH₄)₆Mo₇O₂₄ (1 g)
    *   **Synthesis Procedure:**
        1.  Place 1 g of (NH₄)₆Mo₇O₂₄ in a tube furnace.
        2.  Anneal under gas flow:
            *   Atmosphere: H₂/N₂ mixture (1:9 mole ratio).
            *   Ramp rate: 5 °C min⁻¹ to 500 °C.
            *   Hold time: 2 hours at 500 °C.
        3.  Cool furnace to room temperature.
        4.  Collect product MoOₓ. *(Note: The text cuts off after "Afterwards the furnace", but cooling under N₂ and collection is implied based on other procedures and standard practice)*.

**7. C-MoOₓ**
    *   **Composition:** Carbon-coated Molybdenum Oxide (No Nickel).
    *   **Precursors:**
        *   (NH₄)₆Mo₇O₂₄ (0.353 g)
        *   Sodium Copper Chlorophyllin (CuChl) (0.1 g)
        *   Deionized Water (35 ml)
    *   **Synthesis Procedure:**
        1.  Dissolve precursors in 35 ml deionized water.
        2.  Dry the solution at 65 °C to obtain a powder.
        3.  Anneal the dried powder in a tube furnace:
            *   Atmosphere: H₂/N₂ mixture (1:9 mole ratio).
            *   Ramp rate: 5 °C min⁻¹ to 500 °C.
            *   Hold time: 2 hours at 500 °C.
        4.  Cool furnace to room temperature under N₂ flow.
        5.  Collect final product C-MoOₓ.

**Key Observations on Synthesis Strategy:**
*   **Ni@C-MoOₓ** is the foundational synthesis, combining Ni²⁺, Mo₇O₂₄⁶⁻, urea (likely as pH modifier/structure-directing agent), and a carbon/nitrogen source (CuChl/TP) via **hydrothermal synthesis** followed by **controlled annealing** under reducing/inert atmosphere (H₂/N₂).
*   Variations are systematically created by:
    *   **Precursor Substitution:** CuChl → Carbon Black (NiMoOₓ), CuChl → TP (Ni@C-MoOₓ-TP).
    *   **Precursor Omission:** Omit Mo source (Ni/CuChl).
    *   **Annealing Atmosphere Change:** H₂/N₂ → N₂ (Ni@C-MoOₓ-N₂).
*   **Component Isolation:** Syntheses of MoOₓ (only Mo precursor) and C-MoOₓ (Mo precursor + carbon source, no Ni) provide reference materials lacking key components of the main catalyst.
*   The annealing step (500°C, 2h, 5°C/min ramp/cool) under controlled gas flow (H₂/N₂ or N₂) is **critical** for forming the final active phases (metal, oxide, carbon coating) and is consistent across most syntheses involving thermal treatment.
