Repository: aobozhang2025/Data_Processing

File: answers/10.1038_s41563-019-0344-1.txt
question: 

Imagine you are a chemist that is a professional in synthesizing catalysts, please summarize what catalyst is synthesized and the synthesis procedures with all the details from the following paragraph: 

Synthesis of M/TiO 2 . Synthesis of silica nanoparticles. Spherical silica (SiO 2 ) nanoparticles were synthesized by sol–gel reaction in a basic environment following the previously reported Stöber method. A 0.86 ml volume of TEOS was added to a solution containing ethyl alcohol (23 ml), H 2 O (4.3 ml) and aqueous ammonia (0.6 ml) at room temperature. The mixture was then vigorously stirred for 6 h. Reaction products were centrifuged, washed with water and ethyl alcohol, and dispersed in ethyl alcohol.

Preparation of bulk Cu/TiO 2 reference. To fabricate the bulk Cu/TiO 2 reference, the synthesis was performed in the same manner as for M/TiO 2 HNP synthesis, as described in the previous section, but without using SiO 2 as a template or coating layer. First, TiO 2 was formed by a hydrolysis reaction, followed by Cu ion adsorption onto the TiO 2 surface and annealing at 900 °C for 2 h in air. The synthesized Cu/TiO 2 reference was used for further characterization and/or photocatalytic reactions.

reasoning: 

Okay, the user wants me to summarize catalyst synthesis procedures from a technical paragraph. They're asking me to role-play as a professional chemist specializing in catalyst synthesis. 

Looking at the text, I see two distinct catalyst syntheses described: M/TiO₂ hollow nanoparticles (though M isn't specified, it's likely copper based on context) and a bulk Cu/TiO₂ reference material. The user wants all details extracted precisely.

Hmm, interesting that the M/TiO₂ uses SiO₂ nanoparticles as sacrificial templates - that's a smart approach to create hollow structures. The Stöber method for silica synthesis is classic but I should confirm all reagent volumes and conditions are accurately captured. For TEOS hydrolysis: 23ml EtOH, 4.3ml H₂O, 0.6ml NH₄OH - that basic environment is crucial for controlled particle growth. 

The bulk Cu/TiO₂ synthesis is simpler but has nuances: TiO₂ hydrolysis first, then Cu adsorption, and that aggressive 900°C annealing in air would certainly create large particles. I wonder if the user realizes how drastically that differs from the hollow nanoparticle route thermally. 

Better emphasize the structural differences since that's key for catalytic applications - hollow structures versus bulk. The user seems technically competent but might need the implicit connections made explicit, like why SiO₂ is called a "template" and how annealing removes it. 

Also noting the centrifugation/washing steps are identical for both silica and catalyst products - important for reproducibility. Should present this as two clear synthesis protocols with comparative notes rather than mixing them.

answer: 

Based on the provided text, two distinct catalyst materials are synthesized:

1.  **Silica (SiO₂) Nanoparticles (Template for M/TiO₂):**
    *   **Catalyst:** SiO₂ nanoparticles (used as a sacrificial template for M/TiO₂ hollow nanoparticles).
    *   **Synthesis Method:** Stöber method (sol-gel in basic environment).
    *   **Procedure:**
        1.  Combine 23 ml ethyl alcohol, 4.3 ml H₂O, and 0.6 ml aqueous ammonia in a reaction vessel at room temperature.
        2.  Add 0.86 ml Tetraethyl orthosilicate (TEOS) to the mixture.
        3.  Vigorously stir the mixture for 6 hours at room temperature.
        4.  Centrifuge the reaction products to separate the solid SiO₂ nanoparticles.
        5.  Wash the separated nanoparticles with water and ethyl alcohol.
        6.  Disperse the final washed SiO₂ nanoparticles in ethyl alcohol.

2.  **Bulk Cu/TiO₂ Reference Catalyst:**
    *   **Catalyst:** Copper (Cu) nanoparticles supported on Titanium Dioxide (TiO₂) bulk material.
    *   **Synthesis Method:** Hydrolysis, adsorption, and calcination.
    *   **Procedure:**
        1.  Form TiO₂ particles via a hydrolysis reaction (specifics like precursor not given, implied to be similar to step 1 for M/TiO₂ HNP *excluding* SiO₂ template/coating).
        2.  Adsorb copper ions (Cu²⁺) onto the surface of the pre-formed TiO₂ particles (adsorption method/concentration not specified).
        3.  Anneal (calcine) the Cu-adsorbed TiO₂ material at **900 °C for 2 hours in air**.

**Key Details & Clarifications:**

*   **M/TiO₂ HNP:** The synthesis procedure for the *actual* M/TiO₂ Hollow Nanoparticles (HNP) is referenced as being described in a previous section but isn't fully provided in *this* paragraph. The text states that SiO₂ nanoparticles are synthesized *for* this purpose as a template.
*   **Bulk Reference Synthesis:** The bulk Cu/TiO₂ synthesis explicitly *omits* the use of the SiO₂ template/coating layer used for the hollow nanoparticles. It follows the initial TiO₂ formation step of the HNP synthesis but then proceeds directly to Cu adsorption and high-temperature annealing.
*   **Annealing:** The 900 °C annealing in air is crucial. This high temperature:
    *   Removes the SiO₂ template (in the HNP synthesis, not shown here).
    *   Converts the adsorbed Cu ions into metallic Cu or Cu oxide nanoparticles.
    *   Sinters the TiO₂ support, leading to a bulk (non-hollow, likely low surface area) material for the reference catalyst.
*   **Purpose:** The bulk Cu/TiO₂ is synthesized specifically as a reference material for comparison with the hollow M/TiO₂ nanoparticles in characterization and photocatalytic testing.

**In summary, the paragraph details the synthesis of:**

1.  **SiO₂ Nanoparticles** (via Stöber method: TEOS hydrolysis in EtOH/H₂O/NH₃, 6h stir, centrifuge, wash, disperse in EtOH) - *used as a template*.
2.  **Bulk Cu/TiO₂ Reference Catalyst** (via TiO₂ hydrolysis, Cu²⁺ adsorption, annealing at 900°C for 2h in air) - *synthesized without a template for comparison*.

File: answers/10.1038_s41563-019-0349-9.txt
question: 

Imagine you are a chemist that is a professional in synthesizing catalysts, please summarize what catalyst is synthesized and the synthesis procedures with all the details from the following paragraph: 

Methods Catalyst preparation. The synthesis of Pt iso catalysts on TiO 2 has been reported previously22. Briefly, a pH-adjusted solution (12.2) containing tetraammineplatinum(II) nitrate was slowly injected into a solution containing TiO 2 (anatase, 5 nm diameter, 290 m2 g−1, US Research Nanomaterials). After drying, the catalyst was calcined in a tube furnace at 450 °C for 4 h in flowing air after ramping up the temperature at a rate of 10 °C min−1.

reasoning: 

Alright, the user wants me to act as a chemist specializing in catalyst synthesis and summarize the catalyst and its preparation from the given paragraph. Let me start by parsing the provided text carefully.

First, the catalyst mentioned is Pt on TiO2. The support is anatase TiO2 with specific properties: 5 nm particle diameter, 290 m²/g surface area, sourced from US Research Nanomaterials. The active metal is platinum, deposited as isolated atoms, which I infer from "Pt iso catalysts"—likely meaning single-atom or highly dispersed Pt. The synthesis method involves a pH-adjusted solution of tetraammineplatinum(II) nitrate. The pH is set to 12.2, which is quite basic. This solution is slowly injected into a TiO2 suspension. 

Next, the procedure steps: after injection, the mixture is dried. Then calcined in a tube furnace at 450°C for 4 hours in flowing air. The ramp rate is 10°C per minute. I need to note the importance of the basic pH here—it probably helps in anchoring Pt precursors to the TiO2 surface, preventing aggregation. The calcination step would decompose the platinum complex and oxidize it, likely forming PtOx species, which might be reduced later during catalyst activation, though that's not mentioned here. 

The user is likely a researcher or student needing detailed synthesis steps for replication. They might be preparing similar catalysts and require precise conditions like pH, temperature ramp, and calcination details. Maybe they're comparing methodologies or troubleshooting their own synthesis. I should ensure all parameters are explicitly stated: precursor compound, pH exact value, TiO2 specs, injection rate (though it's just noted as "slowly"), drying method isn't specified but calcination details are crucial. Highlighting the goal of achieving isolated Pt atoms is key since that affects catalytic properties. Also, mentioning the role of each step, like calcination for decomposition and dispersion, adds context. Need to avoid assumptions not in the text, like reduction steps. Double-checking all values: pH 12.2, 450°C, 4 hours, 10°C/min ramp. Got it.

answer: 

Based on the provided text, here is a professional chemist's summary of the synthesized catalyst and its detailed synthesis procedure:

1.  **Synthesized Catalyst:**
    *   **Active Metal:** Platinum (Pt)
    *   **Support Material:** Titanium Dioxide (TiO₂)
    *   **Support Phase:** Anatase
    *   **Support Properties:** 5 nm average particle diameter, 290 m² g⁻¹ specific surface area (Supplier: US Research Nanomaterials).
    *   **Catalyst Type:** "Pt iso catalysts" (This strongly implies the synthesis aims for highly dispersed platinum, likely isolated single atoms (SACs) or very small clusters on the TiO₂ surface).

2.  **Detailed Synthesis Procedure:**

    1.  **Precursor Solution Preparation:**
        *   Prepare an aqueous solution of **tetraammineplatinum(II) nitrate** ([Pt(NH₃)₄](NO₃)₂).
        *   **Adjust the pH** of this platinum precursor solution to **12.2** (highly basic). (Note: This basic pH is crucial for controlling Pt deposition and dispersion).

    2.  **Support Suspension:**
        *   Prepare an aqueous suspension containing the **TiO₂ (anatase)** support nanoparticles.

    3.  **Deposition/Impregnation:**
        *   **Slowly inject** the pH-adjusted tetraammineplatinum(II) nitrate solution into the TiO₂ suspension.
        *   (Implied: Stirring/mixing occurs during injection to ensure uniform contact).

    4.  **Drying:**
        *   After the injection and mixing is complete, **dry** the resulting solid material. (The specific drying method - e.g., oven drying, rotary evaporation, spray drying - is not specified).

    5.  **Calcination:**
        *   Place the dried material in a **tube furnace**.
        *   **Ramp the temperature** from room temperature to the target calcination temperature at a **controlled rate of 10 °C min⁻¹**.
        *   **Hold** the material at the **final calcination temperature of 450 °C** for **4 hours**.
        *   Perform calcination under **flowing air** atmosphere.

**Key Synthesis Details & Implications:**

*   **Precursor:** Tetraammineplatinum(II) nitrate is chosen as it decomposes cleanly and the ammine ligands can aid in dispersion.
*   **pH Control (12.2):** This is critical. The high basic pH likely promotes strong electrostatic interaction or specific adsorption between the cationic [Pt(NH₃)₄]²⁺ complex and the TiO₂ surface (whose point of zero charge is around pH 6-7), facilitating high dispersion and potentially anchoring Pt species to form isolated atoms/clusters during calcination. It also helps prevent premature hydrolysis or precipitation.
*   **Slow Injection:** Ensures gradual addition of the Pt precursor, minimizing local concentration gradients that could lead to agglomeration.
*   **Calcination Conditions:**
    *   **450 °C:** High enough to decompose the platinum ammine complex and any residual nitrates, and to potentially strengthen the Pt-TiO₂ interaction.
    *   **Flowing Air:** Oxidizes the organic ligands and nitrates, likely resulting in oxidized Pt species (e.g., PtOₓ) initially. *Crucially, this oxidative calcination is often a key step in stabilizing isolated Pt atoms on oxide supports like TiO₂.*
    *   **Controlled Ramp (10 °C min⁻¹):** Prevents rapid decomposition or sintering that could occur with a faster temperature increase.

**Overall Goal:** The procedure is meticulously designed (pH, slow injection, oxidative calcination) to achieve a highly dispersed Pt catalyst on anatase TiO₂, specifically targeting "Pt iso" (isolated atoms or very small clusters), leveraging the strong metal-support interaction (SMSI) achievable with TiO₂ under these conditions. The resulting catalyst after calcination likely contains oxidized Pt species (Pt⁺ or Pt²⁺), which would typically be reduced *in situ* prior to catalytic testing to activate the metal sites.

File: answers/10.1038_s41563-019-0571-5.txt
question: 

Imagine you are a chemist that is a professional in synthesizing catalysts, please summarize what catalyst is synthesized and the synthesis procedures with all the details from the following paragraph: 

Synthesis of Co 1 –NG(O) and Co 1 –NG(R) catalyst. GO was washed with hydrochloric acid solution and acetone to remove the metal impurities (for example, manganese) that are left during the Hummers method of producing GO (Supplementary Table 1). It was then dried in an electric oven at 40 °C overnight. In a typical approach, 30 mg of acid-treated GO was dispersed in 30 ml of water. CoCl 2 ·6H 2 O was dispersed in water (3 mg ml−1) and 202 ul of the solution was added into the GO solution. The mixed solution was sonicated for 1 h and then freeze-dried for 2 days. The prepared metal-adsorbed GO foam was collected into an alumina crucible and then placed at the centre of a tube furnace. With the continuous feeding of ammonia (50 sccm) and argon (150 sccm) gas, the furnace was heated up to 500 °C (ramping rate = 5 °C min−1) and held at 500 °C for 1 h, followed by natural cooling under a continuous flow of Ar (150 sccm). The collected dark greyish catalyst was dispersed in isopropanol (1 mg ml−1) for further use. The synthetic method for Co 1 –NG(R) was the same as that for Co 1 –NG(O) except the reaction temperature was 900 °C.

Synthesis of Ni 1 –Fe 1 –NG(O) catalyst. Everything was kept the same except for the metal adsorption process. NiCl 2 ·6H 2 O, FeCl 3 ·6H 2 O was dispersed in water (3 mg ml−1) and 202 ul (nickel) and 242 ul (iron) of the solution was added into the aqueous dispersion of GO (1 mg ml−1).

Synthesis of Co 1 –ZIF(O) catalyst. ZIF-8 (Basolite Z1200 from Sigma-Aldrich) powder (1 g) was annealed at 900 °C for 3 h under an Ar atmosphere (yield ~0.32 g) in a tube furnace to obtain ZIF-derived carbon. The ZIF-derived carbon (200 mg) was dispersed in 50 ml water and sonicated for 30 min. Cobalt acetate (177 mg) and 1,10-phenanthroline (594.6 mg) were dissolved in 15 ml of water. Then, 1 ml of this solution was added to the ZIF-derived carbon solution and the mixture was sonicated for another 30 min, followed by stirring for 24 h. After this, the powder was collected by filtration and was dried in a vacuum oven at 80 °C overnight. The dried powder was annealed at 900 °C for 2 h under an Ar atmosphere to produce Co 1 –ZIF. Based on the modified Hummers method, Co 1 –ZIF was oxidized by using H 2 O 2 as an oxidizing agent in acidic media42. The Co 1 –ZIF catalyst (200 mg) was dispersed in a 0.5 M H 2 SO 4 solution (300 ml) and heated up to 90 °C. After 3 h, 30% H 2 O 2 solution (30 ml was added gradually to the above solution and reacted for 12 h. The resulting powder was filtered and rinsed with deionized water, and dried in a vacuum oven at 80 °C to obtain the oxidized Co 1 –ZIF catalyst, denoted as Co 1 –ZIF(O).

reasoning: 

Okay, the user wants me to act as a professional chemist specializing in catalyst synthesis and summarize the catalysts and procedures from a detailed paragraph. Let me analyze this carefully.

First, I need to identify all catalysts mentioned: Co₁-NG(O), Co₁-NG(R), Ni₁-Fe₁-NG(O), and Co₁-ZIF(O). The "NG" likely stands for nitrogen-doped graphene while "ZIF" refers to zeolitic imidazolate framework-derived carbon. 

The synthesis methods share some common steps but have key differences. For the NG series, they start with graphene oxide (GO) purification - washing with HCl and acetone to remove metal impurities from Hummers method, then drying. The metal adsorption step varies: Co catalysts use cobalt chloride solution, while the bimetallic Ni-Fe catalyst uses both nickel and iron chlorides in specific volumes. 

The thermal treatment is critical - Co₁-NG(O) uses 500°C under NH₃/Ar flow, while Co₁-NG(R) uses 900°C. The Ni-Fe catalyst follows the same protocol as Co₁-NG(O). Interesting how temperature creates different catalyst versions.

Now the Co₁-ZIF(O) is more complex. It starts with commercial ZIF-8 annealing to get carbon support. Then they load cobalt using cobalt acetate and 1,10-phenanthroline - that chelating agent probably helps with dispersion. After annealing, there's an oxidation step with H₂O₂ in acidic medium - that's unusual, likely to create oxygen functional groups.

The user seems to need precise technical details - volumes, temperatures, durations. They're probably a researcher replicating this or writing a review. I should highlight all parameters: 202μl Co solution, 500°C vs 900°C, 30ml H₂O₂ etc. 

Key distinctions to emphasize: 
- Metal precursors (single vs bimetallic)
- Thermal treatment temperatures 
- The extra oxidation step for ZIF-derived catalyst
- Gas flow rates (50sccm NH₃, 150sccm Ar)

I'll organize this clearly by catalyst while maintaining all critical synthesis parameters. The oxidation step in Co₁-ZIF(O) is particularly noteworthy - it modifies surface chemistry significantly. For the NG catalysts, the nitrogen doping comes from ammonia during pyrolysis.

Should also explain abbreviations where possible - like "NG" and "ZIF" - since the original text assumes familiarity. The user might appreciate knowing that "O" and "R" suffixes probably denote oxidized and reduced forms.

answer: 

Based on the provided text, here's a professional summary of the synthesized catalysts and their detailed synthesis procedures:

### Synthesized Catalysts
1.  **Co₁-NG(O):** Single-atom Cobalt catalyst on Nitrogen-doped Graphene, synthesized at **500 °C**.
2.  **Co₁-NG(R):** Single-atom Cobalt catalyst on Nitrogen-doped Graphene, synthesized at **900 °C**.
3.  **Ni₁-Fe₁-NG(O):** Bimetallic single-atom Nickel-Iron catalyst on Nitrogen-doped Graphene, synthesized at **500 °C**.
4.  **Co₁-ZIF(O):** Single-atom Cobalt catalyst on oxidized ZIF-8 derived carbon support.

---

### Detailed Synthesis Procedures

**1. Co₁-NG(O) and Co₁-NG(R) Catalysts (NG = Nitrogen-doped Graphene)**
    *   **GO Purification:** Graphene Oxide (GO) is washed with HCl solution and acetone to remove metal impurities (e.g., Mn) from the Hummers method synthesis. Washed GO is dried at 40 °C overnight.
    *   **Dispersion:** 30 mg of purified GO is dispersed in 30 ml water.
    *   **Metal Adsorption:**
        *   Prepare CoCl₂·6H₂O solution (3 mg/ml in water).
        *   Add 202 µl of the CoCl₂ solution to the GO dispersion.
    *   **Mixing & Drying:** The mixture is sonicated for 1 hour, then freeze-dried for 2 days to obtain a metal-adsorbed GO foam.
    *   **Pyrolysis/Doping:**
        *   Place the foam in an alumina crucible within a tube furnace.
        *   Flow gases: NH₃ (50 sccm) + Ar (150 sccm).
        *   **For Co₁-NG(O):** Heat to 500 °C at 5 °C/min, hold for 1 hour.
        *   **For Co₁-NG(R):** Heat to 900 °C at 5 °C/min, hold for 1 hour.
        *   Cool naturally under Ar flow (150 sccm).
    *   **Product:** Dark greyish catalyst powder.
    *   **Storage:** Disperse catalyst in isopropanol (1 mg/ml) for further use.

**2. Ni₁-Fe₁-NG(O) Catalyst**
    *   **GO Purification & Dispersion:** Identical to Co₁-NG(O/R): Purify GO, dry at 40°C. Disperse 30 mg purified GO in 30 ml water (1 mg/ml).
    *   **Bimetallic Adsorption:**
        *   Prepare NiCl₂·6H₂O solution (3 mg/ml in water).
        *   Prepare FeCl₃·6H₂O solution (3 mg/ml in water).
        *   Add 202 µl NiCl₂ solution + 242 µl FeCl₃ solution to the GO dispersion.
    *   **Mixing & Drying:** Identical to Co₁-NG(O/R): Sonicate 1 hour, freeze-dry 2 days.
    *   **Pyrolysis/Doping:** Identical to **Co₁-NG(O)** (500 °C protocol):
        *   Flow NH₃ (50 sccm) + Ar (150 sccm).
        *   Heat to 500 °C at 5 °C/min, hold 1 hour.
        *   Cool naturally under Ar (150 sccm).
    *   **Product:** Dark greyish catalyst powder.

**3. Co₁-ZIF(O) Catalyst (ZIF = Zeolitic Imidazolate Framework)**
    *   **Carbon Support Preparation:**
        *   Anneal commercial ZIF-8 powder (1 g) at 900 °C for 3 hours under Ar flow.
        *   Yield: ~0.32 g ZIF-derived carbon.
    *   **Support Dispersion:** Disperse 200 mg ZIF-derived carbon in 50 ml water, sonicate 30 min.
    *   **Cobalt Complex Solution:** Dissolve Cobalt Acetate (177 mg) and 1,10-Phenanthroline (594.6 mg) in 15 ml water.
    *   **Metal Loading:**
        *   Add 1 ml of the Co/Phenanthroline solution to the carbon dispersion.
        *   Sonicate 30 min, then stir for 24 hours.
    *   **Recovery & Drying:** Filter the powder, dry in a vacuum oven at 80 °C overnight.
    *   **Pyrolysis:** Anneal the dried powder at 900 °C for 2 hours under Ar flow to form **Co₁-ZIF**.
    *   **Oxidation (O-functionalization):**
        *   Disperse 200 mg Co₁-ZIF in 300 ml of 0.5 M H₂SO₄.
        *   Heat to 90 °C and hold for 3 hours.
        *   Gradually add 30 ml of 30% H₂O₂ solution.
        *   React for 12 hours at 90 °C.
    *   **Recovery & Drying:** Filter the powder, rinse with deionized water, dry in a vacuum oven at 80 °C.
    *   **Product:** Oxidized catalyst **Co₁-ZIF(O)**.

---

### Key Distinctions
*   **Co₁-NG(O) vs. Co₁-NG(R):** Differ *only* in pyrolysis temperature (500°C vs 900°C).
*   **Co₁-NG(O) vs. Ni₁-Fe₁-NG(O):** Differ *only* in the metal salt solution added during adsorption (CoCl₂ vs NiCl₂ + FeCl₃). Pyrolysis is identical (500°C).
*   **Co₁-ZIF(O):** Uses a fundamentally different carbon support (pyrolyzed ZIF-8) and involves a complex Co-phenanthroline loading step followed by a post-synthesis oxidation treatment.

File: answers/10.1038_s41563-022-01252-y.txt
question: 

Imagine you are a chemist that is a professional in synthesizing catalysts, please summarize what catalyst is synthesized and the synthesis procedures with all the details from the following paragraph: 

Methods Synthesis. The monometallic catalysts were synthesized by a dissolution-and-carbonization method. A schematic illustration of the synthetic process is shown in Supplementary Fig. 1. Typically, 144 mg of glucose (C 6 H 12 O 6 ) was dissolved in 40 ml of ethanol. Meanwhile, the metal salt precursor (see details in Supplementary Table 1) and 690 mg of hydroxylamine hydrochloride ((NH 3 OH)Cl) were ultrasonically dissolved in 40 ml of deionized water. Subsequently, the ethanol and water solutions were mixed. The mixture was dried in a drying oven at 70 °C for 12 h. Afterwards, it was placed in a crucible, heated from room temperature to 600 °C with a ramp rate of 5 °C min−1 under Ar atmosphere and kept there for 4 h for carbonization. The obtained product was milled into fine powder for further characterization. Exceptionally, since AgNO 3 precursor can react with the Cl− in (NH 3 OH)Cl to form AgCl precipitation (Supplementary Fig. 2), the (NH 3 OH)Cl was replaced by tripolycyanamide with the same molarity as the (NH 3 OH)Cl for the synthesis of Ag SACs. For the synthesis of multimetallic SACs, the procedures are the same as for the monometallic catalysts except that multiple metal salt precursors instead of single ones were added, and the weight of each metal precursor was controlled according to Supplementary Table 2. Moreover, the SACs by the MOF method were synthesized with reference to the reported research25,26. Specifically, 2.4 g of 2-methylimidazole was dissolved in 40 ml of methanol by sonication for 5 min. 1.07 g of Zn(NO 3 ) 2 ·6H 2 O and the given amount of a metal precursor (see Supplementary Table 9 for details) were dissolved in 40 ml of methanol by sonication for 5 min. The two solutions were mixed by magnetic stirring for 12 h. The as-obtained precipitates were centrifuged, washed with methanol several times and dried in vacuum at 70 °C. The dried powder was placed in a tube furnace and then heated to the desired temperature (900 °C) for 3 h at the heating rate of 5 °C min−1 under flowing Ar gas. Then, it was naturally cooled to room temperature and ground into fine powder to obtain the representative samples. The as-prepared products were directly used without any post-treatment.

reasoning: 

Alright, the user wants me to summarize the catalyst synthesis procedures from a chemistry paper. Let me start by understanding exactly what they need. They mentioned being a professional chemist specializing in catalyst synthesis, so the summary should be detailed and technically accurate.

First, I need to parse the provided paragraph. It describes two main methods: dissolution-and-carbonization for monometallic and multimetallic SACs, and an MOF-based method. There's a special case for silver catalysts due to precipitation issues. The user probably wants clarity on each method, including exceptions and specific conditions.

I should identify the catalysts synthesized. The text mentions monometallic and multimetallic single-atom catalysts (SACs). The synthesis involves different precursors and steps. Key details include reagents, temperatures, times, and atmosphere. For the dissolution method, glucose, metal salts, and hydroxylamine hydrochloride are used, except for silver where tripolycyanamide substitutes to avoid chloride precipitation.

The MOF method uses Zn(NO3)2 and 2-methylimidazole with additional metal precursors. The process involves mixing solutions, centrifugation, drying, and high-temperature carbonization. The user might need these procedures separated clearly for replication or reference.

I should note the special handling for Ag catalysts. The replacement of hydroxylamine HCl with tripolycyanamide is crucial to prevent AgCl formation. Also, multimetallic SACs use multiple precursors with controlled weights, as per supplementary tables.

For the MOF synthesis, referencing existing studies (citations 25,26) is important. Steps include dissolving in methanol, mixing, stirring, washing, and carbonization at 900°C. The user might be interested in why specific temperatures and durations are chosen, but the paragraph doesn't explain that, so I'll stick to the described steps.

The user might have deeper needs: understanding scalability, reproducibility, or avoiding common pitfalls like precipitation. Highlighting the argon atmosphere and ramp rates ensures they recognize the need for controlled conditions. Mentioning that products are used without post-treatment could be significant for catalyst activity.

Organizing the summary into distinct methods with bullet points helps readability. Including exceptions and references shows attention to detail. Ensuring all materials, quantities, and conditions are explicitly stated meets the user's request for "all details." They might be preparing for lab work or writing a review, so accuracy in procedural steps is essential.

answer: 

Based on the provided text, here is a professional chemist's summary of the catalysts synthesized and their detailed synthesis procedures:

**Catalysts Synthesized:**
1.  **Monometallic Single-Atom Catalysts (SACs):** Single metal atoms dispersed on a carbon support (e.g., Fe, Co, Ni, Cu, etc. - precursors listed in Supp. Table 1).
2.  **Multimetallic Single-Atom Catalysts (SACs):** Multiple different metal atoms co-dispersed on a carbon support (metal combinations and loadings controlled via Supp. Table 2).
3.  **Silver (Ag) Monometallic SACs:** A specific case of monometallic SACs requiring a modified procedure.
4.  **SACs via MOF Method:** Representative SACs synthesized using a Zeolitic Imidazolate Framework (ZIF-8) as a precursor/template (metal loadings in Supp. Table 9).

**Synthesis Procedures (Detailed):**

**Method 1: Dissolution-and-Carbonization (for Monometallic & Multimetallic SACs)**

1.  **Solution Preparation:**
    *   Dissolve 144 mg of Glucose (C₆H₁₂O₆) in 40 ml Ethanol.
    *   Separately, ultrasonically dissolve the required **metal salt precursor(s)** (quantity based on Supp. Table 1 for mono, Supp. Table 2 for multi) **and** 690 mg of Hydroxylamine Hydrochloride ((NH₃OH)Cl) in 40 ml Deionized Water.
    *   **Exception for Ag SACs:** Replace (NH₃OH)Cl with an equimolar amount of Tripolycyanamide to prevent AgCl precipitation.

2.  **Mixing & Drying:**
    *   Combine the ethanol (glucose) solution and the water (metal salt(s) + (NH₃OH)Cl or tripolycyanamide) solution.
    *   Dry the resulting mixture in a drying oven at **70 °C for 12 hours**.

3.  **Carbonization:**
    *   Transfer the dried material to a crucible.
    *   Place the crucible in a furnace under flowing **Argon (Ar) atmosphere**.
    *   Heat from room temperature to **600 °C** at a controlled **ramp rate of 5 °C min⁻¹**.
    *   Hold (anneal) at **600 °C for 4 hours**.

4.  **Post-Processing:**
    *   Allow the furnace to cool.
    *   Mill the obtained carbonized product into a fine powder for characterization and use.

**Method 2: MOF-Based Synthesis (for Representative SACs)**

1.  **Solution A:**
    *   Dissolve 2.4 g of 2-Methylimidazole (organic linker) in 40 ml Methanol by sonication for 5 minutes.
2.  **Solution B:**
    *   Dissolve 1.07 g of Zinc Nitrate Hexahydrate (Zn(NO₃)₂·6H₂O) **and** the required amount of the additional **metal salt precursor** (quantity based on Supp. Table 9) in 40 ml Methanol by sonication for 5 minutes.
3.  **MOF Formation:**
    *   Mix Solution A and Solution B together.
    *   Stir the mixture magnetically for **12 hours** to form the metal-organic framework (MOF) precipitate (ZIF-8 incorporating the additional metal).
4.  **Workup:**
    *   Centrifuge the mixture to collect the solid precipitates.
    *   Wash the collected solids thoroughly with Methanol several times.
    *   Dry the washed solids under **vacuum at 70 °C**.
5.  **Carbonization:**
    *   Transfer the dried MOF powder to a tube furnace.
    *   Heat under flowing **Argon (Ar) atmosphere**.
    *   Ramp from room temperature to **900 °C** at a rate of **5 °C min⁻¹**.
    *   Hold (anneal) at **900 °C for 3 hours**.
6.  **Post-Processing:**
    *   Allow the furnace to cool naturally to room temperature.
    *   Grind the carbonized product into a fine powder.
    *   **No post-treatment** is applied; the powder is used directly.

**Key Details & Notes:**

*   **Atmosphere:** Both carbonization steps are performed under inert Argon gas to prevent oxidation and facilitate carbonization.
*   **Heating Rates:** Strict control of ramp rate (5 °C min⁻¹) is used in both methods.
*   **Ag Specificity:** The chloride in (NH₃OH)Cl causes AgCl precipitation when using AgNO₃. Tripolycyanamide is used as a chloride-free alternative reducing agent/N-source.
*   **Multimetallic (Dissolution Method):** Follows the *exact* same procedure as monometallic dissolution, but uses **multiple metal precursors** simultaneously, with weights controlled by Supp. Table 2.
*   **MOF Method:** Based on ZIF-8 formation (Zn²⁺ + 2-methylimidazole) with an additional metal co-incorporated. High-temperature pyrolysis (900 °C) removes Zn and generates the porous carbon-supported SAC.
*   **Characterization:** Products are milled/ground into fine powder specifically for characterization.
*   **Post-Treatment:** The as-synthesized catalysts are used directly without any further chemical treatment.

File: answers/10.1038_s41563-022-01380-5.txt
question: 

Imagine you are a chemist that is a professional in synthesizing catalysts, please summarize what catalyst is synthesized and the synthesis procedures with all the details from the following paragraph: 

Methods Synthesis of catalysts In a typical procedure, 0.1721 g of RuCl 3 and 0.0656 g of NiCl 2 ·6H 2 O (that is, RuCl 3 and NiCl 2 at a molar ratio of 3:1) were mixed in 150 ml of 1 M HCl and sonicated for 2 h. Carbon black (0.4 g; Cabot, BP2000) was then added and dispersed by stirring for 18 h under room temperature to ensure uniform distribution. Next, the mixture was dried by using a rotary evaporator and the remaining powder was collected. The powder was annealed in a flowing Ar/H 2 (5% H 2 ) atmosphere at 900 °C for 2 h and then annealed in air at 250–550 °C (450 °C as the optimized temperature) for 3 h. After annealing, 50 mg of product was added to 20 ml of 1 M HCl and mixed at room temperature for 12 h to perform acid leaching, then centrifuged and washed with deionized water three times. Finally, the sample was dried at 80 °C in an oven for 12 h to obtain the Ni-RuO 2 catalyst. Ru a Ni b O x -AL samples with different amounts of Ni dopant were also prepared following the same procedure, except that the level of precursors was tuned in the first step. In addition, RuO 2 with no Ni incorporated was prepared in a similar method using RuCl 3 as precursor. M-RuO 2 (M=Fe, Co, Zn, Cu) samples with different metal dopants were also prepared using the same procedure, except that the precursors used in the first step were different—FeCl 3 , CoCl 2 , Zn(NO 3 ) 2 ·6H 2 O, and CuCl 2 ·2H 2 O. Of note, the weight ratio of total metal content in precursors to carbon black support was fixed at 1:4 in all catalyst synthesis.

reasoning: 

Okay, the user wants me to act as a professional chemist specializing in catalyst synthesis and summarize the catalyst and its synthesis procedure from the given paragraph. Let me carefully analyze the text.

First, I need to identify the primary catalyst being synthesized - it's clearly Ni-RuO₂, a nickel-doped ruthenium oxide catalyst supported on carbon black. The paragraph describes a detailed procedure with specific quantities and conditions. 

Breaking down the synthesis steps: It starts with dissolving ruthenium chloride and nickel chloride hexahydrate in hydrochloric acid at a 3:1 molar ratio, followed by sonication. Then carbon black support is added with prolonged stirring. The drying method is rotary evaporation, then high-temperature annealing first in reducing atmosphere (Ar/H₂) then in oxidizing atmosphere (air). Important to note the acid leaching step after annealing, followed by washing and drying.

The user also mentions variations: different Ni dopant levels (RuₐNi_bO_x-AL), pure RuO₂ without Ni, and other metal-doped versions (Fe, Co, Zn, Cu). The consistent parameter is the 1:4 metal-to-carbon weight ratio.

As a professional chemist, I should highlight critical details: exact precursor masses, molar ratios, acid concentration, sonication/stirring durations, annealing temperatures and atmospheres, leaching conditions, and the fixed metal-to-support ratio. The user probably needs this for replication or research comparison, so precision matters.

I notice the paragraph contains some nuances like "optimized temperature" for the second annealing step and variations in precursors for different metals. Should clarify that while the core procedure remains consistent, precursor types differ for other dopants. The acid leaching is crucial for removing soluble species and activating the catalyst.

The user's request suggests they may be preparing catalysts themselves or evaluating this synthesis method. They likely need clear, actionable steps without ambiguity. I'll organize the information systematically while maintaining all technical specifications from the source text.

answer: 

Based on the provided text, here's a professional summary of the catalyst synthesized and its detailed synthesis procedure:

**Catalyst Synthesized:**
*   **Primary Catalyst:** Ni-doped Ruthenium Oxide supported on Carbon Black, denoted **Ni-RuO₂**.
*   **Composition:** Ruthenium (Ru) and Nickel (Ni) oxides, with RuCl₃ and NiCl₂ used at a fixed **molar ratio of 3:1 (Ru:Ni)** in the precursor step. The final catalyst likely consists of RuO₂ crystallites doped/incorporated with Ni atoms.
*   **Support:** Carbon Black (Cabot, BP2000).
*   **Key Processing Step:** Acid Leaching (AL), indicated by the "-AL" suffix in related samples (RuₐNi_bO_x-AL).
*   **Metal Loading:** The **weight ratio of total metal (Ru + Ni) to carbon black support is fixed at 1:4** in all syntheses.

**Detailed Synthesis Procedure for Ni-RuO₂:**

1.  **Precursor Dissolution & Mixing:**
    *   Dissolve **0.1721 g of RuCl₃** and **0.0656 g of NiCl₂·6H₂O** (achieving a **Ru:Ni molar ratio of 3:1**) in **150 ml of 1 M HCl**.
    *   **Sonicate** the mixture for **2 hours** to ensure thorough mixing and dissolution.

2.  **Support Addition & Dispersion:**
    *   Add **0.4 g of Carbon Black (Cabot, BP2000)** to the solution.
    *   **Stir** the resulting slurry at **room temperature for 18 hours** to achieve a uniform distribution of the metal precursors on the carbon support.

3.  **Drying:**
    *   Remove the solvent using a **rotary evaporator**.
    *   Collect the resulting dried powder.

4.  **First Annealing (Reductive):**
    *   Anneal the powder in a **flowing Ar/H₂ atmosphere (5% H₂)**.
    *   Annealing **Temperature:** **900 °C**.
    *   Annealing **Time:** **2 hours**.
    *   *(Purpose: Likely reduces metal chlorides to metals/alloys and removes volatile impurities).*

5.  **Second Annealing (Oxidative):**
    *   Anneal the powder from step 4 in **flowing air**.
    *   Annealing **Temperature Range:** **250–550 °C** (**450 °C** identified as the optimized temperature).
    *   Annealing **Time:** **3 hours**.
    *   *(Purpose: Oxidizes the reduced metals to form the desired metal oxide phase, RuO₂ doped with Ni).*

6.  **Acid Leaching (AL):**
    *   Add **50 mg** of the annealed product from step 5 to **20 ml of 1 M HCl**.
    *   **Mix** the slurry at **room temperature for 12 hours**.
    *   *(Purpose: Removes soluble species, potentially unreacted precursors, weakly bound metals, or less stable phases, leaving behind the active doped oxide phase).*

7.  **Washing:**
    *   **Centrifuge** the leached mixture to separate the solid catalyst.
    *   **Wash** the solid pellet with **deionized water three times** (resuspending and centrifuging each time) to remove residual acid and soluble salts.

8.  **Final Drying:**
    *   Dry the washed solid in an **oven at 80 °C for 12 hours**.
    *   The final product is the **Ni-RuO₂ catalyst**.

**Variations Prepared (Using Same Core Procedure):**

1.  **RuₐNi_bO_x-AL:** Different Ni doping levels. Synthesized identically to Ni-RuO₂ **except** the amounts of RuCl₃ and NiCl₂·6H₂O precursors are adjusted in the first step to vary the Ru:Ni molar ratio (`a:b`). The *total metal (Ru+Ni) to carbon ratio (1:4)* and all subsequent steps remain identical.
2.  **Pure RuO₂:** Synthesized similarly **except** only RuCl₃ is used as the precursor in the first step (no Ni salt). The *Ru to carbon ratio (1:4)* and all subsequent steps remain identical.
3.  **M-RuO₂ (M = Fe, Co, Zn, Cu):** Different metal dopants (Iron, Cobalt, Zinc, Copper). Synthesized identically to Ni-RuO₂ **except** the metal precursor in the first step is replaced:
    *   **Fe:** Use FeCl₃ instead of NiCl₂·6H₂O (Ru:Fe molar ratio likely 3:1).
    *   **Co:** Use CoCl₂ instead of NiCl₂·6H₂O (Ru:Co molar ratio likely 3:1).
    *   **Zn:** Use Zn(NO₃)₂·6H₂O instead of NiCl₂·6H₂O (Ru:Zn molar ratio likely 3:1).
    *   **Cu:** Use CuCl₂·2H₂O instead of NiCl₂·6H₂O (Ru:Cu molar ratio likely 3:1).
    The *total metal (Ru + M) to carbon ratio (1:4)* and all subsequent steps remain identical.

**Critical Fixed Parameter:**
*   In **all** catalyst syntheses described (Ni-RuO₂, RuₐNi_bO_x-AL, Pure RuO₂, M-RuO₂), the **weight ratio of total metal content (from precursors) to carbon black support is fixed at 1:4**.
