Repository: aobozhang2025/Data_Processing

File: answers/10.1038_s41563-023-01519-y.txt
question: 

Imagine you are a chemist that is a professional in synthesizing catalysts, please summarize what catalyst is synthesized and the synthesis procedures with all the details from the following paragraph: 

M–TiO 2 preparation MIL-125 was well dispersed in deionized water via sonication, fol- lowed by the addition of a metal–salt with the designed weight ratio (for example, 0.75 wt% metal on MIL-125). After stirring for 2 hours, the mixture was centrifuged at a centrifugal force of 1,236.26g for 5 min to obtain metal–MIL-125 (named the ion-coordination method). The TiO 2 with various metal loadings (including Fe, Co, Ni, Cu, Ru and Pt) was obtained by calcination of the solid at differ- ent temperatures (400–600 °C) in a muffle oven to form M–TiO 2 . Various Cu ratios were loaded on MIL-125, followed by calcination, to obtain Cu–TiO 2 , with the ratios later determined by MP-AES to be 0.16%, 0.85%, 1.53%, 1.82% and 2.42%. The Cu–TiO 2 in this study was 1.53% Cu–TiO 2 unless otherwise mentioned. To investigate the affect of different conditions, different calcination temperatures and times were applied to the Cu–TiO 2 synthesis. For pure TiO 2 , MIL-125 was directly put in a muffle furnace (Carbolite, CWF 1300) for annealing at 500 °C for 3 h.

PtCu–TiO 2 synthesis Pt was induced on Cu–TiO 2 by an in situ photodeposition method. Typically, 5 mg Cu–TiO 2 and 0.5 wt% H 2 PtCl 6 were dispersed into 40 ml 70% methanol aqueous solution. Then, the solution was purged with argon for 20 min to remove oxygen and sealed for postdeposition induced by a 365 nm light-emitting diode (LED) to form PtCu–TiO 2 . The preparation of Pt–TiO 2 followed the same procedure except TiO 2 was used as the substrate. The samples for characterization were obtained by 30 min irradiation using 50 mg Cu–TiO 2 to obtain a good signal-to-noise ratio. From MP-AES, the Pt amount of the PtCu–TiO 2 and Pt–TiO 2 was analysed to be 0.25% and 0.17%, respec- tively. The optimal sample 1.53% Cu 0.25% Pt–TiO 2 was called PtCu–TiO 2 in this study, while 0.17% Pt–TiO 2 was called Pt–TiO 2 , unless specifically otherwise stated.


reasoning: 

Okay, the user wants me to summarize the catalysts synthesized and their detailed procedures from a chemistry text. They're asking me to act as a professional chemist specializing in catalyst synthesis. 

Looking at this paragraph, it describes two main catalyst systems: M-TiO₂ and PtCu-TiO₂. The synthesis involves multiple steps and variations. For M-TiO₂, they start with MIL-125 (which I recognize as a titanium-based MOF), then load various metals through ion coordination before calcination. The text specifically details Cu-TiO₂ with different copper loadings, and mentions other metals like Fe, Co, Ni, Cu, Ru, Pt.

The PtCu-TiO₂ synthesis is more complex - it builds upon the Cu-TiO₂ material using photodeposition to add platinum. The experimental conditions are quite precise: argon purging, specific light wavelength, exact methanol concentration. 

I notice the user provided very technical details about centrifugation forces (1236.26g), exact metal percentages (1.53% Cu), and even equipment models (Carbolite CWF 1300). They must need this level of precision, probably for replication purposes. 

The challenge is organizing this information clearly. The text jumps between general procedures and specific cases (especially for copper and platinum). I should separate the universal steps from the variations. Also need to highlight the characterization methods mentioned (MP-AES for metal quantification).

Hmm, the user didn't specify their background, but since they're asking for synthesis details, they're likely a researcher or graduate student working on heterogeneous catalysts. They probably need this for their own experiments or literature review. The request for "all details" suggests they're meticulous - maybe verifying procedures or troubleshooting replication issues.

I should emphasize the key innovations: using MOF precursor (uncommon for TiO₂ catalysts), the dual metal loading approach, and photodeposition for Pt. These are non-standard techniques worth highlighting. Also must clarify the naming conventions - they use "M-TiO₂" generally but "PtCu-TiO₂" specifically for the bimetallic catalyst.

The text has some inconsistencies (e.g., calcination parameters vary between sections) that I should address transparently. And I must distinguish between what's standard procedure versus what was unique to specific samples (like the 500°C/3h calcination for pure TiO₂).

answer: 

Based on the provided text, here is a professional summary of the catalysts synthesized and their detailed synthesis procedures:

**Synthesized Catalysts:**

1.  **M-TiO₂ (Metal-doped Titanium Dioxide):**
    *   **Composition:** TiO₂ doped with various metals (M = Fe, Co, Ni, Cu, Ru, Pt).
    *   **Key Specific Examples:** Cu-TiO₂ with varying Cu loadings (0.16%, 0.85%, 1.53%, 1.82%, 2.42%). The primary sample studied was **1.53% Cu-TiO₂**.
    *   **Precursor:** Metal-Organic Framework MIL-125 (Ti).

2.  **Pure TiO₂ (Titanium Dioxide):**
    *   **Composition:** Undoped Titanium Dioxide.
    *   **Precursor:** MIL-125 (Ti).

3.  **PtCu-TiO₂ (Platinum-Copper co-modified Titanium Dioxide):**
    *   **Composition:** TiO₂ modified with both Cu and Pt. The primary sample studied was **1.53% Cu / 0.25% Pt-TiO₂**, referred to as **PtCu-TiO₂**.
    *   **Substrate:** Pre-synthesized Cu-TiO₂ (specifically 1.53% Cu-TiO₂).

4.  **Pt-TiO₂ (Platinum-modified Titanium Dioxide):**
    *   **Composition:** TiO₂ modified with Pt. The sample studied was **0.17% Pt-TiO₂**.
    *   **Substrate:** Pure TiO₂.

**Detailed Synthesis Procedures:**

**1. Synthesis of M-TiO₂ (including Cu-TiO₂ and Pure TiO₂):**
    *   **a. Metal Loading onto MIL-125 (Ion-Coordination Method):**
        *   MIL-125 is well-dispersed in deionized water using sonication.
        *   A metal salt solution is added to achieve a target metal loading on MIL-125 (e.g., 0.75 wt% metal relative to MIL-125).
        *   The mixture is stirred for 2 hours to allow metal ion coordination/adsorption.
        *   The solid product (Metal-MIL-125) is recovered by centrifugation at **1,236.26 x g (relative centrifugal force) for 5 minutes**.
        *   *For Cu-TiO₂ specifically:* Various Cu loadings were targeted using this method. Actual loadings determined later by MP-AES were 0.16%, 0.85%, 1.53%, 1.82%, and 2.42%.
    *   **b. Calcination to Form M-TiO₂:**
        *   The recovered Metal-MIL-125 solid (or pure MIL-125 for pure TiO₂) is calcined in a muffle furnace (Carbolite, CWF 1300 model).
        *   **Calcination Conditions for M-TiO₂ (General):** Temperatures ranging from **400 °C to 600 °C**.
        *   **Calcination Conditions for Cu-TiO₂ (Variations Studied):** Different calcination temperatures and times were applied specifically to investigate their effects on the Cu-TiO₂ properties.
        *   **Calcination Conditions for Pure TiO₂:** MIL-125 was calcined at **500 °C for 3 hours**.

**2. Synthesis of PtCu-TiO₂ and Pt-TiO₂ (Photodeposition Method):**
    *   **a. Photodeposition Setup:**
        *   **Substrate:** 5 mg of Cu-TiO₂ (typically 1.53% Cu-TiO₂) is used for PtCu-TiO₂. Pure TiO₂ is used for Pt-TiO₂.
        *   **Platinum Precursor:** H₂PtCl₆ solution is added to target 0.5 wt% Pt relative to the substrate mass.
        *   **Solvent:** The substrate and H₂PtCl₆ are dispersed into **40 ml of a 70 vol% Methanol in Water** aqueous solution.
        *   **Oxygen Removal:** The mixture is purged with Argon gas for **20 minutes** to remove dissolved oxygen.
        *   **Reactor:** The purged mixture is sealed.
    *   **b. Photodeposition Reaction:**
        *   The sealed mixture is irradiated using a **365 nm LED light source** to induce photodeposition of Pt onto the substrate.
        *   *For Characterization Samples:* A larger quantity of substrate (50 mg Cu-TiO₂) was used with 30 minutes of irradiation to obtain sufficient material with a good signal-to-noise ratio for analysis.
        *   The final products are PtCu-TiO₂ (when Cu-TiO₂ substrate is used) or Pt-TiO₂ (when pure TiO₂ substrate is used).
    *   **c. Metal Loading Confirmation:**
        *   MP-AES analysis confirmed the Pt loading on the optimal PtCu-TiO₂ sample to be **0.25% Pt** (on 1.53% Cu-TiO₂).
        *   MP-AES analysis confirmed the Pt loading on the Pt-TiO₂ sample to be **0.17% Pt**.

**Key Details Emphasized:**

*   **Precursor:** MIL-125 MOF is the universal starting material for the TiO₂ supports.
*   **Metal Loading Method for M-TiO₂:** Ion-coordination in aqueous solution followed by centrifugation.
*   **Centrifugation:** Precisely specified as 1,236.26 x g for 5 min.
*   **Calcination:** Performed in a muffle furnace (Carbolite CWF 1300); temperatures varied (400-600°C) for M-TiO₂, 500°C/3h specifically for pure TiO₂.
*   **Photodeposition:** Requires an oxygen-free environment (Ar purge), a hole scavenger (Methanol), and specific wavelength light (365 nm LED).
*   **Metal Quantification:** MP-AES was used to determine actual metal loadings (Cu and Pt).
*   **Primary Samples:** 1.53% Cu-TiO₂, Pure TiO₂ (500°C/3h), 1.53% Cu / 0.25% Pt-TiO₂ (PtCu-TiO₂), and 0.17% Pt-TiO₂.

File: answers/10.1038_s41563-024-01799-y.txt
question: 

Imagine you are a chemist that is a professional in synthesizing catalysts, please summarize what catalyst is synthesized and the synthesis procedures with all the details from the following paragraph: 

Synthesis of Pt-SA/TiO 2 Commercial anatase TiO 2 (50 mg) was dispersed in 10 ml H 2 O in a 20 ml vial under sonication for 10 min. Pt precursor solutions were prepared according to the same procedure as described in the Pt-DSA/TiO 2 part above. The Pt precursor solution was purged with Ar gas for 10 min; 0.5 ml of the Pt precursor solution was injected into the TiO 2 dispersion and vigorously stirred. After 20 min of stirring, the reaction solution was centrifuged and washed with water and ethanol. The product was dried in an electric oven at 50 °C overnight and used for the photo- catalytic HER reaction.

Synthesis of Pt-NP/TiO 2 Pt precursor solutions were made using a definite amount of H 2 PtCl 6 (17.50, 15.00, 12.50 and 6.25 μl for Pt-NPs and 0.70, 0.60, 0.50 and 0.25 wt% for TiO 2 , respectively). Then, 0.5 ml of the Pt precursor solu- tion was added into 10.0 ml of 20% methanol aqueous solution in a 20.0 ml gas-tight vial. The solution was purged with Ar gas for 10 min and irradiated with UV–vis light at an intensity of 100 mW cm –2 and vigorously stirred. After 1 h of irradiation, the reaction solution was centrifuged and the precipitation was dissolved in 2 ml H 2 O. The result- ing Pt-NP solution was mixed with 8 ml of aqueous TiO 2 dispersion, which contained 50 mg of commercial TiO 2 . After 20 min of stirring, the reaction solution was centrifuged and washed with water and ethanol. The product was dried in an electric oven at 50 °C overnight and used for photocatalytic reactions and/or characterizations.

Synthesis of Pt-DSA/TiO 2 Here 50 mg of commercial anatase TiO 2 was dispersed in 10 ml of 20% methanol aqueous solution in a 20 ml gas-tight vial under sonication for 10 min. A fixed amount of H 2 PtCl 6 (50.0, 37.5, 25.0 and 12.5 μl for Pt-DSA and 0.70, 0.60, 0.50 and 0.25 wt% TiO 2 , respectively) are diluted with H 2 O to make 1 ml of aqueous Pt precursor solutions. The TiO 2 dispersion and Pt precursor solution were purged with Ar gas for 10 min. The TiO 2 dispersion was vigorously stirred and simultaneously irradiated with UV–vis light at an intensity of 100 mW cm –2 using a xenon lamp light source (Newport). The light was irradiated for 20 min for each sample.

Synthesis of Pt-SA/hydrogenated TiO 2 The commercial anatase TiO 2 was reduced at 500 °C in a 10% H 2 /Ar atmosphere for 1 h. Then, 50 mg of the as-synthesized hydrogenated TiO 2 was dispersed in 10 ml of H 2 O in a 20 ml vial under sonication for 10 min. Furthermore, 50 μl of H 2 PtCl 6 was diluted with H 2 O to make 1.0 ml of an aqueous Pt precursor solution; 0.5 ml of the Pt precursor solution was injected into the TiO 2 dispersion and vigorously stirred. After 10 min of stirring, the reaction solution was centrifuged and washed with water and ethanol. The product was dried in an electric oven at 50 °C overnight and used for photocatalytic reactions and/or characterizations.

Synthesis of Ir- and Cu-DSA/TiO 2 In the case of Ir- and Cu-DSA/TiO 2 , basic synthesis procedures were similar to the method used for Pt-DSA/TiO 2 . The only different step was that definite amounts of H 2 IrCl 6 (2.2 mg) and CuCl 2 (5.4 mg) were added into 1 ml of H 2 O to make the Ir and Cu precursor solutions, respectively. The Ir and Cu precursor solutions were used instead of the Pt precursor solution to synthesize Ir- and Cu-DSA/TiO 2 , respectively.

Synthesis of M(Pt, Ir, Cu)-DSA/(ZnO, CeO 2 ) Basic synthesis procedures were similar to the method of metal-dynamically stabilized atom/TiO 2 . In this case, commercial ZnO or CeO 2 was used instead of commercial anatase TiO 2 . A fixed amount of H 2 PtCl 6 (50 μl), H 2 IrCl 6 (2.2 mg) and CuCl 2 (5.4 mg) were used to make 1 ml of H 2 O-diluted metal precursor solutions. The irradiation time of UV–vis light was fixed at 30 min.

Synthesis of M(Pt, Ir, Cu)-SA/hydrogenated supports (ZnO, CeO 2 ) Commercial ZnO and CeO 2 were reduced at 500 °C in a 10% H 2 /Ar atmos- phere for 1 h. Then, 50 mg of each of the hydrogenated supports was dispersed in 10 ml of H 2 O in a 20 ml vial under sonication for 10 min. The metal precursor solutions with the same concentrations as those used for each of the metal-dynamically stabilized atom/supports were prepared. Furthermore, 0.5 ml of the metal precursor solution was injected into the hydrogenated support dispersion and vigorously stirred. After 20 min of injecting the metal precursor solution, the reaction solution was centrifuged, washed and dried.

reasoning: 

Alright, the user wants me to act as a chemist specializing in catalyst synthesis and summarize the catalysts and their synthesis procedures from the provided paragraphs. Let me start by reading through each section carefully.

First, I notice there are several catalysts being synthesized: Pt-SA/TiO₂, Pt-NP/TiO₂, Pt-DSA/TiO₂, Pt-SA/hydrogenated TiO₂, and others with Ir and Cu on different supports. The user is likely a researcher or student needing a clear breakdown for replication or understanding. They might be preparing experiments or writing a paper, so accuracy is crucial.

Looking at Pt-SA/TiO₂, the key is the absence of UV light and methanol, leading to single atoms. For Pt-NP/TiO₂, UV light and methanol reduction form nanoparticles. Pt-DSA uses UV light without methanol, creating dynamically stabilized atoms. The hydrogenated versions involve pre-reduction of the support. 

I should highlight the differences in precursors, reduction methods, and supports. The user might need to compare these methods, so organizing by catalyst type and procedure steps is essential. Also, noting the metal loadings and specific conditions like centrifugation and drying steps ensures they don't miss details. 

For Ir and Cu syntheses, the procedures mirror Pt-DSA but with different precursors. The extension to ZnO and CeO₂ supports shows the method's versatility. Emphasizing the consistent steps across different metals and supports can help the user apply the method broadly. 

I should check if all critical parameters are included: amounts, solvents, purging times, light intensities, centrifugation, washing, drying. The user might overlook the importance of Ar purging or UV exposure times, so those are key. Also, clarifying terms like DSA versus SA based on synthesis conditions will prevent confusion. 

Finally, structuring each catalyst synthesis separately with clear headings ensures readability. Confirming that the summary captures all variations without omitting any steps, especially in the M-DSA and M-SA on different supports. Making sure the synthesis of hydrogenated supports is clearly explained for each case. 

Overall, the goal is to present a concise yet comprehensive guide that the user can follow accurately, anticipating their need for precise replication and understanding of each catalyst's unique synthesis.

answer: 

Based on the provided text, here is a professional chemist's summary of the synthesized catalysts and their detailed synthesis procedures:

**Synthesized Catalysts:**

1.  **Pt-SA/TiO₂:** Platinum Single Atoms on Anatase TiO₂.
2.  **Pt-NP/TiO₂:** Platinum Nanoparticles on Anatase TiO₂.
3.  **Pt-DSA/TiO₂:** Platinum Dynamically Stabilized Atoms on Anatase TiO₂.
4.  **Pt-SA/hydrogenated TiO₂:** Platinum Single Atoms on Hydrogenated (Reduced) Anatase TiO₂.
5.  **Ir-DSA/TiO₂ & Cu-DSA/TiO₂:** Iridium or Copper Dynamically Stabilized Atoms on Anatase TiO₂.
6.  **M(Pt, Ir, Cu)-DSA/(ZnO, CeO₂):** Platinum, Iridium, or Copper Dynamically Stabilized Atoms on commercial ZnO or CeO₂.
7.  **M(Pt, Ir, Cu)-SA/hydrogenated (ZnO, CeO₂):** Platinum, Iridium, or Copper Single Atoms on Hydrogenated (Reduced) commercial ZnO or CeO₂.

**Detailed Synthesis Procedures:**

1.  **Pt-SA/TiO₂ (Single Atoms):**
    *   Disperse 50 mg commercial anatase TiO₂ in 10 ml H₂O in a 20 ml vial. Sonicate 10 min.
    *   Prepare Pt precursor solution (H₂PtCl₆ in H₂O, volumes/loadings as per Pt-DSA method below).
    *   Purge Pt precursor solution with Ar gas for 10 min.
    *   Inject 0.5 ml of purged Pt precursor solution into the TiO₂ dispersion under vigorous stirring.
    *   Stir for 20 min.
    *   Centrifuge the reaction mixture.
    *   Wash the solid product with water and ethanol.
    *   Dry the product in an electric oven at 50 °C overnight.

2.  **Pt-NP/TiO₂ (Nanoparticles):**
    *   Prepare Pt precursor solution: Add specific volumes of H₂PtCl₆ (17.50, 15.00, 12.50, 6.25 µl) to H₂O to achieve loadings of 0.70, 0.60, 0.50, 0.25 wt% Pt on TiO₂ respectively.
    *   Add 0.5 ml Pt precursor solution to 10.0 ml of 20% methanol aqueous solution in a 20 ml gas-tight vial.
    *   Purge the solution with Ar gas for 10 min.
    *   Irradiate the solution with UV-vis light (100 mW cm⁻²) under vigorous stirring for 1 hour. *[This forms Pt nanoparticles in solution]*.
    *   Centrifuge the reaction mixture. Dissolve the precipitate (Pt-NPs) in 2 ml H₂O.
    *   Prepare a TiO₂ dispersion: Disperse 50 mg commercial anatase TiO₂ in 8 ml H₂O.
    *   Mix the Pt-NP solution (2 ml) with the TiO₂ dispersion (8 ml). Stir for 20 min. *[This loads NPs onto TiO₂]*.
    *   Centrifuge the mixture.
    *   Wash the solid product with water and ethanol.
    *   Dry the product in an electric oven at 50 °C overnight.

3.  **Pt-DSA/TiO₂ (Dynamically Stabilized Atoms):**
    *   Disperse 50 mg commercial anatase TiO₂ in 10 ml of 20% methanol aqueous solution in a 20 ml gas-tight vial. Sonicate 10 min.
    *   Prepare Pt precursor solution: Dilute specific volumes of H₂PtCl₆ (50.0, 37.5, 25.0, 12.5 µl) with H₂O to make 1 ml solution, achieving loadings of 0.70, 0.60, 0.50, 0.25 wt% Pt on TiO₂ respectively.
    *   Purge both the TiO₂ dispersion and the Pt precursor solution with Ar gas for 10 min.
    *   Vigorously stir the TiO₂ dispersion and simultaneously irradiate it with UV-vis light (100 mW cm⁻², Xenon lamp).
    *   While stirring and irradiating, add the Pt precursor solution.
    *   Continue irradiation for 20 min.
    *   Centrifuge the reaction mixture.
    *   Wash the solid product with water and ethanol.
    *   Dry the product in an electric oven at 50 °C overnight.

4.  **Pt-SA/hydrogenated TiO₂ (Single Atoms on Reduced Support):**
    *   Reduce commercial anatase TiO₂ at 500 °C under 10% H₂/Ar atmosphere for 1 hour to form hydrogenated TiO₂.
    *   Disperse 50 mg of hydrogenated TiO₂ in 10 ml H₂O in a 20 ml vial. Sonicate 10 min.
    *   Prepare Pt precursor solution: Dilute 50 µl H₂PtCl₆ with H₂O to make 1.0 ml solution.
    *   Inject 0.5 ml of the Pt precursor solution into the hydrogenated TiO₂ dispersion under vigorous stirring.
    *   Stir for 10 min.
    *   Centrifuge the reaction mixture.
    *   Wash the solid product with water and ethanol.
    *   Dry the product in an electric oven at 50 °C overnight.

5.  **Ir-DSA/TiO₂ & Cu-DSA/TiO₂ (Dynamically Stabilized Atoms):**
    *   Follow the **Pt-DSA/TiO₂** procedure *exactly* (dispersion in 20% MeOH/H₂O, purging, simultaneous stirring/UV irradiation for 20 min, washing, drying).
    *   **Key Difference:** Replace the Pt precursor solution with:
        *   **Ir Precursor:** 2.2 mg H₂IrCl₆ diluted in 1 ml H₂O.
        *   **Cu Precursor:** 5.4 mg CuCl₂ diluted in 1 ml H₂O.

6.  **M(Pt, Ir, Cu)-DSA/(ZnO, CeO₂) (Dynamically Stabilized Atoms on different oxides):**
    *   Follow the **Pt-DSA/TiO₂** procedure *exactly* (dispersion in 20% MeOH/H₂O, purging, simultaneous stirring/UV irradiation, washing, drying).
    *   **Key Differences:**
        *   Use **commercial ZnO or CeO₂** (50 mg) instead of TiO₂.
        *   Prepare metal precursor solutions in 1 ml H₂O using:
            *   Pt: 50 µl H₂PtCl₆
            *   Ir: 2.2 mg H₂IrCl₆
            *   Cu: 5.4 mg CuCl₂
        *   Fix UV-vis irradiation time at **30 min** (instead of 20 min for TiO₂).

7.  **M(Pt, Ir, Cu)-SA/hydrogenated (ZnO, CeO₂) (Single Atoms on Reduced different oxides):**
    *   Reduce **commercial ZnO or CeO₂** at 500 °C under 10% H₂/Ar atmosphere for 1 hour to form hydrogenated supports.
    *   Disperse 50 mg of the hydrogenated support (ZnO or CeO₂) in 10 ml H₂O in a 20 ml vial. Sonicate 10 min.
    *   Prepare metal precursor solutions using **the same concentrations** as in the corresponding **M-DSA/(ZnO, CeO₂)** synthesis (Pt: 50 µl H₂PtCl₆ in 1 ml H₂O; Ir: 2.2 mg H₂IrCl₆ in 1 ml H₂O; Cu: 5.4 mg CuCl₂ in 1 ml H₂O).
    *   Inject 0.5 ml of the metal precursor solution into the hydrogenated support dispersion under vigorous stirring.
    *   Stir for 20 min.
    *   Centrifuge the reaction mixture.
    *   Wash the solid product with water and ethanol.
    *   Dry the product in an electric oven at 50 °C overnight.

**Critical Synthesis Differences Summary:**

*   **SA vs. NP vs. DSA:** The key factors are the presence of methanol, UV irradiation, and *when* they are applied relative to precursor addition.
    *   **SA (Pt-SA/TiO₂, Pt-SA/h-TiO₂, M-SA/h-supports):** No methanol, no UV during Pt addition. Pt precursor added directly to support dispersion.
    *   **NP (Pt-NP/TiO₂):** Methanol present + UV irradiation applied *before* adding TiO₂ (forms NPs in solution first).
    *   **DSA (Pt-DSA/TiO₂, M-DSA/TiO₂, M-DSA/supports):** Methanol present + UV irradiation applied *simultaneously* with Pt precursor addition to the support dispersion.
*   **Hydrogenated Supports:** Supports (TiO₂, ZnO, CeO₂) are pre-reduced in H₂/Ar at 500°C for 1h before metal deposition via the SA method.
*   **Metal Precursors:** H₂PtCl₆ (Pt), H₂IrCl₆ (Ir), CuCl₂ (Cu).
*   **Consistent Workup:** Centrifugation, washing (H₂O then EtOH), drying (50°C oven overnight) is common to *all* procedures.

File: answers/10.1038_s41563-025-02153-6.txt
question: 

Imagine you are a chemist that is a professional in synthesizing catalysts, please summarize what catalyst is synthesized and the synthesis procedures with all the details from the following paragraph: 

Methods Preparation of nitride-derived trimetallic electrocatalysts and deposition onto GDE At first, 0.4 g Cu nanoparticles (25 nm, Sigma-Aldrich) were sus- pended in an aqueous solution of HAuCl 4 to make a galvanic exchange reaction at 60 °C for 30 min, with the concentration of Au in the solution corresponding to 0.3–3 mol% with respect to the Cu con- tent from Cu nanoparticles. The obtained powder (named CuAu x% ) was then washed with water and ethanol (96°, Carlo Erba), isolated by centrifugation and then dried in air. After that, the thus-obtained powder was added into an aqueous solution of AgNO 3 , in which the Ag content was equivalent to 0.1–1 mol% with respect to the amount of the initial Cu powder. The obtained powder (denoted as CuAu x% Ag y% ) was then washed with water and ethanol (96°, Carlo Erba), isolated by centrifugation and then dried in air before calcination at 500 °C for 1 h in air. The calcined sample (40 mg) was mixed with 400 mg NaNH 2 (98%, Sigma-Aldrich) in a glovebox filled with argon and the mixture was put in an autoclave (in the glovebox). The autoclave was then heated in a furnace at 170 °C for 20 h to form the Au–Ag-co-doped copper nitride material. After cooling down, 20 ml ethanol was added into the autoclave to form a suspension and then the material was collected by centrifugation, washed with water and ethanol, and finally dried in air before using it for a catalytic reaction. The control Au-doped or Ag-doped copper nitride material was prepared by using the same protocol. A scheme is provided to summarize the synthesis procedure (Supplementary Fig. 1). Preparation of GDE: a suspension was prepared with ratio of 1 mg catalyst powder with 5 μl solution of 5% Nafion (Sigma-Aldrich) and added to 100 μl ethanol. Then, 120 μl solution was drop-cast onto 1 cm 2 GDL (AvCarb GDS5130, Dioxide Materials) heated on a hotplate at 60 °C to obtain a load of 1.2 mg catalyst/1 cm 2 GDL. This modified GDL was then used as the cathode in electrochemical assays.

reasoning: 

Okay, the user wants me to act as a chemist specializing in catalyst synthesis and summarize a specific catalyst synthesis procedure from a given paragraph. Let me carefully analyze this technical text.

First, I need to identify the key catalyst being synthesized. The paragraph describes creating "nitride-derived trimetallic electrocatalysts" with copper (Cu), gold (Au) and silver (Ag). The final material is referred to as "Au-Ag-co-doped copper nitride", which is a trimetallic nitride catalyst.

The synthesis has multiple stages. It starts with Cu nanoparticles undergoing galvanic exchange with HAuCl4 to form CuAu bimetallic particles. Then silver is introduced via reaction with AgNO3 solution, creating ternary CuAuAg particles. This is followed by calcination and then nitridation using NaNH2 at 170°C to form the copper nitride structure doped with Au and Ag.

The deposition onto gas diffusion electrodes (GDE) is also described, using Nafion binder and ethanol solvent, with specific loading details (1.2 mg/cm² on GDL).

The user seems to be a researcher or student needing a clear, technical breakdown. They likely want precise details for replication or understanding. I should ensure all molar percentages, temperatures, times, and reagents are accurately captured. The control samples mentioned (Au-only or Ag-only doped copper nitride) should also be noted as they're important for comparative studies.

I notice the synthesis involves glovebox handling for air-sensitive steps and multiple washing/isolation steps - these practical details matter for reproducibility. The electrochemical application context (cathode preparation) should be included since it affects the final catalyst form.

The summary must maintain all critical parameters: nanoparticle sizes (25nm Cu), concentration ranges (Au 0.3-3 mol%, Ag 0.1-1 mol%), exact temperatures (60°C exchange, 500°C calcination, 170°C nitridation), and durations. The Nafion ratio (5% solution) and GDE loading specification are equally crucial.

I'll organize this chronologically while highlighting the trimetallic nitride nature of the final catalyst, as that's the key innovation here. The professional tone should reflect catalysis expertise while remaining accessible.

answer: 

Based on the provided text, here's a professional summary of the synthesized catalyst and its detailed synthesis procedure:

**Synthesized Catalyst:**
*   **Core Material:** Au-Ag-co-doped Copper Nitride (derived from a CuAuAg trimetallic precursor).
*   **Form:** Powdered electrocatalyst.
*   **Final Application:** Deposited onto a Gas Diffusion Electrode (GDE) for use as a cathode in electrochemical assays.

**Detailed Synthesis Procedure:**

1.  **Galvanic Exchange (Au Deposition on Cu):**
    *   Suspend 0.4 g of Cu nanoparticles (25 nm) in an aqueous HAuCl₄ solution.
    *   Perform reaction at 60 °C for 30 minutes.
    *   Control Au concentration to be 0.3 - 3 mol% relative to the initial Cu content.
    *   Wash the resulting powder (`CuAu x%`, where x = Au mol%) with water and ethanol (96%).
    *   Isolate by centrifugation.
    *   Dry in air.

2.  **Silver Deposition:**
    *   Add the dried `CuAu x%` powder to an aqueous AgNO₃ solution.
    *   Control Ag concentration to be 0.1 - 1 mol% relative to the *initial* Cu content.
    *   Wash the resulting powder (`CuAu x% Ag y%`, where y = Ag mol%) with water and ethanol (96%).
    *   Isolate by centrifugation.
    *   Dry in air.

3.  **Calcination:**
    *   Calcinate the dried `CuAu x% Ag y%` powder at 500 °C for 1 hour in air.

4.  **Nitridation (Formation of Copper Nitride):**
    *   In an Argon-filled glovebox:
        *   Mix 40 mg of the calcined `CuAu x% Ag y%` powder with 400 mg of NaNH₂ (98%).
        *   Transfer the mixture into an autoclave.
    *   Heat the sealed autoclave in a furnace at 170 °C for 20 hours.
    *   Cool down the autoclave.

5.  **Isolation of Nitride Material:**
    *   Add 20 ml ethanol to the autoclave contents to form a suspension.
    *   Collect the solid material (`Au–Ag-co-doped copper nitride`) by centrifugation.
    *   Wash thoroughly with water and ethanol.
    *   Dry in air.

6.  **Control Samples (Optional but noted):**
    *   Au-doped copper nitride and Ag-doped copper nitride were prepared using the same protocol but starting with only Au or only Ag deposition steps (omitting the other metal).

**Gas Diffusion Electrode (GDE) Preparation:**

1.  **Catalyst Ink Preparation:**
    *   Prepare a suspension/slurry with a ratio of 1 mg catalyst powder : 5 µl 5% Nafion solution : 100 µl ethanol.

2.  **Deposition onto GDL:**
    *   Drop-cast 120 µl of the catalyst ink onto 1 cm² of Gas Diffusion Layer (GDL, AvCarb GDS5130).
    *   Perform deposition while the GDL is heated on a hotplate at 60 °C.
    *   Target loading: 1.2 mg catalyst per 1 cm² GDL.

3.  **Final Electrode:**
    *   This modified GDL (catalyst-coated GDL) is used as the cathode in electrochemical assays.

**Key Characteristics of the Synthesis:**

*   **Trimetallic Precursor:** Core synthesis involves sequential deposition of Au then Ag onto Cu nanoparticles.
*   **Precursor Treatment:** Air calcination (500°C) is performed *before* nitridation.
*   **Nitridation Agent:** Sodium amide (NaNH₂) in a sealed autoclave under argon atmosphere.
*   **Nitridation Conditions:** 170°C for 20 hours.
*   **GDE Fabrication:** Uses Nafion binder (5% solution) and ethanol solvent; deposited hot (60°C) onto specific GDL.
*   **Precise Loadings:** Both metal doping levels (Au: 0.3-3 mol%, Ag: 0.1-1 mol% relative to initial Cu) and final GDE catalyst loading (1.2 mg/cm²) are controlled parameters.

File: answers/10.1038_s41565-018-0197-9.txt
question: 

Imagine you are a chemist that is a professional in synthesizing catalysts, please summarize what catalyst is synthesized and the synthesis procedures with all the details from the following paragraph: 

Synthesis. Preparation of PVP-stabilized Pd-NPs. We dissolved 34 mg KI and 100 mg PVP (M w ~55,000) in 10 ml formamide and heated the solution at 120 °C (ref. 41). Then, 59 mg Na 2 PdCl 4 powder was added and the temperature was maintained for 10 min with vigorous stirring. After the mixture was cooled down to room temperature, 120 ml acetone was added and the dispersion was collected by centrifugation at 15,000 r.p.m. for 5 min. The obtained Pd nanoparticles were dispersed in 21 ml mixed solvent (volume ratio DMF:methanol is 4:1).

Preparation of Pd-NPs supported on ZIF-8 and pyrolysis treatment. First, pure ZIF-8 powder was synthesized. 1,069 mg Zn(NO 3 ) 2 ·6H 2 O was dissolved in 15 ml mixed solvent (DMF:methanol, 4:1.) under ultrasound for 5 min to form a clear solution in flask A. 1,161 mg 2-methylimidazole was dissolved in 10 ml mixed solvent (DMF:methanol, 4:1.) under ultrasound for 5 min to form a clear solution in flask B. Then, we added flask B into flask A at room temperature and kept the temperature constant for 12 h without stirring. The obtained pure ZIF-8 powder was collected by centrifugation at 15,000 r.p.m. for 5 min and washed with methanol three times and dried at 70 °C for 5 h. Then, we mixed the pure ZIF-8 powder with 0.5 ml as-prepared Pd nanoparticles dispersed in DMF:methanol solution (~1 mg Pd ml–1) and evaporated the solvent to obtain Pd-NPs supported on ZIF-8. We transferred the power of Pd-NPs supported on ZIF-8 into a ceramic boat and placed it in a tube furnace. The sample was heated to 900 °C with a heating rate of 5 °C min–1 and kept at 900 °C for 3 h under flowing nitrogen gas and then cooled to room temperature naturally.

Preparation of PVP-stabilized Pt-NPs. We dissolved 77.6 mg K 2 PtCl 6 and 88.8 mg PVP (M w ~55,000) in 20 ml water, stirred the solution for 10 min, then transferred the solution to a 50 ml Teflon-lined stainless steel autoclave and sealed the container in a stainless steel bomb42. We heated the system at 160 °C under autogenous pressure for 8 h in an oven. The container was cooled down to room temperature naturally after the reaction. 120 ml acetone was added and the dispersion was collected by centrifugation at 15,000 r.p.m. for 5 min. The obtained Pt nanoparticles were dispersed in 31 ml methanol.

Preparation of PVP-stabilized Au-NPs. PVP (K30, 1.2 mmol in monomer unit) was added into an aqueous solution of HAuCl 4 ·3H 2 O (1 mM, 30 ml) under ultrasound for 10 min (ref. 43). After stirring the mixture for 30 min at 0 °C by ice bath, we added an aqueous solution of NaBH 4 (0.1 M, 3 ml) to the mixture under vigorous stirring and kept the temperature constant for another 30 min. After the reaction, 120 ml acetone was added and the dispersion was collected by centrifugation at 15,000 r.p.m. for 5 min. The obtained Au nanoparticles were washed with water several times and centrifuged by ultrafiltration centrifuge tube with a molecular weight cut-off membrane (MWCO = 10 kDa) at 10,000 r.p.m. for 5 min. Finally, the Au nanoparticles were dispersed in 6 ml methanol.

Preparation of Pd-NPs@ZIF-8. 1,069 mg Zn(NO 3 ) 2 ·6H 2 O was dissolved in 15 ml mixed solvent (volume ratio DMF:methanol is 4:1) under ultrasound for 5 min to form a clear solution in flask A. Then 0.5 ml as-prepared Pd nanoparticles dispersed in DMF and methanol solution (~1 mg Pd ml–1) was added into flask A. 1,161 mg 2-methylimidazole was dissolved in 10 ml mixed solvent (DMF:methanol, 4:1.) under ultrasound for 5 min to form a clear solution in flask B. Then, we added the contents of flask B into flask A at room temperature and maintained the temperature for 12 h without stirring. The obtained product was collected by centrifugation at 15,000 r.p.m. for 5 min and washed with methanol three times and finally dried at 70 °C for 5 h.

Preparation of Pt-NPs@ZIF-8. 1,069 mg Zn(NO 3 ) 2 ·6H 2 O was dissolved in 15 ml methanol under ultrasound for 5 min to form a clear solution in flask A. Then 0.3 ml as-prepared Pt nanoparticles dispersed in methanol solution (~1 mg Pt ml–1) was added into flask A. 1,161 mg 2-methylimidazole was dissolved in 15 ml methanol under ultrasound for 5 min to form a clear solution in flask B. Then, we added flask B into flask A at room temperature and maintained the temperature for 12 h without stirring. The obtained product was collected by centrifugation at 15,000 r.p.m. for 5 min and washed with methanol three times and finally dried at 70 °C for 5 h.

Preparation of Au-NPs@ZIF-8. 1,069 mg Zn(NO 3 ) 2 ·6H 2 O was dissolved in 15 ml methanol under ultrasound for 5 min to form a clear solution in flask A. Then 0.3 ml as-prepared Au nanoparticles dispersed in methanol solution (~1 mg Au ml–1) was added into flask A. 1,161 mg 2-methylimidazole was dissolved in 15 ml methanol under ultrasound for 5 min to form a clear solution in flask B. Then, we added flask B into flask A at room temperature and maintained the temperature for 12 h without stirring. The obtained product was collected by centrifugation at 15,000 r.p.m. for 5 min and washed with methanol for three times and finally dried at 70 °C for 5 h.

Preparation of Pd-SAs. We transferred Pd-NPs@ZIF-8 powder into a ceramic boat and placed it in a tube furnace. The sample was heated to 900 °C with a heating rate of 5 °C min–1 and kept at 900 °C for 3 h under flowing nitrogen gas and then cooled to room temperature naturally. The obtained material was used without further treatment.

Preparation of Pt-SAs. We transferred Pt-NPs@ZIF-8 powder into a ceramic boat and placed it in a tube furnace. The sample was heated to 1,000 °C with a heating rate of 5 °C min–1 and kept at 1,000 °C for 5 h under flowing nitrogen gas and then

Preparation of Au-SAs. We transferred Au-NPs@ZIF-8 powder into a ceramic boat and placed it in a tube furnace. The sample was heated to 1,000 °C with a heating rate of 5 °C min–1 and kept at 1,000 °C for 5 h under flowing nitrogen gas and then cooled to room temperature naturally. The obtained material was used without further treatment.

Preparation of Pd/CN-200, Pd/CN-300, Pd/CN-400, Pd/CN-500, Pd/CN-600, Pd/ CN-700 and Pd/CN-800. We transferred Pd-NPs@ZIF-8 powder into a ceramic boat and placed it in a tube furnace. The sample was heated to 200 °C, 300 °C, 400 °C, 500 °C, 600 °C, 700 °C or 800 °C, with a heating rate of 5 °C min–1 and maintained at the temperature for 3 h under flowing nitrogen gas and then cooled to room temperature naturally. The obtained material was used without further treatment.

Preparation of Pd-NPs supported on activated carbon and pyrolysis treatment. 1.0 ml as-prepared Pd nanoparticles dispersed in DMF:methanol solution (~1 mg Pd ml–1) was mixed with 100 mg activated carbon and stirred for an hour. Then the mixture was dried to evaporate the solvent to obtain Pd-NPs supported on activated carbon (Pd-NPs/C). We transferred the Pd-NPs/C powder into a ceramic boat and placed it in a tube furnace. The sample was heated to 900 °C with a heating rate of 5 °C min–1 and kept at 900 °C for 3 h under flowing nitrogen gas and then cooled to room temperature naturally.

Preparation of PVP-free Pd-NPs supported on ZIF-8-derived N-doped carbon (Pd- NPs/CN). First, ZIF-8-derived N-doped carbon (CN) was obtained by pyrolysing ZIF-8 powder at 900 °C for 3 h under inert atmosphere. Then, the PVP-protected Pd-NPs methanol solution (~1 mg Pd ml–1, containing 1.6 mg Pd) was mixed with CN and stirred for 1 h. The mixture was vacuum dried to evaporate the solvent. The obtained Pd-NPs/CN was then heated in air at 400 °C for 2 h to remove PVP as guided by a reported procedure44. The PVP-free Pd-NPs/CN were reduced in 5% H 2 /Ar at 200 °C for 1 h before catalytic test.

reasoning: 

Alright, let me approach this query methodically. The user wants a chemist's summary of catalyst synthesis procedures from a technical paragraph. As a chemistry professional, I need to extract and organize the key information about synthesized catalysts and their preparation steps.

First, I'll identify all catalysts mentioned: 
- PVP-stabilized Pd, Pt, and Au nanoparticles
- ZIF-8-supported versions of these (Pd/Pt/Au-NPs@ZIF-8)
- Single-atom catalysts (Pd/Pt/Au-SAs) 
- Temperature-varied Pd/CN materials
- Activated carbon-supported Pd with pyrolysis
- PVP-free Pd/CN catalyst

For each catalyst, I'll note the synthesis highlights:
- Precursors and stabilizers (like PVP, Na₂PdCl₄)
- Solvent systems (formamide, water, DMF:methanol mixtures)
- Reaction conditions (temperature, time, stirring)
- Purification methods (centrifugation, washing)
- Special treatments (pyrolysis under N₂, PVP removal)

The user likely needs this for research replication or literature review, so precision in quantities (34 mg KI, 120°C) and sequences is crucial. I'll maintain technical accuracy while avoiding jargon overload. 

Interesting how ZIF-8 serves as both support and precursor for N-doped carbon. The pyrolysis step creating single-atom sites is particularly noteworthy - that's the innovative core of this synthesis. For clarity, I'll group procedures by catalyst type rather than following the paragraph's exact order.

Should emphasize safety-relevant details too: autoclave use for Pt-NPs, NaBH₄ handling for Au-NPs. The centrifugation parameters (15,000 rpm, 5 min) are consistently important for nanoparticle recovery across all syntheses.

When structuring the response, I'll start with nanoparticle preparations before moving to supported/composite catalysts, ending with pyrolysis-derived materials. This flow mirrors the logical progression from basic components to final functional catalysts.

answer: 

Based on the provided text, here is a chemist's summary of the synthesized catalysts and their detailed synthesis procedures:

**Synthesized Catalysts:**

1.  **PVP-Stabilized Noble Metal Nanoparticles (NPs):**
    *   Pd-NPs (Polyvinylpyrrolidone-stabilized Palladium Nanoparticles)
    *   Pt-NPs (Polyvinylpyrrolidone-stabilized Platinum Nanoparticles)
    *   Au-NPs (Polyvinylpyrrolidone-stabilized Gold Nanoparticles)
2.  **Metal Nanoparticles Supported on ZIF-8:**
    *   Pd-NPs@ZIF-8 (Pd NPs embedded in Zeolitic Imidazolate Framework-8)
    *   Pt-NPs@ZIF-8 (Pt NPs embedded in ZIF-8)
    *   Au-NPs@ZIF-8 (Au NPs embedded in ZIF-8)
3.  **Pyrolyzed Single-Atom Catalysts (SAs):**
    *   Pd-SAs (Palladium Single Atoms on N-doped Carbon)
    *   Pt-SAs (Platinum Single Atoms on N-doped Carbon)
    *   Au-SAs (Gold Single Atoms on N-doped Carbon)
4.  **Temperature-Varied Pd/CN Catalysts:**
    *   Pd/CN-T (Pd species on N-doped Carbon, where T = 200, 300, 400, 500, 600, 700, 800 °C)
5.  **Pd-NPs Supported on Activated Carbon (Pyrolyzed):**
    *   Pd-NPs/C (pyrolyzed)
6.  **PVP-Free Pd-NPs Supported on ZIF-8-Derived N-doped Carbon:**
    *   PVP-free Pd-NPs/CN

**Detailed Synthesis Procedures:**

**1. PVP-Stabilized Noble Metal Nanoparticles (NPs):**

*   **Pd-NPs:**
    1.  Dissolve 34 mg KI and 100 mg PVP (Mw ~55,000) in 10 ml formamide.
    2.  Heat solution at 120 °C.
    3.  Add 59 mg Na₂PdCl₄ powder.
    4.  Maintain 120 °C with vigorous stirring for 10 min.
    5.  Cool mixture to room temperature.
    6.  Add 120 ml acetone.
    7.  Collect dispersion by centrifugation at 15,000 rpm for 5 min.
    8.  Disperse obtained Pd-NPs in 21 ml mixed solvent (DMF:methanol, 4:1 v/v).
*   **Pt-NPs:**
    1.  Dissolve 77.6 mg K₂PtCl₆ and 88.8 mg PVP (Mw ~55,000) in 20 ml water.
    2.  Stir solution for 10 min.
    3.  Transfer solution to a 50 ml Teflon-lined stainless steel autoclave and seal.
    4.  Heat at 160 °C under autogenous pressure for 8 h in an oven.
    5.  Cool container to room temperature naturally.
    6.  Add 120 ml acetone.
    7.  Collect dispersion by centrifugation at 15,000 rpm for 5 min.
    8.  Disperse obtained Pt-NPs in 31 ml methanol.
*   **Au-NPs:**
    1.  Add PVP (K30, 1.2 mmol in monomer unit) to 30 ml aqueous HAuCl₄·3H₂O solution (1 mM) under ultrasound for 10 min.
    2.  Stir mixture for 30 min at 0 °C (ice bath).
    3.  Add 3 ml aqueous NaBH₄ solution (0.1 M) under vigorous stirring.
    4.  Maintain 0 °C for another 30 min.
    5.  Add 120 ml acetone.
    6.  Collect dispersion by centrifugation at 15,000 rpm for 5 min.
    7.  Wash Au-NPs with water several times.
    8.  Centrifuge using an ultrafiltration tube (MWCO = 10 kDa) at 10,000 rpm for 5 min.
    9.  Disperse obtained Au-NPs in 6 ml methanol.

**2. Metal Nanoparticles Supported on ZIF-8 (NPs@ZIF-8):**

*   **General ZIF-8 Synthesis (Pure):**
    1.  Dissolve 1069 mg Zn(NO₃)₂·6H₂O in 15 ml DMF:methanol (4:1 v/v) under ultrasound for 5 min (Flask A).
    2.  Dissolve 1161 mg 2-methylimidazole in 10 ml DMF:methanol (4:1 v/v) under ultrasound for 5 min (Flask B).
    3.  Add Flask B to Flask A at room temperature.
    4.  Keep at room temperature for 12 h without stirring.
    5.  Collect powder by centrifugation at 15,000 rpm for 5 min.
    6.  Wash with methanol three times.
    7.  Dry at 70 °C for 5 h.
*   **Pd-NPs@ZIF-8 (Method 1 - Post-synthesis Loading):**
    1.  Synthesize pure ZIF-8 powder (as above).
    2.  Mix pure ZIF-8 powder with 0.5 ml as-prepared Pd-NPs dispersion in DMF:methanol (~1 mg Pd/ml).
    3.  Evaporate solvent to obtain Pd-NPs/ZIF-8.
*   **Pd-NPs@ZIF-8 (Method 2 - In-situ Encapsulation):**
    1.  Dissolve 1069 mg Zn(NO₃)₂·6H₂O in 15 ml DMF:methanol (4:1 v/v) under ultrasound for 5 min (Flask A).
    2.  Add 0.5 ml as-prepared Pd-NPs dispersion in DMF:methanol (~1 mg Pd/ml) to Flask A.
    3.  Dissolve 1161 mg 2-methylimidazole in 10 ml DMF:methanol (4:1 v/v) under ultrasound for 5 min (Flask B).
    4.  Add Flask B to Flask A at room temperature.
    5.  Keep at room temperature for 12 h without stirring.
    6.  Collect product by centrifugation at 15,000 rpm for 5 min.
    7.  Wash with methanol three times.
    8.  Dry at 70 °C for 5 h.
*   **Pt-NPs@ZIF-8 (In-situ):**
    1.  Dissolve 1069 mg Zn(NO₃)₂·6H₂O in 15 ml **methanol** under ultrasound for 5 min (Flask A).
    2.  Add 0.3 ml as-prepared Pt-NPs dispersion in methanol (~1 mg Pt/ml) to Flask A.
    3.  Dissolve 1161 mg 2-methylimidazole in 15 ml **methanol** under ultrasound for 5 min (Flask B).
    4.  Add Flask B to Flask A at room temperature.
    5.  Keep at room temperature for 12 h without stirring.
    6.  Collect product by centrifugation at 15,000 rpm for 5 min.
    7.  Wash with methanol three times.
    8.  Dry at 70 °C for 5 h.
*   **Au-NPs@ZIF-8 (In-situ):**
    1.  Dissolve 1069 mg Zn(NO₃)₂·6H₂O in 15 ml **methanol** under ultrasound for 5 min (Flask A).
    2.  Add 0.3 ml as-prepared Au-NPs dispersion in methanol (~1 mg Au/ml) to Flask A.
    3.  Dissolve 1161 mg 2-methylimidazole in 15 ml **methanol** under ultrasound for 5 min (Flask B).
    4.  Add Flask B to Flask A at room temperature.
    5.  Keep at room temperature for 12 h without stirring.
    6.  Collect product by centrifugation at 15,000 rpm for 5 min.
    7.  Wash with methanol three times.
    8.  Dry at 70 °C for 5 h.

**3. Pyrolyzed Single-Atom Catalysts (SAs):**

*   **General Pyrolysis Procedure:**
    1.  Transfer *NPs@ZIF-8* powder into a ceramic boat.
    2.  Place boat in a tube furnace under flowing nitrogen gas.
    3.  Heat to target temperature (see below) at 5 °C min⁻¹.
    4.  Hold at target temperature for specified time (see below).
    5.  Cool to room temperature naturally under N₂ flow.
    6.  Use obtained material without further treatment.
*   **Pd-SAs:**
    *   Precursor: Pd-NPs@ZIF-8
    *   Target Temp: 900 °C
    *   Hold Time: 3 h
*   **Pt-SAs:**
    *   Precursor: Pt-NPs@ZIF-8
    *   Target Temp: 1000 °C
    *   Hold Time: 5 h
*   **Au-SAs:**
    *   Precursor: Au-NPs@ZIF-8
    *   Target Temp: 1000 °C
    *   Hold Time: 5 h

**4. Temperature-Varied Pd/CN Catalysts (Pd/CN-T):**

1.  Transfer Pd-NPs@ZIF-8 powder into a ceramic boat.
2.  Place boat in a tube furnace under flowing nitrogen gas.
3.  Heat to target temperature (T = 200, 300, 400, 500, 600, 700, or 800 °C) at 5 °C min⁻¹.
4.  Hold at target temperature for 3 h.
5.  Cool to room temperature naturally under N₂ flow.
6.  Use obtained material (Pd/CN-T) without further treatment.

**5. Pd-NPs Supported on Activated Carbon (Pyrolyzed):**

1.  Mix 1.0 ml as-prepared Pd-NPs dispersion in DMF:methanol (~1 mg Pd/ml) with 100 mg activated carbon.
2.  Stir for 1 hour.
3.  Dry mixture to evaporate solvent, obtaining Pd-NPs/C.
4.  Transfer Pd-NPs/C powder into a ceramic boat.
5.  Place boat in a tube furnace under flowing nitrogen gas.
6.  Heat to 900 °C at 5 °C min⁻¹.
7.  Hold at 900 °C for 3 h.
8.  Cool to room temperature naturally under N₂ flow.

**6. PVP-Free Pd-NPs Supported on ZIF-8-Derived N-doped Carbon (PVP-free Pd-NPs/CN):**

1.  Synthesize ZIF-8-derived N-doped carbon (CN):
    *   Pyrolyze pure ZIF-8 powder at 900 °C for 3 h under inert atmosphere (N₂ or Ar).
2.  Mix PVP-protected Pd-NPs methanol dispersion (~1 mg Pd/ml, containing 1.6 mg Pd total) with CN.
3.  Stir for 1 h.
4.  Vacuum dry the mixture to evaporate solvent.
5.  Heat the obtained Pd-NPs/CN (with PVP) in air at 400 °C for 2 h to remove PVP.
6.  Reduce the PVP-free Pd-NPs/CN in 5% H₂/Ar at 200 °C for 1 h before catalytic testing.

**Key Observations:**

*   **ZIF-8 as Precursor/Support:** ZIF-8 acts both as a support for NPs and as a precursor for N-doped carbon (CN) during pyrolysis, forming the SA and CN catalysts.
*   **Pyrolysis Creates SAs:** High-temperature pyrolysis (900-1000 °C) under inert gas converts the *NPs@ZIF-8* materials into single-atom catalysts (Pd/Pt/Au-SAs) where the metal atoms are dispersed on the N-doped carbon matrix derived from ZIF-8.
*   **PVP Removal:** A specific procedure (air calcination at 400 °C) is used to remove the PVP stabilizer from Pd-NPs supported on pre-formed CN.
*   **Varied Support/Preparation:** Catalysts are prepared using different supports (ZIF-8, activated carbon, pre-formed CN) and different methods for incorporating NPs (post-synthesis loading, in-situ encapsulation during ZIF-8 synthesis).
*   **Systematic Study:** The Pd/CN-T series allows studying the effect of pyrolysis temperature on the resulting Pd catalyst structure (from NPs to SAs).
