Repository: aobozhang2025/Data_Processing

File: answers/10.1038_s41565-019-0366-5.txt
question: 

Imagine you are a chemist that is a professional in synthesizing catalysts, please summarize what catalyst is synthesized and the synthesis procedures with all the details from the following paragraph: 

Methods Preparation of catalysts. For 0.25% Pt/α-MoC, samples with 0.25 wt% Pt loading were prepared using the wetness impregnation method with passivated α-MoC as support21. The slurry was stirred for 2 h under Ar protection. The liquid was removed using a rotary evaporator under vacuum at 35 °C. Finally, the powder was put in a frozen dryer overnight to remove the residual moisture. Ru/Al 2 O 3 and 0.5% Pt/TiO 2 were prepared using a similar method. For 0.5% Pt/C (reference catalyst), the 5% Pt/C commercial catalyst (Alfa-Aesar) was diluted using Vulcan XC-72. For 0.08% Pt 1 /FeO x , an aqueous solution of chloroplatinic acid and ferric nitrate (Fe(NO 3 ) 3 ·9H 2 O, 1 mol l−1) was co-precipitated, with the pH value of the resulting solution controlled at about 8 by sodium carbonate at 50 °C. The recovered solid was dried at 60 °C overnight and calcined at 400 °C for 5 h. Before characterization and reactivity testing, the samples were reduced in 10% H 2 /He at 250 °C for 0.5 h18,27. This catalyst was provided by B. Qiao as used in a previous study18.

reasoning: 

Alright, let me approach this systematically. The user wants a chemist's perspective on synthesizing catalysts from this technical paragraph, so I need to extract every detail with precision. 

First, I'll identify each catalyst mentioned: 0.25% Pt/α-MoC, Ru/Al₂O₃, 0.5% Pt/TiO₂, 0.5% Pt/C, and 0.08% Pt₁/FeOₓ. The synthesis methods vary, so I must separate them clearly.

For the wetness impregnation group (Pt/α-MoC, Ru/Al₂O₃, Pt/TiO₂), the key steps are: using passivated support, argon-protected stirring, rotary evaporation at 35°C, and freeze-drying. The Pt/C reference is simpler - just diluting a commercial catalyst. 

The Pt₁/FeOₓ is more complex: co-precipitation at pH 8 with sodium carbonate at 50°C, followed by drying and calcination. The pre-reduction step in H₂/He is critical for activation and applies to all catalysts. 

I notice the user emphasizes "all details," so I'll include exact parameters like temperatures, durations, and concentrations. The mention of specific references (18,21,27) suggests academic context, so I'll preserve those citations. 

The challenge is presenting this densely technical information clearly while maintaining accuracy. I'll structure it catalyst-by-catalyst with subheadings, and highlight the universal reduction step separately since it's a common final activation. 

Hmm, should I explain why certain steps matter? Like freeze-drying preserves structure or calcination decomposes precursors? Probably not - the user asked strictly for synthesis procedures, not mechanisms. Stay focused on the "how."

answer: 

Based on the provided text, here's a precise summary of the catalysts synthesized and their detailed procedures, presented as a professional chemist specializing in catalyst synthesis:

**Synthesized Catalysts & Procedures:**

1.  **0.25% Pt / α-MoC:**
    *   **Support:** Passivated α-MoC (Ref. 21).
    *   **Method:** Wetness Impregnation.
    *   **Precursor:** Not explicitly stated (typically H₂PtCl₆ or similar Pt salt solution).
    *   **Procedure:**
        *   Impregnate passivated α-MoC support with Pt precursor solution.
        *   Stir the resulting slurry for 2 hours under Argon (Ar) atmosphere protection.
        *   Remove the liquid solvent using a rotary evaporator under vacuum at 35 °C.
        *   Transfer the damp powder to a freeze dryer (lyophilizer) and dry overnight to remove residual moisture.
    *   **Pt Loading:** 0.25 wt%.

2.  **Ru / Al₂O₃:**
    *   **Support:** Al₂O₃ (type not specified).
    *   **Method:** Wetness Impregnation (similar to Pt/α-MoC).
    *   **Precursor:** Not stated (typically RuCl₃ or similar Ru salt).
    *   **Procedure:** Described as "similar" to 0.25% Pt/α-MoC. Implies:
        *   Impregnation of Al₂O₃ support with Ru precursor solution.
        *   Stirring under Ar protection (duration likely similar, ~2h).
        *   Solvent removal via rotary evaporation (temperature likely similar, ~35°C).
        *   Residual moisture removal via freeze drying overnight.
    *   **Ru Loading:** Not specified in the text.

3.  **0.5% Pt / TiO₂:**
    *   **Support:** TiO₂ (phase not specified).
    *   **Method:** Wetness Impregnation (similar to Pt/α-MoC).
    *   **Precursor:** Not stated (typically H₂PtCl₆ or similar Pt salt).
    *   **Procedure:** Described as "similar" to 0.25% Pt/α-MoC. Implies:
        *   Impregnation of TiO₂ support with Pt precursor solution.
        *   Stirring under Ar protection (duration likely similar, ~2h).
        *   Solvent removal via rotary evaporation (temperature likely similar, ~35°C).
        *   Residual moisture removal via freeze drying overnight.
    *   **Pt Loading:** 0.5 wt%.

4.  **0.5% Pt / C (Reference Catalyst):**
    *   **Support:** Vulcan XC-72 carbon black.
    *   **Method:** Physical Dilution.
    *   **Precursor:** Commercial 5% Pt/C catalyst (Alfa-Aesar supplier).
    *   **Procedure:**
        *   Mechanically dilute the commercially available 5 wt% Pt/C catalyst with Vulcan XC-72 carbon black to achieve the target 0.5 wt% Pt loading. (No chemical synthesis involved).
    *   **Pt Loading:** 0.5 wt%.

5.  **0.08% Pt₁ / FeOₓ:**
    *   **Support:** In-situ formed Iron Oxide (FeOₓ).
    *   **Method:** Co-precipitation.
    *   **Precursors:**
        *   Platinum: Chloroplatinic acid (H₂PtCl₆) aqueous solution.
        *   Iron: Ferric Nitrate (Fe(NO₃)₃·9H₂O) aqueous solution (1 mol L⁻¹ concentration).
    *   **Procedure:**
        *   Mix aqueous solutions of H₂PtCl₆ and Fe(NO₃)₃·9H₂O.
        *   Co-precipitate the metals by adding Sodium Carbonate (Na₂CO₃) solution at 50 °C.
        *   Control the pH of the solution at approximately 8 using the Na₂CO₃ addition.
        *   Recover the precipitated solid (likely by filtration or centrifugation).
        *   Dry the recovered solid at 60 °C overnight.
        *   Calcinate the dried solid at 400 °C for 5 hours (in air, implied).
    *   **Pt Loading:** 0.08 wt% (Note: "Pt₁" notation suggests emphasis on atomically dispersed Pt).
    *   **Note:** This catalyst was provided by B. Qiao and used in a previous study (Ref. 18).

**Universal Pre-Treatment (Activation) for Characterization/Testing:**

*   **Procedure:** Prior to characterization or catalytic reactivity testing, **all synthesized catalyst samples** (0.25% Pt/α-MoC, Ru/Al₂O₃, 0.5% Pt/TiO₂, 0.5% Pt/C, 0.08% Pt₁/FeOₓ) underwent a reduction step.
*   **Reduction Conditions:**
    *   Atmosphere: 10% H₂ / Helium (He) gas mixture.
    *   Temperature: 250 °C.
    *   Duration: 0.5 hours (30 minutes).
*   **Purpose:** To reduce the metal precursors (Pt, Ru oxides, Pt on FeOₓ) to their metallic state (or active lower oxidation state) and remove surface contaminants. (Refs. 18, 27).

File: answers/10.1038_s41565-020-0665-x.txt
question: 

Imagine you are a chemist that is a professional in synthesizing catalysts, please summarize what catalyst is synthesized and the synthesis procedures with all the details from the following paragraph: 

Synthesis and characterization of the SA-Rh/CN catalyst SA-Rh/CN was synthesized via a host–guest strategy. Figure 1a presents a schematic to demonstrate the preparation of SA-Rh/CN. Zeolitic imidazolate frameworks with molecular-scale cages (ZIF-8) were employed to disperse and immobilize Rh(acac) 3 , because the dimensions of Rh(acac) 3 (9.36 Å) are between the size of the large cav- ities (diameter of 11.6 Å) and the size of the small pores (diameter of 3.4 Å) of ZIF-8. The Rh(acac) 3 can thus be trapped within the molec- ular cages of the ZIF-8 (denoted Rh/ZIF-8). During pyrolysis, Rh/ ZIF-8 is reduced in situ to form SA-Rh/CN (for details see Methods). Powder X-ray diffraction (PXRD) patterns reveal no differences between the ZIF-8 and Rh/ZIF-8, suggesting the homogeneous dis- tribution of Rh(acac) 3 in ZIF-8 (Supplementary Fig. 1), while the PXRD patterns and Raman spectra reveal the nature of defective amorphous carbon in SA-Rh/CN (Supplementary Figs. 2 and 3).

Synthesis. Typical preparation of Rh/ZIF-8 and Pd/ZIF-8. Rh(acac) 3 (144 mg) and Zn(NO 3 ) 2 (1.19 g) were dissolved in 15 ml methanol (denoted solution A). 2-Methylimidazole (1.31 g) was dissolved in 30 ml methanol (denoted solution B). Solutions A and B were each stirred for 5 min. Both solutions were poured into a Teflon-lined stainless-steel autoclave (volume, 50 ml). After heating at 120 °C for 4 h, the sealed autoclave was cooled to room temperature. The product (yellowish powder) was collected by centrifugation and washed with DMF and methanol three times each. The same procedure was utilized for the synthesis of Pd/ZIF-8 and Pt/ZIF-8 by using Pd(acac) 2 (80 mg) and Pt(acac) 2 (60 mg), respectively, instead of Rh(acac) 3 .

Typical preparation of SA-Rh/CN (3 h), Rh/CN-2h, Rh/CN-4h, Rh/CN-5h, Rh/ CN-1100 SA-Pd/CN and SA-Pt/CN. Rh/ZIF-8 (1 g) was added to a crucible. The crucible was then placed in a tube-type furnace and heated to 900 °C for 2–5 h (1,100 °C for 6 h to prepare Rh/CN-1100) at a heating rate of 5 °C min−1 under a N 2 atmosphere. After cooling to room temperature, SA-Rh/CN (black powder) was obtained. The product could be used directly without further treatment. The same procedure was utilized for the synthesis of SA-Pd/CN and SA-Pt/CN by using Pd/ZIF-8 (1 g) and Pt/ZIF-8 (1 g), respectively, instead of Rh/ZIF-8 (1 g).

Typical preparation of Rh/C. RhCl 3 ·3H 2 O (50 mg) was added to 10 ml deionized water under vigorous stirring at room temperature. NaBH 4 (72 mg) in 10 ml deionized water was added dropwise to RhCl 3 solution. After 5 min, black nanocrystals were collected by centrifugation. Rh nanoparticles were washed with ethanol three times and dried at 70 °C. Vulcan XC-72 (100 mg) was added into 100 ml ethanol. Under vigorous stirring, 20 mg prepared Rh nanoparticles were added to the suspension at room temperature then stirred continuously for 4 h. The catalyst was collected by centrifugation. Rh/C was dried at 70 °C for 12 h to remove the solvent, then the solid was used for electrochemical measurements without further purification.

reasoning: 

Alright, the user wants me to summarize the catalyst synthesis from a detailed paragraph. Let me start by understanding the key components. The catalyst is SA-Rh/CN, which stands for Single Atom Rhodium on Carbon Nitride. 

First, they use a host-guest strategy with ZIF-8. Why ZIF-8? Because its cage sizes (11.6 Å and 3.4 Å) can trap Rh(acac)3, which is 9.36 Å. That makes sense for dispersion. The synthesis has two main parts: making Rh/ZIF-8 and then pyrolysis.

For Rh/ZIF-8, they dissolve Rh(acac)3 and Zn(NO3)2 in methanol (Solution A), and 2-methylimidazole in another methanol solution (Solution B). Mixing both in an autoclave, heating at 120°C for 4 hours. The yellowish powder is washed with DMF and methanol. PXRD shows no difference from pure ZIF-8, indicating good dispersion.

Then, pyrolysis: Rh/ZIF-8 heated to 900°C under N2 for 2-5 hours (or 1100°C for Rh/CN-1100). The heating rate is 5°C/min. The product is black powder SA-Rh/CN. Characterization shows defective amorphous carbon structure via PXRD and Raman.

They also mention other catalysts like SA-Pd/CN and SA-Pt/CN using the same method but with Pd(acac)2 or Pt(acac)2. Plus, Rh/C is made separately using RhCl3·3H2O, NaBH4 reduction, and loading on Vulcan carbon.

The user is likely a chemist or researcher needing a clear, concise synthesis procedure. They might be planning to replicate this or compare with other catalysts. Highlighting the host-guest strategy, pyrolysis conditions, and characterization results is crucial. Also, noting the single-atom nature and why ZIF-8 works as a host. Ensuring all steps and conditions are precise, like temperatures, times, and reagents, is important for reproducibility.

answer: 

Based on the provided text, here is a professional summary of the synthesized catalyst and its detailed synthesis procedure:

**Synthesized Catalyst:**  
**SA-Rh/CN**  
*   **Full Name:** Single-Atom Rhodium supported on Carbon Nitride.
*   **Key Feature:** Rhodium (Rh) is atomically dispersed on a defective amorphous carbon nitride (CN) support, derived from ZIF-8.
*   **Evidence:** PXRD and Raman spectroscopy confirm the carbon nitride support is defective and amorphous. The host-guest strategy using ZIF-8 cages is designed to prevent Rh aggregation and form single atoms (SA).

**Synthesis Procedure (SA-Rh/CN):**

The synthesis is a two-step process: **(1) Formation of Rh/ZIF-8 Precursor** and **(2) Pyrolysis to SA-Rh/CN**.

**1.  Synthesis of Rh/ZIF-8 Precursor (Host-Guest Complex):**
    *   **Solution A:** Dissolve 144 mg Rh(acac)₃ (Rhodium(III) acetylacetonate) and 1.19 g Zn(NO₃)₂ (Zinc nitrate) in 15 ml methanol. Stir for 5 minutes.
    *   **Solution B:** Dissolve 1.31 g 2-Methylimidazole (organic linker) in 30 ml methanol. Stir for 5 minutes.
    *   **Combination:** Pour both Solution A and Solution B into a 50 ml Teflon-lined stainless-steel autoclave.
    *   **Reaction:** Seal the autoclave and heat at 120 °C for 4 hours.
    *   **Workup:** Cool the autoclave to room temperature. Collect the yellowish solid product by centrifugation.
    *   **Washing:** Wash the solid thoroughly three times with DMF (Dimethylformamide) and three times with methanol.
    *   **Product:** Rh/ZIF-8 (Rh(acac)₃ encapsulated within ZIF-8 cages). PXRD confirms homogenous dispersion of Rh(acac)₃ within the intact ZIF-8 framework.

**2.  Synthesis of SA-Rh/CN via Pyrolysis:**
    *   **Loading:** Place 1 g of the dried Rh/ZIF-8 precursor into a crucible.
    *   **Furnace Setup:** Place the crucible in a tube-type furnace under a flowing N₂ (Nitrogen) atmosphere.
    *   **Pyrolysis Program:** Heat the furnace to 900 °C at a controlled heating rate of 5 °C min⁻¹. Hold at 900 °C for a specific duration (2h, 3h, 4h, or 5h) to obtain Rh/CN-Xh. *(Note: To obtain Rh/CN-1100, heat to 1100 °C for 6h at the same ramp rate).*
    *   **Cooling:** Allow the furnace to cool naturally to room temperature under N₂ flow.
    *   **Product:** Obtain SA-Rh/CN as a black powder directly usable without further treatment.
    *   **Characterization:** PXRD and Raman spectra confirm the transformation into defective amorphous carbon nitride (CN) with Rh present as single atoms (SA-Rh).

**Key Synthesis Details & Rationale:**

1.  **Host-Guest Strategy:** ZIF-8 is chosen because the size of the Rh(acac)₃ molecule (9.36 Å) is larger than ZIF-8's small pore windows (3.4 Å) but smaller than its large cavities (11.6 Å). This allows Rh(acac)₃ to enter the cages during synthesis but prevents its escape ("trapping"), ensuring atomic dispersion.
2.  **In Situ Reduction:** During the high-temperature pyrolysis under inert atmosphere (N₂), the ZIF-8 framework carbonizes into nitrogen-doped carbon (CN), and the Rh³⁺ ions in Rh(acac)₃ are simultaneously reduced *in situ* to form Rh⁰ single atoms anchored on the CN support.
3.  **Morphology Control:** Varying the pyrolysis time (2-5h) or temperature (1100°C) allows tuning the catalyst properties (denoted as Rh/CN-Xh or Rh/CN-1100).
4.  **Generality:** The identical procedure (steps 1 & 2) using Pd(acac)₂ or Pt(acac)₂ instead of Rh(acac)₃ yields SA-Pd/CN and SA-Pt/CN, respectively.
5.  **Contrast (Rh/C):** A conventional Rh nanoparticle catalyst on Vulcan carbon (Rh/C) is synthesized separately for comparison via NaBH₄ reduction of RhCl₃·3H₂O in water, followed by deposition onto carbon black.

**In summary:** SA-Rh/CN is synthesized by trapping Rh(acac)₃ within ZIF-8 cages to form Rh/ZIF-8, followed by controlled pyrolysis under N₂ at 900°C (for 2-5h) to simultaneously carbonize the framework and reduce Rh to single atoms dispersed on the resulting defective amorphous carbon nitride support.

File: answers/10.1038_s41565-021-00951-y.txt
question: 

Imagine you are a chemist that is a professional in synthesizing catalysts, please summarize what catalyst is synthesized and the synthesis procedures with all the details from the following paragraph: 

Synthesis of g-C 3 N 4 support. Urea was placed in a crucible and heated to 600 °C for 4 h in static air at a ramp rate of 5 °C min−1. The resulting yellow material was milled into fine powders in a mortar. Next, the yellow powder was placed in an open ceramic container and heated at 550 °C for another 4 h. A light-yellow powder of g-C 3 N 4 support was finally obtained.

Synthesis of Cu 1 /g-C 3 N 4 catalysts. Cu ALD was carried out on a viscous-flow stainless steel tube reactor system (ACME (Beijing) Technology) at 300 °C using Cu(hfac) 2 and formaldehyde as the precursors. Ultrahigh-purity N 2 (99.999%) was used as a carrier gas at a flow rate of 60 ml min−1. The Cu(hfac) 2 precursor container was heated to 65 °C to reach a sufficient vapour pressure. The inlet manifold was held at 100 °C to avoid precursor condensation. The timing sequence was 300, 300, 40 and 180 s for Cu(hfac) 2 exposure, N 2 purge, formaldehyde exposure and N 2 purge, respectively. One, two, and ten cycles of Cu ALD were performed on g-C 3 N 4 to obtain Cu 1 (5.1%)/g-C 3 N 4 , Cu 1 (8.1%)/g-C 3 N 4 and Cu 1 (11.4%)/g-C 3 N 4 catalysts, respectively. When the Cu(hfac) 2 exposure time was reduced to 25 and 150 s for one cycle of Cu ALD on g-C 3 N 4 , Cu loadings of 0.5% and 2.7% were obtained, which were denoted as Cu 1 (0.5%)/g-C 3 N 4 and Cu 1 (2.7%)/g-C 3 N 4 , respectively.

Synthesis of Ni 1 /g-C 3 N 4 and Ni 1 Cu 2 /g-C 3 N 4 catalysts. NiO x ALD was carried out on the g-C 3 N 4 support at 240 °C using NiCp 2 and ozone as the precursors. The NiCp 2 precursor container was heated to 90 °C to achieve a sufficient vapour pressure. The inlet manifold was held at 115 °C to avoid precursor condensation on the inner walls. The timing sequence was 1,260, 200, 1,260 and 200 s for NiCp 2 exposure, N 2 purge, O 3 exposure and N 2 purge, respectively. Different NiCp 2 exposure times (from 100 to 1,260 s) were used on g-C 3 N 4 to obtain a series of Ni single-atom catalysts with different Ni loadings (denoted as Ni 1 (x%)/g-C 3 N 4 , where x is the Ni loading). NiO x ALD was also carried on the Cu 1 (8.1%)/g-C 3 N 4 samples with different NiCp 2 exposure times (from 200 to 1,260 s). The resulting samples were denoted as Ni 1 (x%)Cu 1 (8.1%)/g-C 3 N 4 (the optimized sample, namely, Ni 1 (3.1%)Cu 1 (8.1%)/g-C 3 N 4 , was denoted as Ni 1 Cu 2 /g-C 3 N 4 ).

reasoning: 

Okay, the user wants me to act as a professional chemist specializing in catalyst synthesis and summarize the catalysts and procedures from a provided paragraph. Let me carefully analyze this technical text.

First, I need to identify all catalysts mentioned. There are three main categories: g-C₃N₄ support material, copper-based catalysts (Cu₁/g-C₃N₄), and nickel-based catalysts (Ni₁/g-C₃N₄ and bimetallic Ni₁Cu₂/g-C₃N₄). The percentages in parentheses indicate metal loadings.

For the g-C₃N₄ support synthesis: It's prepared by thermal decomposition of urea - heated to 600°C for 4 hours at 5°C/min ramp rate in static air, then milled and reheated at 550°C for another 4 hours. This two-step calcination is crucial for obtaining the desired graphitic carbon nitride structure.

The Cu ALD process is quite detailed: They use Cu(hfac)₂ and formaldehyde precursors at 300°C in a flow reactor. Key parameters include nitrogen carrier gas flow (60 ml/min), precursor temperatures (65°C for Cu(hfac)₂, 100°C manifold), and precise timing sequences for exposure/purge cycles. By varying cycles and exposure times, they achieve different copper loadings from 0.5% to 11.4%.

For nickel catalysts: They use NiCp₂ and ozone at 240°C. The precursor is heated to 90°C with manifold at 115°C. The cycle timing is much longer than copper - notably 1260s for each precursor exposure. They create both single-metal Ni catalysts and bimetallic versions by depositing nickel onto the copper-loaded samples.

The bimetallic catalyst notation is interesting - Ni₁Cu₂ refers to the optimized ratio (3.1% Ni + 8.1% Cu) despite the atomic ratio being different from what the subscript suggests.

I should emphasize the ALD precision - how cycle numbers and exposure times directly control metal loading. The user is clearly interested in reproducible synthesis details, so I'll highlight all critical parameters: temperatures, timings, gas flows, and precursor handling conditions. 

The summary should maintain technical accuracy while being accessible, as the user might be using this for research replication or educational purposes. I'll organize it by catalyst type and present procedures stepwise with all specifications intact.

answer: 

Based on the provided text, here's a professional summary of the synthesized catalysts and their detailed synthesis procedures:

**Synthesized Catalysts:**

1.  **g-C₃N₄ Support:** The foundational material for all catalysts.
2.  **Cu₁/g-C₃N₄ Catalysts:** Single-atom copper catalysts on g-C₃N₄ with varying Cu loadings:
    *   Cu₁(0.5%)/g-C₃N₄
    *   Cu₁(2.7%)/g-C₃N₄
    *   Cu₁(5.1%)/g-C₃N₄
    *   Cu₁(8.1%)/g-C₃N₄
    *   Cu₁(11.4%)/g-C₃N₄
3.  **Ni₁/g-C₃N₄ Catalysts:** Single-atom nickel catalysts on g-C₃N₄ with varying Ni loadings (denoted Ni₁(x%)/g-C₃N₄).
4.  **Ni₁Cu₂/g-C₃N₄ Catalyst:** A bimetallic single-atom catalyst (optimized sample Ni₁(3.1%)Cu₁(8.1%)/g-C₃N₄). Other Ni₁(x%)Cu₁(8.1%)/g-C₃N₄ samples were also synthesized.

**Detailed Synthesis Procedures:**

1.  **Synthesis of g-C₃N₄ Support:**
    *   **Material:** Urea.
    *   **Apparatus:** Crucible.
    *   **Procedure:**
        *   Place urea in a crucible.
        *   Heat in **static air** to **600 °C**.
        *   **Ramp rate:** 5 °C min⁻¹.
        *   **Hold time:** 4 hours at 600 °C.
        *   **Result:** Yellow material.
        *   Mill the yellow material into fine powders using a mortar.
        *   Place the yellow powder in an **open ceramic container**.
        *   Heat at **550 °C** for **4 hours**.
    *   **Final Product:** Light-yellow g-C₃N₄ powder.

2.  **Synthesis of Cu₁/g-C₃N₄ Catalysts (via Atomic Layer Deposition - ALD):**
    *   **ALD System:** Viscous-flow stainless steel tube reactor (ACME (Beijing) Technology).
    *   **Substrate Temperature:** 300 °C.
    *   **Precursors:** Cu(hfac)₂ (Copper(II) hexafluoroacetylacetonate) and Formaldehyde (HCHO).
    *   **Carrier Gas:** Ultrahigh-purity N₂ (99.999%).
    *   **N₂ Flow Rate:** 60 ml min⁻¹.
    *   **Precursor Conditions:**
        *   Cu(hfac)₂ container temperature: **65 °C** (for sufficient vapor pressure).
        *   Inlet manifold temperature: **100 °C** (to prevent condensation).
    *   **Standard ALD Cycle Timing Sequence (per cycle):**
        *   Cu(hfac)₂ exposure: **300 s**
        *   N₂ purge: **300 s**
        *   Formaldehyde exposure: **40 s**
        *   N₂ purge: **180 s**
    *   **Synthesis of Specific Catalysts:**
        *   **Cu₁(5.1%)/g-C₃N₄:** **1 cycle** of standard timing on g-C₃N₄.
        *   **Cu₁(8.1%)/g-C₃N₄:** **2 cycles** of standard timing on g-C₃N₄.
        *   **Cu₁(11.4%)/g-C₃N₄:** **10 cycles** of standard timing on g-C₃N₄.
        *   **Cu₁(0.5%)/g-C₃N₄:** **1 cycle** with modified timing: Cu(hfac)₂ exposure = **25 s** (other steps presumably standard).
        *   **Cu₁(2.7%)/g-C₃N₄:** **1 cycle** with modified timing: Cu(hfac)₂ exposure = **150 s** (other steps presumably standard).

3.  **Synthesis of Ni₁/g-C₃N₄ and Ni₁Cu₂/g-C₃N₄ Catalysts (via ALD):**
    *   **ALD System:** Same viscous-flow reactor.
    *   **Substrate Temperature:** 240 °C.
    *   **Precursors:** NiCp₂ (Nickelocene) and Ozone (O₃).
    *   **Carrier Gas:** Ultrahigh-purity N₂ (99.999%).
    *   **Precursor Conditions:**
        *   NiCp₂ container temperature: **90 °C** (for sufficient vapor pressure).
        *   Inlet manifold temperature: **115 °C** (to prevent condensation).
    *   **Standard NiOₓ ALD Cycle Timing Sequence (per cycle):**
        *   NiCp₂ exposure: **1260 s**
        *   N₂ purge: **200 s**
        *   O₃ exposure: **1260 s**
        *   N₂ purge: **200 s**
    *   **Synthesis of Ni₁/g-C₃N₄ Catalysts:**
        *   Perform NiOₓ ALD cycles on g-C₃N₄ support.
        *   Vary the **NiCp₂ exposure time** within the cycle (**from 100 s to 1260 s**) while keeping other step times constant.
        *   **Result:** Series of Ni₁(x%)/g-C₃N₄ catalysts with different Ni loadings.
    *   **Synthesis of Ni₁Cu₂/g-C₃N₄ Catalysts:**
        *   **Starting Substrate:** Pre-synthesized Cu₁(8.1%)/g-C₃N₄.
        *   Perform NiOₓ ALD cycles on the Cu₁(8.1%)/g-C₃N₄ substrate.
        *   Vary the **NiCp₂ exposure time** (**from 200 s to 1260 s**) while keeping other step times constant.
        *   **Result:** Series of Ni₁(x%)Cu₁(8.1%)/g-C₃N₄ catalysts.
        *   **Optimized Catalyst:** The sample with NiCp₂ exposure time yielding Ni₁(3.1%)Cu₁(8.1%)/g-C₃N₄ is denoted **Ni₁Cu₂/g-C₃N₄**.

**Key Synthesis Features:**

*   **g-C₃N₄ Support:** Prepared via two-stage thermal pyrolysis of urea under air.
*   **Metal Deposition:** Achieved exclusively via **Atomic Layer Deposition (ALD)**.
*   **Metal Control:** Precise control of metal loading (single-atom dispersion) through:
    *   Number of ALD cycles (Cu).
    *   Precursor exposure time within the ALD cycle (Cu & Ni).
*   **Bimetallic Catalyst:** Synthesized by sequential ALD (Cu first, then Ni) onto the g-C₃N₄ support.
*   **High Precision:** Critical parameters include temperatures (reactor, precursors, manifold), gas flow rates, and highly controlled timing sequences for precursor exposure and purging.

File: answers/10.1038_s41565-021-00974-5.txt
question: 

Imagine you are a chemist that is a professional in synthesizing catalysts, please summarize what catalyst is synthesized and the synthesis procedures with all the details from the following paragraph: 

Materials synthesis. Pb 1 Cu SAA catalyst. First, the Cu–Pb precursor was synthesized using an epoxide gelation approach. First, 515 mg CuCl 2 ·2H 2 O and 115 mg Pb(NO 3 ) 2 were dissolved in 2 ml isopropanol in a vial. Under bath sonication, 2 ml propylene oxide and 0.2 ml H 2 O were then successively added, forming a green gel. The green gel was aged for 1 day and dried at 60 °C under vacuum overnight. The Pb 1 Cu SAA catalyst was then formed in situ by reducing the Cu–Pb precursor at a constant current density of −500 mA cm−2 for 30 min in a standard three-electrode flow cell system supplied with CO 2 gas, with 0.5 M KHCO 3 as electrolyte.

Cu, Pb and Pb@Cu particles. Cu and Pb nanoparticles were synthesized in an approach similar to that used for the Pb 1 Cu SAA catalyst, except that 515 mg CuCl 2 ·2H 2 O or 500 mg Pb(NO 3 ) 2 , respectively, was used. To synthesize the Pb@Cu particles, 5 ml of a 10 mM Pb(NO 3 ) 2 solution was added to a suspension of 50 mg Cu nanoparticles in 15 ml of H 2 O with constant stirring, followed by the dropwise addition of a 50 mM NaBH 4 solution. This reaction was conducted for 1 h.

Bi 1 Cu and In 1 Cu SAAs. Bi 1 Cu and In 1 Cu SAAs were synthesized in a similar approach to that used for the Pb 1 Cu SAA, except that Pb(NO 3 ) 2 was replaced with 170 mg Bi(NO 3 ) 3 ·5H 2 O or 96 mg In(NO 3 ) 3 ·5H 2 O, respectively.

reasoning: 

Alright, the user wants me to act as a chemist specializing in catalyst synthesis and summarize the catalysts and procedures from a given paragraph. Let me start by breaking down the text section by section.

First, the Pb₁Cu SAA catalyst. The synthesis starts with an epoxide gelation method. They dissolve CuCl₂·2H₂O and Pb(NO₃)₂ in isopropanol, then add propylene oxide and water under sonication to form a green gel. After aging and drying, they reduce the precursor electrochemically in a flow cell with CO₂ and KHCO₃ electrolyte. I need to note the specific amounts and conditions here—515 mg Cu salt, 115 mg Pb salt, aging time, drying temp, and reduction current density and duration.

Next, they mention control samples: Cu and Pb nanoparticles. These are made similarly but using only one metal salt each. The Pb@Cu particles are different. They take pre-made Cu nanoparticles, add Pb(NO₃)₂ solution, then reduce with NaBH₄. The user might need these controls for comparison, so I should highlight the difference in synthesis methods.

Then there are Bi₁Cu and In₁Cu SAAs. The procedure is like Pb₁Cu but with different salts: Bi(NO₃)₃·5H₂O or In(NO₃)₃·5H₂O. Quantities are 170 mg and 96 mg respectively. Here, consistency in the synthesis approach is key, so pointing out the replacements makes sense.

Now, considering the user's deeper needs. They might be a researcher or student replicating the synthesis. They need clear, step-by-step details without ambiguity. The mention of SAAs suggests interest in single-atom alloys for catalysis, possibly for CO₂ reduction. The controls indicate the need for benchmarking. I should ensure all parameters are explicit, like concentrations, volumes, and reaction times. Also, clarifying terms like "in situ" reduction and "epoxide gelation" helps those less familiar. Highlighting the electrochemical setup with CO₂ flow is crucial since it's part of the catalyst formation. They might also be comparing different metal combinations, so structuring each catalyst section separately aids readability. Accuracy in translating masses and conditions is vital for reproducibility. I should check if all catalysts are covered and no steps are omitted, like the drying under vacuum. Finally, emphasizing the SAA structure formation during reduction ties the synthesis to the catalyst's function.

answer: 

Based on the provided text, here is a professional chemist's summary of the catalysts synthesized and their detailed synthesis procedures:

**Synthesized Catalysts:**

1.  **Pb₁Cu Single-Atom Alloy (SAA):** Lead atoms atomically dispersed in a copper host matrix.
2.  **Cu Nanoparticles (Control):** Pure copper nanoparticles.
3.  **Pb Nanoparticles (Control):** Pure lead nanoparticles.
4.  **Pb@Cu Core-Shell Particles:** Lead shells deposited onto pre-formed copper nanoparticle cores.
5.  **Bi₁Cu Single-Atom Alloy (SAA):** Bismuth atoms atomically dispersed in a copper host matrix.
6.  **In₁Cu Single-Atom Alloy (SAA):** Indium atoms atomically dispersed in a copper host matrix.

**Detailed Synthesis Procedures:**

1.  **Pb₁Cu SAA, Bi₁Cu SAA, and In₁Cu SAA (Shared Epoxide Gelation + Electroreduction Method):**
    *   **Precursor Gel Synthesis:**
        *   Dissolve metal salts in 2 ml isopropanol within a vial.
            *   *Pb₁Cu:* 515 mg CuCl₂·2H₂O + 115 mg Pb(NO₃)₂
            *   *Bi₁Cu:* 515 mg CuCl₂·2H₂O + 170 mg Bi(NO₃)₃·5H₂O
            *   *In₁Cu:* 515 mg CuCl₂·2H₂O + 96 mg In(NO₃)₃·5H₂O
        *   Under bath sonication, add **2 ml propylene oxide** followed by **0.2 ml H₂O**.
        *   A colored gel forms (green for Pb/Cu).
    *   **Gel Processing:**
        *   Age the gel at room temperature for **1 day**.
        *   Dry the aged gel under vacuum at **60 °C overnight**.
    *   **Catalyst Formation (In situ Electroreduction):**
        *   Use the dried precursor as the working electrode in a standard **three-electrode flow cell**.
        *   Electrolyte: **0.5 M KHCO₃** aqueous solution.
        *   Feed gas: **CO₂** (flowing).
        *   Apply a constant cathodic current density of **-500 mA cm⁻²** for **30 minutes**. This electrochemical reduction transforms the precursor into the active SAA catalyst.

2.  **Cu Nanoparticles and Pb Nanoparticles (Control Samples - Modified Epoxide Gelation):**
    *   Follow the *exact* "Precursor Gel Synthesis" and "Gel Processing" steps described for the SAAs (using 2 ml isopropanol, adding 2 ml propylene oxide + 0.2 ml H₂O under sonication, aging 1 day, drying at 60°C under vacuum overnight), **BUT**:
        *   For **Cu NPs:** Use **only 515 mg CuCl₂·2H₂O** (omit the second metal salt).
        *   For **Pb NPs:** Use **only 500 mg Pb(NO₃)₂** (omit CuCl₂·2H₂O, note slightly different mass than in Pb₁Cu).
    *   *No subsequent electroreduction step is mentioned for these controls.* The dried gel *is* the nanoparticle material.

3.  **Pb@Cu Core-Shell Particles (Wet Chemical Deposition):**
    *   Prepare a suspension of pre-synthesized **Cu nanoparticles (50 mg)** in **15 ml H₂O** with constant stirring.
    *   Add **5 ml of a 10 mM Pb(NO₃)₂ aqueous solution** to the stirring Cu NP suspension.
    *   Add a **50 mM NaBH₄ aqueous solution dropwise** to the mixture. (Volume of NaBH₄ solution not specified).
    *   Continue the reaction with stirring for **1 hour**. This chemically reduces the Pb²⁺ onto the Cu NP surfaces, forming the core-shell structure.

**Key Synthesis Features:**

*   **SAA & Pure NP Precursors:** Utilize an **epoxide (propylene oxide) gelation method** in isopropanol/water to form mixed-metal or single-metal oxide/hydroxide/chloride gels.
*   **SAA Activation:** Employ **electrochemical reduction** under CO₂ flow in bicarbonate electrolyte to form the active SAA structure *in situ*.
*   **Pure NPs:** The dried gels *are* the nanoparticle catalysts (no further reduction step described).
*   **Core-Shell:** Uses a **chemical reduction method (NaBH₄)** to deposit Pb onto pre-formed Cu NP cores in aqueous solution.
