Repository: aobozhang2025/Data_Processing

File: answers/10.1038_s41565-022-01105-4.txt
question: 

Imagine you are a chemist that is a professional in synthesizing catalysts, please summarize what catalyst is synthesized and the synthesis procedures with all the details from the following paragraph: 

Methods Catalyst preparation. All carbon-supported metal-based catalysts (nominal metal loading 1 mass%), denoted M/C, were prepared by an incipient wetness impregnation method, employing the respective metal chloride and aqua regia34,37, HCl or deionized water as solvent39. The obtained solutions were added dropwise onto the carbon carriers (that is, polyaniline-derived NC45 or commercial AC (Norit ROX 0.8). Subsequently, all samples were dried at 473 K (heating rate = 5 K min−1, 16 h, static air) to yield the respective SA catalyst, denoted M-SA/ NC or M-SA/AC. In the case of Au, Pt and Pd, M-SA-N 4 /NC catalysts were obtained by thermal activation of the respective M-SA/NC sample (T act = 1,073 K, heating rate = 5 K min−1, 16 h, flowing N 2 ). The NP-based catalysts (M-NP/NC for Ru, Rh and Ir, and M-NP/AC for all metals) were derived by thermal activation in the temperature range T act = 523–1,073 K (heating rate = 5 K min−1, 16 h, flowing N 2 ). The catalysts are denoted M/C-x h after use in the acetylene hydrochlorination reaction for x h tos. Further details of the catalyst synthesis are provided in the Supplementary Information.

reasoning: 

Okay, the user wants me to act as a professional chemist specializing in catalyst synthesis and summarize the catalysts and procedures from a technical paragraph. Let me carefully parse this dense materials science text.

First, I need to identify the core components: carbon-supported metal catalysts with 1% nominal loading. The preparation method is clearly incipient wetness impregnation - a standard technique where we add just enough solution to fill the pores of the support material. 

Hmm, the solvents used are quite varied: aqua regia for some, HCl for others, and even DI water. That's interesting - the choice probably depends on metal chloride solubility. The carbon supports are specifically mentioned: PAN-derived NC45 and commercial Norit AC. 

The drying step is critical - 473K with controlled ramp in static air. Then comes the key differentiation: some catalysts get additional thermal activation under N2 at high temps (up to 1073K!). I notice gold, platinum and palladium on NC support get special treatment to make M-SA-N4/NC. 

The nanoparticle catalysts (M-NP) have broader activation temp ranges. Ah, and post-reaction labeling convention is important too - they denote usage time with "x h" suffix. 

Better emphasize the metal-specific treatments and support variations since that affects final catalyst structure. Should also clarify the "SA" vs "NP" terminology upfront - single atom versus nanoparticle dispersion. The SI reference is crucial for replicability but I'll note it's supplemental. 

User seems technically proficient given they're asking for synthesis details - probably a researcher or grad student. They likely need this for methodology comparison or replication. I'll maintain precise terminology but structure it logically. Mustn't miss any parameters - heating rates, durations, atmospheres all matter for reproducibility. 

*checks thermal activation conditions* Nearly missed that Ru/Rh/Ir NP catalysts only use NC support while others use both. Important distinction! Also the flowing vs static atmospheres impact metal reduction. 

Final pass: confirmed all metal types, supports, solvents, temp programs, and naming conventions are covered. Added synthesis flowchart in mind: impregnation → drying → (optional activation) → labeling. Should address their professional needs comprehensively.

answer: 

Based on the provided text, here's a professional summary of the synthesized catalysts and their detailed synthesis procedures:

**Synthesized Catalysts:**

1.  **Carbon-Supported Single-Atom (SA) Catalysts (M-SA/NC or M-SA/AC):**
    *   **Composition:** Metal (M) atoms dispersed on carbon support.
    *   **Metal Loading:** Nominal 1 mass%.
    *   **Supports:** Polyaniline-derived Nitrogen-doped Carbon (NC) or Commercial Activated Carbon (AC, Norit ROX 0.8).
    *   **Designation:** `M-SA/NC` or `M-SA/AC`.

2.  **Nitrogen-Stabilized Single-Atom Catalysts (M-SA-N4/NC):** (Specific to Au, Pt, Pd)
    *   **Composition:** Metal (M = Au, Pt, Pd) atoms stabilized by nitrogen sites in the NC support.
    *   **Precursor:** Derived from the corresponding M-SA/NC catalyst.
    *   **Support:** Only Polyaniline-derived Nitrogen-doped Carbon (NC).
    *   **Designation:** `M-SA-N4/NC`.

3.  **Carbon-Supported Nanoparticle (NP) Catalysts (M-NP/NC or M-NP/AC):**
    *   **Composition:** Metal (M) nanoparticles on carbon support.
    *   **Metal Loading:** Nominal 1 mass%.
    *   **Supports:**
        *   `M-NP/NC`: For Ru, Rh, Ir *only* on NC support.
        *   `M-NP/AC`: For *all* metals (incl. Au, Pt, Pd, Ru, Rh, Ir) on AC support.
    *   **Designation:** `M-NP/NC` or `M-NP/AC`.

4.  **Post-Reaction Catalysts:**
    *   **Designation:** `M/C-x h` (e.g., `Pt/AC-24 h`), indicating use in acetylene hydrochlorination for `x` hours.

**Detailed Synthesis Procedures:**

1.  **Incipient Wetness Impregnation (Common First Step for all M-SA):**
    *   **Precursor Solution:** Prepared using the respective metal chloride salt dissolved in a solvent.
    *   **Solvents Used:** Aqua regia, HCl, or deionized water (solvent choice referenced to prior studies 34,37,39).
    *   **Impregnation:** The precursor solution was added **dropwise** to the carbon support (NC or AC) until the point of incipient wetness (solution volume ≈ pore volume of support).
    *   **Supports Used:** Polyaniline-derived NC (NC45) or Commercial Activated Carbon (Norit ROX 0.8).

2.  **Drying (To yield M-SA/NC or M-SA/AC):**
    *   **All** impregnated samples underwent drying.
    *   **Temperature:** 473 K (200 °C).
    *   **Heating Rate:** 5 K min⁻¹ (5 °C min⁻¹).
    *   **Duration:** 16 hours.
    *   **Atmosphere:** Static air.
    *   **Result:** Dried catalyst precursor, designated `M-SA/NC` or `M-SA/AC`.

3.  **Thermal Activation for M-SA-N4/NC (Au, Pt, Pd only):**
    *   **Precursor:** The corresponding `M-SA/NC` catalyst (from step 2).
    *   **Temperature:** 1073 K (800 °C).
    *   **Heating Rate:** 5 K min⁻¹ (5 °C min⁻¹).
    *   **Duration:** 16 hours.
    *   **Atmosphere:** Flowing N₂ gas.
    *   **Result:** Nitrogen-stabilized single-atom catalyst, designated `M-SA-N4/NC`.

4.  **Thermal Activation for M-NP Catalysts:**
    *   **Precursor:** The dried `M-SA/NC` or `M-SA/AC` catalyst (from step 2).
    *   **Temperature Range:** 523 K to 1073 K (250 °C to 800 °C) - *Specific temperature within this range used per catalyst not specified here*.
    *   **Heating Rate:** 5 K min⁻¹ (5 °C min⁻¹).
    *   **Duration:** 16 hours.
    *   **Atmosphere:** Flowing N₂ gas.
    *   **Result:**
        *   `M-NP/NC`: Nanoparticle catalysts for **Ru, Rh, Ir** supported on **NC**.
        *   `M-NP/AC`: Nanoparticle catalysts for **all metals (Au, Pt, Pd, Ru, Rh, Ir)** supported on **AC**.

**Key Synthesis Parameters Summary Table:**

| Step               | Parameter          | Value/Condition                     | Notes                                   |
| :----------------- | :----------------- | :---------------------------------- | :-------------------------------------- |
| **Impregnation**   | Method             | Incipient Wetness                   | Precursor added dropwise to saturation  |
|                    | Metal Precursor    | Metal Chloride (MClₓ)               |                                         |
|                    | Solvent            | Aqua regia, HCl, or Deionized H₂O   | Choice referenced                       |
|                    | Supports           | NC (PAN-derived) or AC (Norit ROX)  |                                         |
| **Drying**         | Temperature        | 473 K (200 °C)                      | Yields M-SA/NC or M-SA/AC               |
| (All M-SA)         | Heating Rate       | 5 K min⁻¹ (5 °C min⁻¹)              |                                         |
|                    | Duration           | 16 hours                            |                                         |
|                    | Atmosphere         | Static Air                          |                                         |
| **Activation**     | **M-SA-N4/NC**     |                                     | **Only for Au, Pt, Pd on NC**           |
| (M-SA-N4/NC)       | Precursor          | M-SA/NC                             |                                         |
|                    | Temperature        | 1073 K (800 °C)                     |                                         |
|                    | Heating Rate       | 5 K min⁻¹ (5 °C min⁻¹)              |                                         |
|                    | Duration           | 16 hours                            |                                         |
|                    | Atmosphere         | Flowing N₂                          |                                         |
| **Activation**     | **M-NP**           |                                     | **Ru,Rh,Ir: NC only; All Metals: AC** |
| (M-NP)             | Precursor          | M-SA/NC or M-SA/AC                  |                                         |
|                    | Temperature        | 523 K - 1073 K (250 °C - 800 °C)    | Specific T within range used per sample |
|                    | Heating Rate       | 5 K min⁻¹ (5 °C min⁻¹)              |                                         |
|                    | Duration           | 16 hours                            |                                         |
|                    | Atmosphere         | Flowing N₂                          |                                         |

**Additional Notes:**

*   The specific thermal activation temperature (`T_act`) used within the 523-1073 K range for individual M-NP catalysts is not detailed in this paragraph.
*   The exact choice of solvent (aqua regia, HCl, H₂O) for each specific metal chloride is not detailed in this paragraph but is referenced to prior studies (34, 37, 39).
*   Post-reaction catalysts are simply denoted by appending "`-x h`" to the original catalyst designation after `x` hours of use in acetylene hydrochlorination.
*   Further synthesis details are available in the Supplementary Information.

File: answers/10.1038_s41565-023-01407-1.txt
question: 

Imagine you are a chemist that is a professional in synthesizing catalysts, please summarize what catalyst is synthesized and the synthesis procedures with all the details from the following paragraph: 

Methods Synthesis of M 1 /MoS 2 catalysts A series of M 1 /MoS 2 SASCs were prepared according to the designed synthetic protocol as follows. First, 1 mmol Mo source (176 mg, (NH 4 ) 6 Mo 7 O 24 ·4H 2 O), a certain amount of metal salts (Mn(CH 3 COO) 2 ·4H 2 O, Fe(CH 3 COO) 2 ·4H 2 O, Co(CH 3 COO) 2 ·4H 2 O and Ni(CH 3 COO) 2 ·4H 2 O) and 750 mg CH 3 CSNH 2 (10.0 mmol) were dissolved in 70 ml distilled water. The solution containing precursors was then transferred into a Teflon-lined autoclave (100 ml). Subsequently, it was sealed and maintained at 180 °C for 20 h and then naturally cooled to room temperature. The resulting product was washed with distilled water and absolute ethanol several times, and dried under vacuum at 60 °C for 12 h. Under an Ar flow of 100 sccm, the dried product was heated to 400 °C at a rate of 10 °C min −1 and kept there for 2 hours in a furnace, and then cooled to room temperature. A series of M 1 /MoS 2 SASCs can be obtained using this approach by tuning the contents and types of metal salt precursors (n M /n Mo max = 20 at.%).

reasoning: 

Alright, the user wants me to summarize the catalyst synthesis from a technical paragraph. Let me start by reading the provided text carefully. The catalyst mentioned is M₁/MoS₂, specifically single-atom catalysts (SASCs). The metals involved are Mn, Fe, Co, Ni, which are transition metals doped into MoS₂. 

First, I need to outline the synthesis procedure step by step. The precursors include ammonium molybdate, metal acetates, and thiourea. The autoclave step at 180°C for 20 hours suggests a hydrothermal method. Post-hydrothermal steps involve washing with water and ethanol, then drying. The subsequent heat treatment under argon at 400°C is crucial for forming the active catalyst. 

I should note the molar ratios, especially the n_M/n_Mo max of 20 at.%, indicating the metal loading limit. The user is likely a researcher or student needing precise details for replication. They might be interested in how the doping affects catalytic properties, so emphasizing the SASC aspect is key. 

Also, the use of Teflon-lined autoclave and specific heating rates are important for reproducibility. Mentioning the Ar flow during calcination prevents oxidation. The vacuum drying step ensures moisture removal, which could affect the final structure. 

I should check if all materials and conditions are clearly specified: yes, masses, volumes, temperatures, and times are all there. The synthesis allows variation in metal type and content, which is significant for tailoring catalysts. Highlighting that the method produces SASCs explains the high dispersion achieved. 

Need to confirm terms like SASC and at.% are explained, assuming the audience has chemistry knowledge. Avoid jargon where possible but maintain technical accuracy. The user's deeper need might be understanding the synthesis for application in catalysis, possibly for hydrogen evolution or similar reactions. Ensuring clarity in each step helps them adapt the method for different metals or scales.

answer: 

Based on the provided text, here's a professional chemist's summary of the synthesized catalyst and its detailed synthesis procedure:

**Synthesized Catalyst:**
*   **Name:** M₁/MoS₂ Single-Atom Site Catalysts (SASCs)
*   **Composition:** Molybdenum disulfide (MoS₂) support decorated with isolated single atoms (SAs) of metal M₁.
*   **Metal Promoters (M₁):** Manganese (Mn), Iron (Fe), Cobalt (Co), or Nickel (Ni). The specific metal is determined by the precursor salt used.
*   **Key Feature:** The metal M₁ is atomically dispersed on the MoS₂ support (Single-Atom Site Catalysts).
*   **Loading:** Maximum metal loading achievable is 20 atomic percent relative to Mo (n_M / n_Mo max = 20 at.%).

**Detailed Synthesis Procedure:**

1.  **Precursor Solution Preparation:**
    *   Dissolve the following in 70 ml of distilled water:
        *   **Molybdenum Source:** 1 mmol (176 mg) of Ammonium Heptamolybdate Tetrahydrate ((NH₄)₆Mo₇O₂₄·4H₂O).
        *   **Metal Promoter Source (M₁):** A specific amount of one of the following metal acetate salts: Mn(CH₃COO)₂·4H₂O, Fe(CH₃COO)₂·4H₂O, Co(CH₃COO)₂·4H₂O, or Ni(CH₃COO)₂·4H₂O. The amount determines the M₁ loading (up to n_M / n_Mo = 20 at.%).
        *   **Sulfur Source:** 750 mg (10.0 mmol) of Thioacetamide (CH₃CSNH₂).

2.  **Hydrothermal Reaction:**
    *   Transfer the homogeneous precursor solution into a 100 ml Teflon-lined stainless-steel autoclave.
    *   Seal the autoclave securely.
    *   Heat the autoclave to **180 °C** and maintain this temperature for **20 hours**.
    *   After 20 hours, allow the autoclave to cool naturally to room temperature.

3.  **Washing and Drying (Intermediate Product):**
    *   Collect the solid product formed inside the autoclave.
    *   Wash this solid thoroughly multiple times using:
        *   Distilled water.
        *   Absolute ethanol.
    *   Dry the washed solid under **vacuum** at **60 °C** for **12 hours**. This yields an intermediate material.

4.  **Thermal Treatment (Activation):**
    *   Place the dried intermediate material in a furnace.
    *   Under a flowing inert atmosphere of **Argon (Ar)**, with a flow rate of **100 standard cubic centimeters per minute (sccm)**:
        *   Heat the sample from room temperature to **400 °C** at a controlled **heating rate of 10 °C per minute**.
        *   Hold the sample at **400 °C** for **2 hours**.
        *   Allow the sample to cool back down to room temperature under the Ar flow.

5.  **Final Product:**
    *   The resulting material after this thermal treatment is the active **M₁/MoS₂ Single-Atom Site Catalyst (SASC)**.

**Key Synthesis Parameters:**
*   **Method:** Hydrothermal synthesis followed by thermal annealing.
*   **Temperature (Hydrothermal):** 180 °C
*   **Time (Hydrothermal):** 20 h
*   **Temperature (Annealing):** 400 °C
*   **Time (Annealing):** 2 h
*   **Atmosphere (Annealing):** Argon (100 sccm)
*   **Heating Rate (Annealing):** 10 °C min⁻¹
*   **Drying:** Vacuum, 60 °C, 12 h
*   **Max Loading:** n_M / n_Mo = 20 at.% (achieved by tuning precursor amounts)

**Variability:**
*   A series of different catalysts can be synthesized using this exact procedure by changing:
    *   The **type** of metal acetate salt (Mn, Fe, Co, Ni).
    *   The **amount** of metal acetate salt used (to achieve different loadings up to 20 at.%).

File: answers/10.1038_s41565-024-01657-7.txt
question: 

Imagine you are a chemist that is a professional in synthesizing catalysts, please summarize what catalyst is synthesized and the synthesis procedures with all the details from the following paragraph: 

Methods Synthesis of catalysts BLG (>98%) was purchased from Davisco Foods International and puri- fied using a previously reported protocol 50 . For a detailed description of BLG fibril preparation, see ref. 51. For the synthesis of Fe SA @FibBLG, 100 mg lyophilized BLG fibril powder was dispersed in a mixture of 8.0 ml ethanol and 1.9 ml PEG200. The dispersion was then subjected to argon bubbling for 30 min to remove the dissolved oxygen, followed by irradiation under a xenon lamp with an ultraviolet filter (250–380 nm, 27.9 mW cm −2 , PLS-SXE300CUV) for 10 min to generate free radicals. Subsequently, 0.1 ml of 108.21 mg ml −1 Fe(NO 3 ) 3 ·9H 2 O EDTA solution was added dropwise to the dispersion of BLG fibrils under magnetic stirring for 12 h at 25 °C. Fe SA @BLG was prepared by the same synthe- sis procedure as for Fe SA @FibBLG, except that the BLG fibril powder was replaced by an equal amount of BLG powder. For the synthesis of FeNP@FibBLG, the as-obtained Fe SA @FibBLG dispersion was further ultraviolet-irradiated for 18 min under anaerobic conditions to reduce the iron ions. Finally, samples were collected by centrifugation at 4 °C, 11,100g for 10 min, washed by ethanol (10.0 ml × 6) and resuspended in 5.0 ml deionized water (pH 2). The powdered Fe SA @FibBLG, Fe SA @BLG and FeNP@FibBLG were obtained by lyophilization and stored at 4 °C.

reasoning: 

Okay, the user wants me to summarize the catalyst synthesis details from a technical paragraph as if I were a professional chemist specializing in catalysts. Let me carefully parse this information.

First, I notice the paragraph describes three catalysts: Fe SA @FibBLG, Fe SA @BLG, and FeNP@FibBLG. The core difference lies in the protein support structure and iron speciation. The user seems to need a clear breakdown of procedures - probably for replication or understanding design principles.

Hmm, the key materials are BLG (beta-lactoglobulin) from Davisco, purified using established methods. Interesting choice - whey proteins make sustainable catalyst supports. The synthesis involves several precise steps: dispersion in ethanol/PEG200, argon degassing, UV radical generation, iron chelate addition, and optional reduction step for nanoparticles.

I should highlight the critical parameters: argon bubbling time (30 min), UV intensity (27.9 mW/cm²), stirring duration (12h), and the EDTA-chelated iron precursor. The centrifugation specs (11,100g at 4°C) and washing protocol (6x ethanol) are crucial for reproducibility. 

Wait - the pH 2 resuspension is unusual. Most proteins denature at low pH, but here it's likely stabilizing the iron species. Must mention lyophilization for powder storage too. 

The user might be comparing single-atom vs nanoparticle catalysts, so I'll emphasize how UV reduction converts Fe SA @FibBLG to FeNP@FibBLG. The identical procedures except for support (fibrils vs native protein) and reduction step need clear differentiation.

Better organize chronologically: start with support prep, then synthesis steps for each catalyst, isolation methods. Should flag that references 50/51 contain purification/fibril details not repeated here. 

Noticing anaerobic conditions during reduction - important for preventing oxidation. The EDTA chelation probably controls iron coordination. Professional chemists would appreciate these design rationales. 

Final output needs: 1) Catalyst definitions 2) Step-by-step synthesis 3) Critical parameters 4) Isolation/storage. Avoid jargon but maintain technical precision - user is likely a researcher.

answer: 

Based on the provided text, here's a professional summary of the catalysts synthesized and their detailed procedures:

**Catalysts Synthesized:**

1.  **Fe SA @FibBLG:** Single-atom iron sites supported on fibrillated Beta-Lactoglobulin (BLG).
2.  **Fe SA @BLG:** Single-atom iron sites supported on native (non-fibrillated) Beta-Lactoglobulin (BLG).
3.  **FeNP@FibBLG:** Iron nanoparticles supported on fibrillated Beta-Lactoglobulin (BLG).

**Synthesis Procedures (Detailed):**

1.  **Starting Material Preparation:**
    *   Beta-Lactoglobulin (BLG, >98%) was purchased from Davisco Foods International.
    *   The purchased BLG was purified using a previously reported method (Ref. 50).
    *   BLG fibrils (FibBLG) were prepared according to a reported protocol (Ref. 51).
    *   Both purified native BLG powder and lyophilized BLG fibril powder were used as supports.

2.  **Synthesis of Fe SA @FibBLG & Fe SA @BLG (Single-Atom Catalysts):**
    *   **Step 1: Dispersion & Deoxygenation:** 100 mg of lyophilized BLG fibril powder (for Fe SA @FibBLG) *or* lyophilized native BLG powder (for Fe SA @BLG) was dispersed in a mixture of 8.0 ml ethanol and 1.9 ml polyethylene glycol (PEG200).
    *   **Step 2: Oxygen Removal:** The dispersion was bubbled with Argon gas for 30 minutes to remove dissolved oxygen.
    *   **Step 3: Radical Generation:** The deoxygenated dispersion was irradiated under a Xenon lamp equipped with an ultraviolet filter (transmitting 250–380 nm light, intensity 27.9 mW cm⁻², model PLS-SXE300CUV) for 10 minutes. This generates free radicals on the protein support.
    *   **Step 4: Iron Precursor Addition:** 0.1 ml of an aqueous Fe(NO₃)₃·9H₂O EDTA solution (concentration: 108.21 mg ml⁻¹) was added dropwise to the dispersion under magnetic stirring.
    *   **Step 5: Complexation/Adsorption:** The mixture was stirred magnetically for 12 hours at 25 °C to allow coordination/adsorption of the iron-EDTA complex onto the radical sites of the protein support, forming the single-atom catalysts.

3.  **Synthesis of FeNP@FibBLG (Nanoparticle Catalyst):**
    *   **Step 1: Start from Fe SA @FibBLG:** The Fe SA @FibBLG dispersion (obtained after Step 5 above) was used as the starting material.
    *   **Step 2: Iron Reduction:** This dispersion was further irradiated under the same Xenon lamp/UV filter setup (250–380 nm, 27.9 mW cm⁻²) for 18 minutes under anaerobic conditions (maintained to prevent oxidation). This UV photoreduction step converts the single-atom iron species into iron nanoparticles on the fibril support.

4.  **Isolation, Washing, and Storage (Common to all Catalysts):**
    *   **Collection:** The catalyst particles were collected by centrifugation at 4 °C and 11,100 x g (relative centrifugal force) for 10 minutes.
    *   **Washing:** The pellet was washed thoroughly with ethanol (10.0 ml per wash, repeated 6 times) to remove unreacted precursors and by-products.
    *   **Resuspension:** The washed pellet was resuspended in 5.0 ml of deionized water adjusted to pH 2.
    *   **Drying:** The aqueous suspension was lyophilized (freeze-dried) to obtain the catalyst as a powder.
    *   **Storage:** The powdered catalysts (Fe SA @FibBLG, Fe SA @BLG, FeNP@FibBLG) were stored at 4 °C.

**Key Distinctions:**

*   **Fe SA @FibBLG vs. Fe SA @BLG:** The synthesis procedure is identical *except* that Fe SA @FibBLG uses **fibrillated BLG powder** as the support, while Fe SA @BLG uses **native (non-fibrillated) BLG powder**.
*   **FeNP@FibBLG vs. Fe SA @FibBLG:** FeNP@FibBLG is synthesized by taking the freshly made **Fe SA @FibBLG dispersion** and subjecting it to an **additional 18 minutes of UV irradiation** under anaerobic conditions to reduce the iron atoms to nanoparticles. Fe SA @FibBLG itself is synthesized *without* this reduction step.

File: answers/10.1038_s41565-024-01807-x.txt
question: 

Imagine you are a chemist that is a professional in synthesizing catalysts, please summarize what catalyst is synthesized and the synthesis procedures with all the details from the following paragraph: 

Synthesis of Ir 1 /(Co,Fe)-OH/MI Ir 1 /(Co,Fe)-OH/MI was synthesized using a straightforward immer- sion technique conducted at ambient temperature and pressure. A solution was prepared by dissolving cobalt nitrate (Co(NO 3 ) 2 ∙6H 2 O, 1 mmol), iron nitrate (Fe(NO 3 ) 3 ∙6H 2 O, 1 mmol) and an Ir 3+ aqueous solution (7.14 mg ml −1 , 350 µl) in a mixture of deionized water (20 ml) and ethylene glycol (10 ml). The pH value of this solution was kept at ~4.5 by adding an appropriate amount of 2 mol l −1 NaOH. Subsequently, the pre-prepared Co-MI electrode was immersed in this solution for 20 h. Following immersion, the Ir 1 /(Co,Fe)-OH/MI was obtained and washed three times using deionized water. The mass loading of the Ir 1 /(Co,Fe)-OH/MI catalyst loaded on Ni foam was 0.70 mg cm −2 . For comparative purposes, Ir 1 /(Co,Fe)-OH, a material without MI, was synthesized. This was achieved through a simple electrodeposition method using an aqueous solution of Co 2+ /Fe 3+ /Ir 3+ . During this process, an electrodeposition potential of −1 V (versus a saturated calomel refer- ence electrode) was maintained, and the electrodeposition time was set at 240 s. In addition, samples without Ir atoms, specifically (Co,Fe)-OH/ MI and (Co,Fe)-OH, were synthesized using the above two methods. The active material average mass loadings of the (Co,Fe)-OH/MI, Ir 1 / (Co,Fe)-OH and (Co,Fe)-OH electrodes were recorded as 0.70 mg cm −2 , 0.71 mg cm −2 and 0.73 mg cm −2 , respectively. The impact of Ni foam thickness, Co/Fe ratio and Ir species’ mass fractions on the OER per- formance of Ir 1 /(Co,Fe)-OH/MI were investigated for optimization purposes (see Supplementary Figs. 56 and 57).

reasoning: 

Alright, the user wants me to act as a chemist specializing in catalyst synthesis and summarize the catalyst and its synthesis procedure from the given paragraph. Let me break this down.

First, I need to identify what catalyst is being synthesized. The main one mentioned is Ir₁/(Co,Fe)-OH/MI. The notation suggests it's a single-atom Ir catalyst supported on a mixed cobalt-iron hydroxide layer, with "MI" likely being a metal-organic framework or similar substrate. There are also comparative catalysts without certain components - that's important context but not the primary focus.

Looking at the synthesis method, it's described as a "straightforward immersion technique" at room temperature and pressure. The key components are: cobalt nitrate, iron nitrate, and an Ir³⁺ solution dissolved in water and ethylene glycol. The pH adjustment to 4.5 using NaOH seems critical - probably for hydroxide formation. The pre-prepared Co-MI electrode immersion for 20 hours is the core step. 

Wait, I should clarify what "MI" means. From context, it's probably a pre-synthesized metal-organic framework substrate since they mention a "Co-MI electrode". The washing step with deionized water is standard purification. The mass loading on nickel foam is given as 0.70 mg/cm² - that's useful quantitative detail.

The user also mentions comparative catalysts. The Ir₁/(Co,Fe)-OH (without MI) uses electrodeposition at -1V for 240s - different method entirely. Then there are Ir-free versions made by both methods. But since the user specifically asked about the synthesized catalyst, I should focus on the main immersion-synthesized Ir₁/(Co,Fe)-OH/MI.

For the procedure summary, I'll need to present: 1) solution preparation with exact concentrations, 2) pH control, 3) immersion conditions, 4) post-treatment. The comparative catalysts can be mentioned but not detailed. The mass loading values and optimization parameters (Ni foam thickness, ratios etc.) should be included as supplementary info.

The challenge is presenting this clearly without assuming too much chemistry knowledge, while maintaining precision. The user seems to want all details preserved - so I'll include even small points like "washed three times". The ethylene glycol co-solvent role might be for solubility or morphology control, though the text doesn't specify - I'll just report what's written.

answer: 

Based on the provided paragraph, the primary catalyst synthesized is **Ir₁/(Co,Fe)-OH/MI**, where "Ir₁" indicates atomically dispersed iridium, "(Co,Fe)-OH" represents a mixed cobalt-iron hydroxide layer, and "MI" is a pre-existing substrate (likely a Metal-Organic Framework or similar structure based on the "Co-MI" designation).

Here's a detailed summary of its synthesis procedure:

1.  **Solution Preparation:**
    *   Dissolve the following in a mixture of **20 ml deionized water** and **10 ml ethylene glycol**:
        *   **Cobalt nitrate hexahydrate (Co(NO₃)₂·6H₂O):** 1 mmol
        *   **Iron nitrate nonahydrate (Fe(NO₃)₃·9H₂O):** 1 mmol
        *   **Iridium(III) aqueous solution:** 350 µl of a 7.14 mg ml⁻¹ solution.
    *   **Adjust the pH:** Add **2 mol l⁻¹ NaOH solution** to the mixture until the pH stabilizes at approximately **4.5**.

2.  **Immersion Deposition:**
    *   Take the **pre-prepared Co-MI electrode** (the substrate).
    *   **Immerse** this electrode into the prepared solution.
    *   Maintain the system at **ambient temperature and pressure**.
    *   Allow immersion to proceed for **20 hours (h)**.

3.  **Workup:**
    *   After 20 h, remove the electrode from the solution.
    *   **Wash** the obtained **Ir₁/(Co,Fe)-OH/MI** catalyst **three times** using **deionized water**.

4.  **Catalyst Loading:**
    *   The final catalyst is loaded onto **Nickel (Ni) foam**.
    *   The **mass loading** of the Ir₁/(Co,Fe)-OH/MI catalyst on the Ni foam is **0.70 mg cm⁻²**.

**Key Details & Comparative Materials:**

*   **Synthesis Method:** Straightforward immersion technique at ambient conditions (room temperature, atmospheric pressure).
*   **Solvent System:** Water/Ethylene Glycol mixture (2:1 v/v).
*   **Metal Precursors:** Co(NO₃)₂·6H₂O, Fe(NO₃)₃·9H₂O, Ir³⁺ aqueous solution.
*   **pH Control:** Critical step, adjusted to ~4.5 using 2 M NaOH.
*   **Substrate:** Pre-synthesized Co-MI electrode.
*   **Deposition Time:** 20 hours immersion.
*   **Washing:** Thorough washing (3x) with DI water.
*   **Support:** Loaded onto Ni foam. Mass loading = 0.70 mg cm⁻².
*   **Comparative Catalysts Synthesized:**
    *   **Ir₁/(Co,Fe)-OH (No MI):** Synthesized via electrodeposition (-1.0 V vs. SCE, 240 s) from Co²⁺/Fe³⁺/Ir³⁺ aqueous solution. Mass loading = 0.71 mg cm⁻².
    *   **(Co,Fe)-OH/MI (No Ir):** Synthesized using the immersion method described above, but without Ir³⁺. Mass loading = 0.70 mg cm⁻².
    *   **(Co,Fe)-OH (No Ir, No MI):** Synthesized via electrodeposition without Ir³⁺. Mass loading = 0.73 mg cm⁻².
*   **Optimization Parameters:** The OER performance of Ir₁/(Co,Fe)-OH/MI was optimized by studying the effects of Ni foam thickness, Co/Fe ratio, and Ir mass fraction.

File: answers/10.1038_s41565-025-01892-6.txt
question: 

Imagine you are a chemist that is a professional in synthesizing catalysts, please summarize what catalyst is synthesized and the synthesis procedures with all the details from the following paragraph: 

Methods Synthesis of CuZSM SA, CuZSM SACL and CuZSM CLNP HZSM-5 and NaZSM-5 zeolites with SiO 2 /Al 2 O 3 ratios of 25, 38, 50 and 85 were obtained from Nankai University Catalyst Company and Zeolyst International. CuZSM SA was prepared by an ion exchange method 37 . Typically, 1 g of ZSM-5 was dispersed in 50 ml of ethanol by magnetic stirring. Subsequently, 10 mg of CuSO 4 ·5H 2 O (Sinopharm Chemical Reagent) was ultrasonically dissolved in 50 ml of deionized water, and this solution was added into the ZSM-5 suspension. After vigorous stirring for 12 h, CuZSM SA was successfully obtained. The obtained products were thoroughly washed with deionized water and ethanol, followed by centrifugation. Subsequently, they were dried in an oven at 60 °C to remove any residual solvents, resulting in the final CuZSM SA product. The dried product was meticulously ground into a fine powder for further use. Subsequently, the porce- lain boat-containing CuZSM SA was gradually heated to 550 °C at a heating rate of 5 °C min −1 in a 5% H 2 /Ar atmosphere. The sample was maintained at this temperature for 6 h to ensure complete reduction. Upon natural cooling to room temperature, CuZSM SACL was suc- cessfully obtained. During the typical synthesis process of CuZSM CLNP, 1 g of ZSM-5 and 1 mg of CuSO 4 ·5H 2 O were first mixed thor- oughly grinding. Subsequently, the mixture was heated to 550 °C at a controlled heating rate of 5 °C min −1 in a 5% H 2 /Ar atmosphere. It was maintained at this temperature for 6 h to ensure complete reduction. The sample was naturally cooled to room temperature, resulting in the formation of CuZSM CLNP. The product was washed with deion- ized water and ethanol, followed by centrifugation, and then dried overnight at 60 °C.

Synthesis of Cu NPs-5 nm, Cu NPs-20 nm and Cu NPs-100 nm In a typical preparation of Cu NPs-5 nm, 13.3 mg Cu(acac) 2 (Sigma- Aldrich), 27 mg ascorbic acid (Sigma-Aldrich), 4 ml oleylamine (Sigma- Aldrich) and 1 ml oleic acid (Sinopharm Chemical Reagent) were mixed and ultrasonicated for approximately 0.5 h in a sealed vial (30 ml). Then, the vial was transferred into an oil bath and heated at 180 °C for 3 h (ref. 38). The resulting colloidal products in the vial were collected by centrifugation and then washed with an ethanol/cyclohexane mix- ture to obtain Cu NPs-5 nm. The preparations of Cu NPs-20 nm and Cu NPs-100 nm were similar to that of Cu NPs-5 nm but without adding oleic acid and ascorbic acid, respectively.

reasoning: 

Alright, the user wants me to summarize catalyst synthesis procedures from a technical paragraph. Let me break this down carefully.

First, I notice three distinct ZSM-5 based catalysts being synthesized: CuZSM-SA, CuZSM-SACL, and CuZSM-CLNP. Then there are three copper nanoparticle catalysts: Cu NPs-5nm, 20nm, and 100nm. The user is clearly looking for precise technical details, so I need to extract every relevant parameter - quantities, temperatures, durations, etc.

For the ZSM-5 catalysts, the key differences lie in preparation methods. CuZSM-SA uses liquid-phase ion exchange in ethanol/water with CuSO4·5H2O. The washing and drying steps are crucial to mention. Then CuZSM-SACL is just the calcined version of SA at 550°C under 5% H2/Ar. CuZSM-CLNP skips the solution phase entirely - it's solid-state mixing followed by direct calcination. Interesting how the same Cu source leads to different catalysts based on processing.

The nanoparticle synthesis is completely different - organic phase synthesis using Cu(acac)2 with oleylamine/oleic acid. The size control mechanism is clever: removing oleic acid gives larger particles (20nm), removing ascorbic acid gives even larger ones (100nm). That's worth highlighting since size-dependent catalysis is important.

The user seems to be a researcher or student needing these details for replication or comparison. I should emphasize the critical variables: heating rates, atmosphere composition, washing solvents. Maybe they're troubleshooting or designing similar syntheses. The request for "all details" suggests they want nothing omitted, so I'll include even centrifugation and grinding steps.

I wonder if they're particularly interested in the copper dispersion methods or the size-controlled NPs. The ZSM-5 supports have varying SiO2/Al2O3 ratios (25-85) from commercial sources - should note that but clarify these weren't synthesized in-house. 

The reduction atmosphere (5% H2/Ar) appears in multiple procedures; that's probably critical for Cu2+ reduction. For NPs, the switch from ethanol/cyclohexane wash to no wash mentioned for larger particles seems significant - might affect surface ligands.

Better present this as two clear sections: zeolite-supported catalysts first, then colloidal NPs. Exact quantities matter (like 10mg vs 1mg CuSO4 for SA vs CLNP), so I'll preserve those. The 12h stirring vs direct grinding contrast between methods is another key differentiator.

answer: 

Based on the provided text, here is a professional summary of the catalysts synthesized and their detailed synthesis procedures:

**1. Zeolite-Supported Copper Catalysts (Using ZSM-5 Supports):**

*   **Catalysts Synthesized:**
    *   **CuZSM SA:** Copper ions exchanged onto ZSM-5 zeolite.
    *   **CuZSM SACL:** Reduced copper clusters/species on ZSM-5, derived from calcining CuZSM SA.
    *   **CuZSM CLNP:** Copper clusters/species on ZSM-5, synthesized via direct solid-state mixing and calcination.
*   **Supplies:** HZSM-5 or NaZSM-5 zeolites (SiO₂/Al₂O₃ = 25, 38, 50, 85) sourced from Nankai University Catalyst Company and Zeolyst International. CuSO₄·5H₂O from Sinopharm Chemical Reagent.
*   **Synthesis Procedures:**

    *   **CuZSM SA (Ion Exchange):**
        1.  Disperse 1 g of ZSM-5 zeolite in 50 ml ethanol under magnetic stirring.
        2.  Separately, ultrasonically dissolve 10 mg of CuSO₄·5H₂O in 50 ml deionized water.
        3.  Add the CuSO₄ solution to the ZSM-5 suspension.
        4.  Stir vigorously for 12 hours.
        5.  Centrifuge the mixture to collect the solid product.
        6.  Wash the solid thoroughly with deionized water and ethanol, followed by centrifugation after each wash.
        7.  Dry the washed solid in an oven at 60 °C to remove residual solvents.
        8.  Grind the dried product into a fine powder.

    *   **CuZSM SACL (Calcination of CuZSM SA):**
        1.  Place the finely ground CuZSM SA powder in a porcelain boat.
        2.  Heat the sample in a 5% H₂/Ar atmosphere with a controlled heating rate of 5 °C min⁻¹ up to 550 °C.
        3.  Hold the sample at 550 °C for 6 hours.
        4.  Allow the sample to cool naturally to room temperature.

    *   **CuZSM CLNP (Solid-State Mixing & Calcination):**
        1.  Mechanically mix 1 g of ZSM-5 zeolite and 1 mg of CuSO₄·5H₂O by thorough grinding.
        2.  Place the mixture in a reactor (implied porcelain boat).
        3.  Heat the mixture in a 5% H₂/Ar atmosphere with a controlled heating rate of 5 °C min⁻¹ up to 550 °C.
        4.  Hold the mixture at 550 °C for 6 hours.
        5.  Allow the sample to cool naturally to room temperature.
        6.  Wash the resulting solid thoroughly with deionized water and ethanol, followed by centrifugation after each wash.
        7.  Dry the washed solid overnight in an oven at 60 °C.

**2. Colloidal Copper Nanoparticles (Cu NPs):**

*   **Catalysts Synthesized:**
    *   **Cu NPs-5 nm:** ~5 nm diameter copper nanoparticles.
    *   **Cu NPs-20 nm:** ~20 nm diameter copper nanoparticles.
    *   **Cu NPs-100 nm:** ~100 nm diameter copper nanoparticles.
*   **Supplies:** Cu(acac)₂ (Sigma-Aldrich), Ascorbic Acid (Sigma-Aldrich), Oleylamine (Sigma-Aldrich), Oleic Acid (Sinopharm Chemical Reagent), Ethanol, Cyclohexane.
*   **Synthesis Procedures:**

    *   **Cu NPs-5 nm (Organic Phase Synthesis):**
        1.  Mix 13.3 mg Cu(acac)₂, 27 mg ascorbic acid, 4 ml oleylamine, and 1 ml oleic acid in a sealed 30 ml vial.
        2.  Ultrasonicate the mixture for approximately 30 minutes.
        3.  Transfer the vial to an oil bath preheated to 180 °C.
        4.  Heat the mixture at 180 °C for 3 hours.
        5.  Centrifuge the cooled colloidal products to collect the nanoparticles.
        6.  Wash the nanoparticles with an ethanol/cyclohexane mixture.

    *   **Cu NPs-20 nm:**
        1.  Follow the procedure for Cu NPs-5 nm, but **omit the oleic acid** (Use only Cu(acac)₂, ascorbic acid, and oleylamine).
        2.  Centrifuge and wash with ethanol/cyclohexane.

    *   **Cu NPs-100 nm:**
        1.  Follow the procedure for Cu NPs-5 nm, but **omit the ascorbic acid** (Use only Cu(acac)₂, oleylamine, and oleic acid).
        2.  Centrifuge and wash with ethanol/cyclohexane.

**Key Synthesis Differences Summary:**

| Catalyst        | Copper Source       | Method                  | Key Steps                                  | Post-Synthesis Treatment       |
| :-------------- | :------------------ | :---------------------- | :----------------------------------------- | :----------------------------- |
| **CuZSM SA**    | CuSO₄·5H₂O (10 mg) | Liquid Ion Exchange     | Stir ZSM-5/Cu²⁺ 12h in EtOH/H₂O           | Wash (H₂O/EtOH), Dry (60°C), Grind |
| **CuZSM SACL**  | Derived from SA     | Calcination/Reduction   | Heat SA @ 5°C/min to 550°C (5% H₂/Ar), Hold 6h | Natural Cool                   |
| **CuZSM CLNP**  | CuSO₄·5H₂O (1 mg)  | Solid-State + Calcination| Grind ZSM-5/CuSO₄, Heat @ 5°C/min to 550°C (5% H₂/Ar), Hold 6h | Wash (H₂O/EtOH), Dry (60°C)    |
| **Cu NPs-5 nm** | Cu(acac)₂          | Organic Phase Synthesis | OAm/OA/AscAcid, 180°C 3h                   | Wash (EtOH/Cyclohexane)        |
| **Cu NPs-20 nm**| Cu(acac)₂          | Organic Phase Synthesis | OAm/AscAcid (No OA), 180°C 3h              | Wash (EtOH/Cyclohexane)        |
| **Cu NPs-100 nm**| Cu(acac)₂         | Organic Phase Synthesis | OAm/OA (No AscAcid), 180°C 3h              | Wash (EtOH/Cyclohexane)        |
