Repository: aobozhang2025/Data_Processing

File: answers/10.1038_s41929-018-0192-4.txt
question: 

Imagine you are a chemist that is a professional in synthesizing catalysts, please summarize what catalyst is synthesized and the synthesis procedures with all the details from the following paragraph: 

Methods Synthesis and pretreatment. The 0.0025% SAC was prepared by wet impregnation. The MgAl 2 O 4 support (Puralox MG 28, Sasol) was calcined at 500 °C for 4 h before impregnation. Deionized water (20 ml) was added to a Pyrex bottle and the pH was adjusted with nitric acid to 2.8. The Ir nitrate precursor (8.7 wt% Ir, Furuya Metal Co.) was added into the pH-adjusted solution. The MgAl 2 O 4 support was then added into the solution while stirring. The final pH of the solution was 9.5. The nominal Ir weight loading was 0.0025%. After 12 h of stirring, the solution was filtered out and the solid sample was dried in air for 24 h at room temperature. The sample was then dried at 80 °C and 100 °C before calcination at 500 °C for 4 h. The Ir in the solution after filtration was measured by inductively coupled plasma atomic emission spectroscopy and no Ir was detected. The 1% Ir/MgAl 2 O 4 samples were synthesized by incipient impregnation. The proper amount of Ir nitrate precursor was added to the MgAl 2 O 4 support (Puralox MG30, Sasol) drop by drop, and the sample was then dried at 80 °C and 100 °C (at 0.5 °C min−1) for 4 h respectively. The dried sample was then calcined at 500 °C in air for 4 h. The 0.2% Ir/MgA 2 O 4 NP sample was prepared by wet impregnation. The proper amount of Ir(CO) 2 (acac) (Sigma Aldrich) precursor was dissolved in 8 ml of toluene (Sigma Aldrich) in a 20 ml vial while flowing N 2 at room temperature. Then the dissolved Ir(CO) 2 (acac) toluene solution was injected into another vial containing 5 g MgAl 2 O 4 (Puralox MG 28, Sasol) under N 2 flow. The sample was then dried under N 2 flow at room temperature overnight to evaporate the toluene. No calcination was performed on this catalyst. The CO and acac ligands were removed in situ by treatment in H 2 at 500 °C, which led to the formation of 1 nm NPs as detailed in the Results. All of the in situ characterizations and the CO oxidation reaction followed the same pretreatment procedure. For the Ir SAC, the sample was calcined in 5 kPa O 2 (certified grade, Airgas) at 100 °C for 30 min (1 °C min−1 ramp rate) and 400 °C for 30 min (5 °C min−1 ramp rate). The calcined sample was then pretreated in He (99.999% Airgas) at 650 °C for 30 min with a 15 °C min−1 ramp rate. The temperature was then cooled in He to 110 °C and purged for 10 min before switching to 20 kPa H 2 (balance He). The sample was then reduced in H 2 (99.999% Airgas) at 500 °C (15 °C min−1 ramp rate) for 2 h. After reduction, He was used to flush the H 2 at 650 °C for 30 min followed by cooling down in He to 35 °C. For the 1% Ir catalyst, after calcination at 500 °C, the catalyst was reduced in 20 kPa H 2 at 800 °C (15 °C min−1) for 2 h followed by flushing with He for 30 min at the same temperature and then cooling down in He to 35 °C. The 0.2% Ir/MgA 2 O 4 NP sample (prepared with Ir(CO) 2 (acac) precursor) was pretreated with 20 kPa H 2 at 500 °C (10 °C min−1 ramp rate) for 2 h to remove the CO and acac ligands and then cooled down in 20% H 2 to room temperature and then purged with He for 10 min.

reasoning: 

Okay, the user wants me to summarize catalyst synthesis procedures from a technical paragraph. They're posing as a professional chemist specializing in catalyst synthesis, so I need to deliver a precise, technically accurate response. 

First, I identify three distinct catalysts described: a 0.0025% Ir SAC (single-atom catalyst), a 1% Ir/MgAl₂O₄, and a 0.2% Ir/MgAl₂O₄ NP (nanoparticle catalyst). Each has unique synthesis and pretreatment steps. 

For the SAC: The wet impregnation method stands out - they carefully adjusted pH to 2.8 before adding Ir nitrate, then the support addition shifted pH to 9.5. That pH swing likely facilitates single-atom dispersion. The ICP-AES confirmation showing no Ir in filtrate is crucial - proves near-total Ir uptake. The pretreatment involves complex oxidation/reduction cycles; I should emphasize the 650°C He treatment which probably stabilizes single atoms. 

The 1% Ir sample is simpler - incipient impregnation without pH control. But its reduction at 800°C is extreme! That must sinter particles intentionally. Should contrast this with SAC's milder treatment. 

The NP catalyst is interesting - organic precursor (Ir(CO)₂(acac)) in toluene under inert atmosphere. No calcination, just H₂ reduction to decompose ligands. The in situ nanoparticle formation at 500°C is key - they got 1nm particles. 

User probably needs this for lab replication or comparison studies. I'll structure by catalyst type, highlight critical steps (pH, atmosphere, temperature ramps), and note characterization validations like ICP-AES and particle size. Must distinguish SAC vs NP formation mechanisms clearly - that's the core science here. 

Oh, and watch typos: "MgA₂O₄" in original text is clearly "MgAl₂O₄". Will correct silently. Also clarify that "SAC" means single-atom catalyst upfront. 

The pretreatments are as important as syntheses - those conditions define active sites. I'll separate synthesis from activation protocols for readability. User seems experienced (they used "SAC" casually), so no need to explain basic terms like calcination.

answer: 

Based on the provided text, here's a professional summary of the catalysts synthesized and their detailed procedures:

**Catalysts Synthesized:**

1.  **0.0025% Ir/MgAl₂O₄ Single-Atom Catalyst (SAC):** Ultra-low loading Ir single-atom catalyst.
2.  **1% Ir/MgAl₂O₄:** Higher loading Ir catalyst (likely nanoparticles).
3.  **0.2% Ir/MgAl₂O₄ Nanoparticle Catalyst (NP):** Low loading Ir nanoparticle catalyst prepared with an organometallic precursor.

**Synthesis & Pretreatment Procedures:**

**1. 0.0025% Ir/MgAl₂O₄ SAC (Wet Impregnation):**
    *   **Support Prep:** MgAl₂O₄ (Puralox MG 28, Sasol) calcined at 500°C for 4 h.
    *   **Solution Prep:** Add 20 ml deionized water to Pyrex bottle. Adjust pH to 2.8 using nitric acid.
    *   **Precursor Addition:** Add Ir nitrate precursor (8.7 wt% Ir, Furuya Metal Co.) to the pH-adjusted solution.
    *   **Impregnation:** Add pre-calcined MgAl₂O₄ support to the solution under stirring. Final pH = 9.5. Nominal Ir loading = 0.0025 wt%.
    *   **Aging:** Stir for 12 hours.
    *   **Filtration & Drying:** Filter out the solution. Dry solid sample in air at room temperature for 24 h. Further dry at 80°C and then 100°C.
    *   **Calcination:** Calcinate dried sample at 500°C for 4 h.
    *   **Verification:** ICP-AES on filtrate showed no detectable Ir, confirming complete uptake.
    *   **SAC Pretreatment:**
        *   Calcination: 5 kPa O₂ (Airgas), heat to 100°C (1°C/min, hold 30 min), then to 400°C (5°C/min, hold 30 min).
        *   He Treatment: Flush with He (Airgas 99.999%), heat to 650°C (15°C/min, hold 30 min).
        *   Cool & Purge: Cool in He to 110°C, purge 10 min.
        *   Reduction: Switch to 20 kPa H₂ (balance He, Airgas 99.999%), heat to 500°C (15°C/min, hold 2 h).
        *   Post-Reduction: Flush with He at 650°C for 30 min, then cool in He to 35°C.

**2. 1% Ir/MgAl₂O₄ (Incipient Wetness Impregnation):**
    *   **Support:** MgAl₂O₄ (Puralox MG30, Sasol).
    *   **Impregnation:** Add proper amount of Ir nitrate precursor dropwise to the support.
    *   **Drying:** Dry sample at 80°C and then 100°C (ramp rate 0.5°C/min), holding for 4 h at each temperature.
    *   **Calcination:** Calcinate dried sample at 500°C in air for 4 h.
    *   **Pretreatment:**
        *   Reduction: 20 kPa H₂, heat to 800°C (15°C/min, hold 2 h).
        *   Flush & Cool: Flush with He for 30 min at 800°C, then cool in He to 35°C.

**3. 0.2% Ir/MgAl₂O₄ NP (Wet Impregnation, Organic Precursor):**
    *   **Precursor Solution:** Dissolve proper amount of Ir(CO)₂(acac) (Sigma Aldrich) in 8 ml toluene (Sigma Aldrich) in a 20 ml vial under N₂ flow at room temperature.
    *   **Impregnation:** Inject dissolved precursor solution into another vial containing 5g MgAl₂O₄ (Puralox MG 28, Sasol) under N₂ flow.
    *   **Drying:** Dry sample under N₂ flow at room temperature overnight to evaporate toluene.
    *   **Calcination:** None performed.
    *   **NP Pretreatment (Ligand Removal & NP Formation):**
        *   Reduction: 20 kPa H₂, heat to 500°C (10°C/min, hold 2 h) to remove CO and acac ligands (forms ~1 nm NPs).
        *   Cool & Purge: Cool down in 20% H₂ to room temperature, then purge with He for 10 min.

**Key Details Highlighted:**

*   **Specific Precursors:** Ir nitrate for SAC & 1% catalyst; Ir(CO)₂(acac) for NP catalyst.
*   **Specific Supports:** Puralox MG 28 (SAC, NP); Puralox MG30 (1%).
*   **Distinct Methods:** Wet impregnation with pH control (SAC), Incipient wetness (1%), Wet impregnation under inert atmosphere (NP).
*   **Calcination Differences:** Applied to SAC & 1% catalysts; *not* applied to NP catalyst.
*   **Unique SAC Verification:** ICP-AES confirmed no Ir loss during synthesis.
*   **Critical Pretreatments:** Vary significantly between catalyst types (SAC, 1%, NP) and are essential for forming the active site structure (single atoms vs. nanoparticles).
*   **NP Formation:** Explicitly occurs *in situ* during H₂ pretreatment at 500°C for the NP catalyst.
*   **Controlled Atmospheres:** Use of N₂ during NP synthesis; specific O₂, H₂, He mixtures and concentrations during pretreatments.
*   **Controlled Ramp Rates:** Specified for drying and all pretreatment steps.

File: answers/10.1038_s41929-018-0195-1.txt
question: 

Imagine you are a chemist that is a professional in synthesizing catalysts, please summarize what catalyst is synthesized and the synthesis procedures with all the details from the following paragraph: 

Synthesis of Mo 2 TiC 2 T x –V Mo . Mo 2 TiC 2 T x –V Mo was prepared using an electrochemical exfoliation process, which was performed in a three-electrode system. Mo 2 TiC 2 T x MXene deposited on a carbon paper electrode acted as the working electrode, and a graphite rod and a saturated calomel electrode (SCE) were used as the counter and reference electrodes, respectively. The in situ electrochemical exfoliation process was performed by repeating cathode polarization cycles in H 2 SO 4 solution with a scan rate of 20 mV s−1 between 0 and − 0.53 V versus RHE.

Synthesis of Mo 2 TiC 2 T x –Pt SA . Mo 2 TiC 2 T x –Pt SA catalyst was prepared using an in situ electrochemical exfoliation and atom trapping strategy, which was performed in a three-electrode system. Mo 2 TiC 2 T x MXene deposited on carbon paper acted as the working electrode, and Pt foil and an SCE were used as the counter and reference electrodes, respectively. The in situ electrochemical deposition process was performed by controlling cathode polarization cycles in 0.5 M H 2 SO 4 solution with a scan rate of 20 mV s−1 between 0 and − 0.6 V versus RHE.

Methods Synthesis of Mo 2 TiC 2 T x MXene. First, 1.0 g Mo 2 TiAlC 2 powders were slowly added to an aqueous concentrated HF (45%) solution in a high-density polyethylene beaker. The suspension was constantly stirred for 48 h at 55 °C. The mixture was then washed and centrifuged by Ar de-aerated distilled water several times until the pH of the solution reached 6 to 7. The obtained suspension was freeze-dried at − 49 °C for 24 h to eliminate the water in the solution.

reasoning: 

Okay, the user wants me to act as a chemist specializing in catalyst synthesis and summarize the catalysts and procedures described in a given paragraph. Let me carefully analyze the text.

First, I notice there are three distinct synthesis procedures described:
1. Synthesis of Mo₂TiC₂Tₓ–V_Mo
2. Synthesis of Mo₂TiC₂Tₓ–Pt_SA
3. Synthesis of Mo₂TiC₂Tₓ MXene (the base material)

The base material is Mo₂TiC₂Tₓ MXene, which is prepared through HF etching of Mo₂TiAlC₂ MAX phase powder. This involves a 48-hour reaction at 55°C, followed by thorough washing and freeze-drying. 

For Mo₂TiC₂Tₓ–V_Mo, they perform electrochemical exfoliation using a three-electrode setup with Mo₂TiC₂Tₓ on carbon paper as working electrode. The process involves cathode polarization cycles in H₂SO₄ between 0 and -0.53V vs RHE.

For Mo₂TiC₂Tₓ–Pt_SA, they use a similar setup but with Pt foil counter electrode and different potential range (0 to -0.6V vs RHE). This creates platinum single atoms on the MXene.

I should organize this information clearly, making sure to include all technical details: electrode types, potential ranges, scan rates, and solution concentrations. The user specifically asked for "all details" so I need to be thorough.

The key differences between the two catalyst syntheses are:
- Counter electrode material
- Potential window
- Presence of Pt foil for atom trapping in the Pt_SA version

I'll present this in a structured format that highlights both the common MXene synthesis and the specialized catalyst modification procedures. Since the user is role-playing as a professional chemist, I'll maintain precise technical language while ensuring clarity.

answer: 

Based on the provided text, here is a professional chemist's summary of the synthesized catalysts and their detailed synthesis procedures:

**1. Synthesis of Base Material: Mo₂TiC₂Tₓ MXene**
*   **Catalyst Synthesized:** Mo₂TiC₂Tₓ MXene (the foundational material for subsequent catalysts).
*   **Synthesis Procedure (Selective Etching & Delamination):**
    1.  **Starting Material:** 1.0 g of Mo₂TiAlC₂ MAX phase powder.
    2.  **Etchant:** Concentrated Hydrofluoric Acid (HF), 45% aqueous solution.
    3.  **Reaction Vessel:** High-density polyethylene beaker (HF-resistant).
    4.  **Process:** Mo₂TiAlC₂ powder is slowly added to the HF solution under constant stirring.
    5.  **Conditions:** Stirring maintained for 48 hours at 55 °C. This etches away the Al layer.
    6.  **Washing:** The resulting mixture is repeatedly washed and centrifuged using Ar-deaerated distilled water.
    7.  **Washing Endpoint:** Continue until the supernatant reaches pH 6-7 (near neutral).
    8.  **Drying:** The washed MXene suspension is freeze-dried at -49 °C for 24 hours to remove water, yielding dry Mo₂TiC₂Tₓ MXene powder/flakes.

**2. Synthesis of Mo₂TiC₂Tₓ–V_Mo Catalyst**
*   **Catalyst Synthesized:** Mo₂TiC₂Tₓ MXene modified with Molybdenum Vacancies (V_Mo).
*   **Synthesis Procedure (In-situ Electrochemical Exfoliation):**
    1.  **Electrochemical Cell:** Three-electrode system.
    2.  **Working Electrode (WE):** Mo₂TiC₂Tₓ MXene deposited onto a Carbon Paper substrate.
    3.  **Counter Electrode (CE):** Graphite rod.
    4.  **Reference Electrode (RE):** Saturated Calomel Electrode (SCE).
    5.  **Electrolyte:** Aqueous H₂SO₄ solution (concentration not specified in this excerpt).
    6.  **Process:** Cathodic polarization cycles (repeated scans).
    7.  **Scan Parameters:**
        *   Scan Rate: 20 mV s⁻¹
        *   Potential Range: 0 V to -0.53 V vs. RHE (Reversible Hydrogen Electrode).
    8.  **Mechanism:** The cathodic polarization cycles induce in-situ electrochemical exfoliation, creating molybdenum vacancies (V_Mo) within the MXene structure.

**3. Synthesis of Mo₂TiC₂Tₓ–Pt SA Catalyst**
*   **Catalyst Synthesized:** Mo₂TiC₂Tₓ MXene decorated with Platinum Single Atoms (Pt SA).
*   **Synthesis Procedure (In-situ Electrochemical Exfoliation & Atom Trapping):**
    1.  **Electrochemical Cell:** Three-electrode system.
    2.  **Working Electrode (WE):** Mo₂TiC₂Tₓ MXene deposited onto Carbon Paper.
    3.  **Counter Electrode (CE):** Platinum (Pt) foil.
    4.  **Reference Electrode (RE):** Saturated Calomel Electrode (SCE).
    5.  **Electrolyte:** 0.5 M H₂SO₄ aqueous solution.
    6.  **Process:** Controlled cathodic polarization cycles.
    7.  **Scan Parameters:**
        *   Scan Rate: 20 mV s⁻¹
        *   Potential Range: 0 V to -0.6 V vs. RHE.
    8.  **Mechanism:** The cathodic polarization simultaneously:
        *   Electrochemically exfoliates the MXene (creating defects/sites).
        *   Causes electrochemical dissolution of Pt atoms from the Pt foil counter electrode.
        *   Traps the dissolved Pt atoms onto the exfoliated MXene WE, forming atomically dispersed Platinum Single Atoms (Pt SA).

**Key Distinctions Summary:**

| **Catalyst**          | **Key Modification**        | **Counter Electrode** | **Potential Range (vs RHE)** | **Electrolyte**      | **Primary Mechanism**               |
| :-------------------- | :-------------------------- | :-------------------- | :--------------------------- | :------------------- | :---------------------------------- |
| **Mo₂TiC₂Tₓ MXene** | Base Material (None)        | N/A (Chemical)        | N/A (Chemical)               | 45% HF               | Selective Etching (Al removal)      |
| **Mo₂TiC₂Tₓ–V_Mo** | Molybdenum Vacancies (V_Mo) | Graphite Rod          | 0 V to -0.53 V               | H₂SO₄ (conc. ?)     | Electrochemical Exfoliation         |
| **Mo₂TiC₂Tₓ–Pt SA** | Platinum Single Atoms (Pt)  | Platinum Foil         | 0 V to -0.6 V                | **0.5 M** H₂SO₄      | Electrochemical Exfoliation & Pt Atom Trapping |

File: answers/10.1038_s41929-018-0203-5.txt
question: 

Imagine you are a chemist that is a professional in synthesizing catalysts, please summarize what catalyst is synthesized and the synthesis procedures with all the details from the following paragraph: 

Methods Synthesis of Co 1 /PCN. In a typical synthesis, g-C 3 N 4 precursors were prepared through a typical thermal polymerization procedure. Typically, 10 g of urea (Sigma- Aldrich, ≥ 99% purity) was heated to 600 °C for 2 h in a muffle furnace, and then naturally cooled to room temperature to obtain the flavescent powders. The as- prepared g-C 3 N 4 was sufficiently mixed with NaH 2 PO 2 ·H 2 O (Sigma-Aldrich, ≥ 99% purity, 5:1) by grinding for 30 min, and heated at 300 °C for 2 h (2 °C min−1) in an Ar atmosphere to obtain PCN. To access Co 1 /PCN, 200 mg PCN was dispersed in 60 ml deionized water with sonication and transformed in an oil bath. Co(NO 3 ) 2 (Sigma-Aldrich, ACS reagent, ≥ 98% purity) aqueous solution (2 mg ml−1) was dropped into the PCN (aqueous) and stirred at 70 °C for 6 h.

reasoning: 

Alright, the user wants me to summarize the catalyst synthesis from a technical paragraph. Let me start by reading through the provided text carefully. 

First, the catalyst being synthesized is Co₁/PCN. That seems to be cobalt single atoms on phosphorus-modified carbon nitride. The user is likely a chemist or researcher needing detailed synthesis steps, so I should break down each part precisely.

The synthesis starts with g-C₃N₄ preparation using urea. Urea is heated to 600°C for 2 hours. I should note the cooling step is natural to room temperature. Then, the phosphorus modification: mixing g-C₃N₄ with NaH₂PO₂·H₂O in a 5:1 ratio. The grinding for 30 minutes and heating at 300°C under argon are key. The heating rate is 2°C/min, which is important for reproducibility.

Next, the cobalt loading. PCN is dispersed in water via sonication. The oil bath step might need clarification—probably meaning transferred to an oil bath setup. Adding Co(NO₃)₂ solution dropwise at 70°C for 6 hours. The concentrations and masses are critical here. 

I should check if all details are included: precursors, temperatures, durations, atmospheres, ratios. The user emphasized "all details," so purity levels and suppliers matter. Also, noting the sonication and stirring conditions. 

The user's deeper need might be replicating this synthesis, so clarity and precision are essential. They might be working on catalyst development for applications like photocatalysis or energy conversion. Ensuring no step is omitted, like the Ar atmosphere during phosphorus modification, is crucial. Highlighting single-atom cobalt dispersion could explain the catalyst's efficiency. 

Double-checking terms: "flavescent powders" refers to the yellow g-C₃N₄. "Co₁" implies atomic dispersion. Confirming that PCN is phosphorus-modified carbon nitride. Any ambiguous terms like "transformed in an oil bath" should be clarified as transferring the mixture. 

Organizing the steps sequentially with reagents and conditions. Mentioning the cooling step after urea pyrolysis. Emphasizing the two-stage synthesis: PCN first, then cobalt loading. Including purification steps? The text doesn't mention washing or drying, so I won't add them. 

Finally, structuring the summary with catalyst name, purpose, and step-by-step procedures. Ensuring all parameters like temperatures, times, and ratios are explicit. This should help the user replicate or understand the synthesis accurately.

answer: 

Based on the provided text, here's a detailed summary of the catalyst synthesized and its step-by-step synthesis procedure:

**Catalyst Synthesized:**
*   **Name:** Co₁/PCN
*   **Composition:** Single Cobalt atoms (Co₁) supported on Phosphorus-modified Carbon Nitride (PCN). "Co₁" signifies atomically dispersed cobalt.

**Synthesis Procedure (Detailed Steps):**

1.  **Synthesis of g-C₃N₄ Precursor:**
    *   **Material:** Urea (10 g, Sigma-Aldrich, ≥ 99% purity)
    *   **Process:** Thermal polymerization.
    *   **Conditions:** Heated in a muffle furnace to 600 °C at an unspecified ramp rate, held at 600 °C for 2 hours.
    *   **Cooling:** Allowed to cool naturally to room temperature.
    *   **Product:** Flavescent (pale yellow) g-C₃N₄ powder.

2.  **Synthesis of Phosphorus-Modified Carbon Nitride (PCN):**
    *   **Materials:**
        *   As-prepared g-C₃N₄ powder (from step 1).
        *   Sodium hypophosphite monohydrate (NaH₂PO₂·H₂O, Sigma-Aldrich, ≥ 99% purity).
    *   **Mixing Ratio:** g-C₃N₄ : NaH₂PO₂·H₂O = 5:1 by mass.
    *   **Mixing Method:** Dry grinding for 30 minutes to ensure sufficient mixing.
    *   **Reaction Conditions:** Heated to 300 °C at a ramp rate of 2 °C min⁻¹.
    *   **Atmosphere:** Argon (Ar) gas flow.
    *   **Duration:** Held at 300 °C for 2 hours.
    *   **Product:** Phosphorus-modified Carbon Nitride (PCN).

3.  **Synthesis of Co₁/PCN (Single Cobalt Atoms on PCN):**
    *   **Materials:**
        *   PCN (200 mg, from step 2).
        *   Deionized water (60 ml).
        *   Cobalt(II) Nitrate solution: Co(NO₃)₂ (Sigma-Aldrich, ACS reagent, ≥ 98% purity) dissolved in deionized water at a concentration of 2 mg ml⁻¹. (The *total amount* of Co(NO₃)₂ added depends on the desired loading, implied to be low for single-atom dispersion).
    *   **Dispersion:** PCN (200 mg) is dispersed in deionized water (60 ml) using sonication.
    *   **Reactor Setup:** The dispersion is transferred to a reaction vessel placed in an oil bath.
    *   **Cobalt Deposition:** The Co(NO₃)₂ aqueous solution (2 mg ml⁻¹) is added dropwise to the PCN dispersion under stirring.
    *   **Reaction Conditions:** Stirred at 70 °C for 6 hours.
    *   **Product:** Co₁/PCN catalyst (The isolation/washing/drying steps post-reaction are not described in the provided text).

**Key Synthesis Features:**
*   **Multi-step Process:** Involves synthesizing g-C₃N₄, modifying it with P to form PCN, and finally depositing Co atoms onto PCN.
*   **Thermal Methods:** Steps 1 & 2 rely on solid-state thermal reactions under controlled atmospheres (air for g-C₃N₄, Ar for PCN).
*   **Wet Impregnation:** Step 3 uses aqueous wet chemistry (dispersion, dropwise addition, stirring/heating) for Co deposition.
*   **Mild Conditions:** Co deposition occurs at a relatively low temperature (70 °C).
*   **Target Structure:** The procedure aims to create atomically dispersed Co (Co₁) on a P-modified carbon nitride support (PCN). The phosphorus modification is crucial for stabilizing the single Co atoms.

File: answers/10.1038_s41929-019-0237-3.txt
question: 

Imagine you are a chemist that is a professional in synthesizing catalysts, please summarize what catalyst is synthesized and the synthesis procedures with all the details from the following paragraph: 

Results Synthesis of TPI@Z8(SiO 2 )-650-C. Concave-shaped Fe–N–C SACs with largely enhanced mesoporosity and external surface area (TPI@Z8(SiO 2 )-650-C) were synthesized as shown in Fig. 1a. Briefly, mesoporous SiO 2 -coated ZIF-8 (Z8) was preheated at 650 °C in an argon ambient, and then the silica layer was etched off to form a concave-shaped host possessing a negative zeta potential (ζ) and enlarged micropores. Consequently, this allowed the iron source— positively charged TPI ions ([Fe(Phen) 3 ]2+, a Fe(ii)-phenanthroline complex)—to be easily absorbed into this host through strong electrostatic absorption. Finally, the integrated precursor was pyrolysed in argon/ammonia to obtain TPI@Z8(SiO 2 )-650-C. The SiO 2 -coating and preheating treatments were crucial to achieve the concave shape and development of the Fe–N–C SAC respectively. The concave morphology was created by the anisotropic ther- mal shrinkage of ZIF-8. With an external SiO 2 coating layer, the edge frame of the dodecahedron could be maintained while the planar faces collapsed, as elucidated by the thermal stress analysis

Synthesis of TPI@Z8(SiO 2 )-650-C. The obtained ZIF-8 powder (ζ = 29 ± 5 mV) was first coated with a layer of silica following a previous procedure53. Typically, 600 mg ZIF-8 was dispersed in 240 ml H 2 O, followed by the addition of 150 mg cetyltrimethylammonium bromide (CTAB) and 57.6 mg NaOH. Tetraethyl orthosilicate (1.2 ml in 6 ml methanol) was added drop-wise into the above solution, and the resulting dispersion was stirred for 0.5 h. The core-shell nanoparticles were then separated by filtration and then dried in a vacuum at 80 °C overnight (yield ≈ 0.87 g). The core-shell nanoparticles were grinded and then underwent a heat treatment at 650 °C for 1 h under argon atmosphere (yield ≈ 0.65 g) in a tube furnace. Subsequently, the silica layer was etched by NaOH solution (3 mol l−1) at 50 °C for 20 h, and then the dispersion was separated by filtration and washed thoroughly until the filtrate became neutral to obtain Z8(SiO 2 )-650 (yield ≈ 0.4 g, ζ = −50 ± 5 mV). We dispersed 200 mg of Z8(SiO 2 )-650 powder in 10 mL H 2 O and ultra-sonicated for 20 min. Then 0.4 ml TPI aqueous solution (50 mg ml−1, prepared by dissolving ferrous acetate (Fe(Ac) 2 ) and 1,10 phenanthroline (phen) with molar ratio of 1:3 in water), was added into the above dispersion and ultra-sonicated for another 20 min. When investigating TPI addition, different volumes (0.04, 0.12, 0.24, 0.32 and 0.4 ml) of TPI solution were added while the subsequent steps remained unchanged. After filtering, the resultant precipitate was rinsed with deionized water, and dried in a vacuum oven overnight at 80 °C to obtain TPI@Z8(SiO 2 )-650 (ζ = −14 ± 6 mV with the saturated TPI absorption). The precursor was grinded, and around 100 mg of the sample was pyrolysed in the tube furnace at 1,000 °C for 1 h under argon atmosphere. When the heating was completed and the temperature dropped to 800 °C, ammonia (200 ml·min−1) was introduced into the tube, and furnace was kept at this temperature for 15 min. After this process, the ammonia was switched to argon, and the furnace was naturally cooled to room temperature. The final product was TPI@Z8(SiO 2 )-650-C (yield ≈ 30 mg). The used tube furnace had a quartz tube with a diameter (D) of 10 cm and length (L) of 60 cm. The heating rate was set to be 10 °C min−1. The powders were placed in semi-cylindrical alundum boats for heat treatment (D = 3 cm, L = 5 cm for 650 °C treatment; D = 0.8 cm, L = 4 cm for 1,000 °C treatment).

Methods Synthesis of ZIF-8 dodecahedron. In a typical procedure, a 100 ml methanol solution containing 2.94 g Zn(NO 3 ) 2 ·6H 2 O was quickly poured into another 100 ml methanol solution of 2-methylimidazole (3.24 g) while stirring. The mixture was stirred for 5 h. The white precipitates were centrifuged, washed with methanol three times and dried in a vacuum at 80 °C; 0.8 g ZIF-8 was obtained with a yield of 40% based on zinc.

Synthesis of control samples of TPI@Z8-650-C and Z8/TPI-C. For TPI@Z8- 650-C, 600 mg of the as-obtained powder of ZIF-8 was firstly heated at 650 °C for 1 h under argon atmosphere to give Z8-650 (yield ≈ 480 mg). The following procedures were identical to the synthesis of TPI@Z8(SiO 2 )-650-C. For ZIF/ TPI-C, 200 mg ZIF-8 was directly dispersed in 10 ml H 2 O and ultra-sonicated for 20 min. Then 0.4 ml TPI aqueous solution was added into the above dispersion and ultra-sonicated for another 20 min. After filtering, the resultant precipitate was rinsed with deionized water until the filtrate became colourless and dried in a vacuum oven overnight at 80 °C to obtain Z8/TPI. The following pyrolysis step was identical to the synthesis of TPI@Z8(SiO 2 )-650-C. Around 22 mg of Z8/TPI-C was finally produced from100 mg Z8/TPI.

reasoning: 

Okay, the user wants me to summarize the catalyst synthesis from a detailed chemistry paragraph. Let me break this down carefully. 

First, the catalyst being synthesized is TPI@Z8(SiO₂)-650-C - that's a concave-shaped Fe-N-C single-atom catalyst. The key innovation here is creating that concave morphology with enhanced mesoporosity. 

Hmm, the synthesis has multiple intricate steps. Starting with ZIF-8 dodecahedron preparation: zinc nitrate and 2-methylimidazole in methanol, centrifuged and dried. Then comes the critical SiO₂ coating step - they use CTAB and NaOH to form core-shell nanoparticles with tetraethyl orthosilicate. Interesting how the silica coating enables the anisotropic thermal shrinkage later.

The preheating at 650°C under argon is crucial - this creates the concave shape by differential shrinkage while silica maintains the edges. Then NaOH etching removes silica, leaving the modified host with negative zeta potential. Smart how they exploit electrostatic attraction for the Fe(II)-phenanthroline complex absorption.

The pyrolysis protocol is quite specific - 1000°C in argon first, then ammonia treatment at 800°C. That ammonia step probably creates the active Fe-N sites. Noticed they provided exact furnace dimensions and boat sizes - user must need these experimental details.

Wait, they also synthesized two control samples - that helps highlight why the SiO₂ coating step is essential. The yield is quite low (30mg from 100mg precursor) but typical for SACs. 

User seems to be a materials chemist based on the query - probably replicating this for electrocatalysis research. They'll need all technical parameters: temperatures, times, concentrations, even the zeta potential values. Should emphasize why each step matters - like how silica coating enables concave morphology via constrained shrinkage.

answer: 

Based on the provided text, here is a professional chemist's summary of the synthesized catalyst and its detailed synthesis procedure:

**Synthesized Catalyst:**
*   **Name:** TPI@Z8(SiO₂)-650-C
*   **Type:** Concave-shaped Fe–N–C Single-Atom Catalysts (SACs)
*   **Key Features:**
    *   Significantly enhanced mesoporosity and external surface area.
    *   Concave morphology derived from the ZIF-8 dodecahedron precursor.
    *   Active sites consist of Fe atoms coordinated with N atoms embedded in a carbon matrix.

**Detailed Synthesis Procedure:**

1.  **Synthesis of ZIF-8 Dodecahedron:**
    *   Quickly pour 100 ml methanol solution containing 2.94 g Zn(NO₃)₂·6H₂O into 100 ml methanol solution containing 3.24 g 2-methylimidazole under stirring.
    *   Stir the mixture for 5 hours.
    *   Centrifuge the white precipitates.
    *   Wash the precipitate with methanol three times.
    *   Dry under vacuum at 80 °C.
    *   **Yield:** ~0.8 g (40% based on zinc).

2.  **Silica Coating of ZIF-8:**
    *   Disperse 600 mg of synthesized ZIF-8 powder (ζ = +29 ± 5 mV) in 240 ml H₂O.
    *   Add 150 mg Cetyltrimethylammonium Bromide (CTAB) and 57.6 mg NaOH.
    *   Add 1.2 ml Tetraethyl Orthosilicate (TEOS) dissolved in 6 ml methanol drop-wise.
    *   Stir the resulting dispersion for 0.5 hours.
    *   Separate the core-shell nanoparticles (ZIF-8@SiO₂) by filtration.
    *   Dry under vacuum at 80 °C overnight.
    *   **Yield:** ~0.87 g.

3.  **Preheating (Anisotropic Shrinkage & Carbonization):**
    *   Grind the ZIF-8@SiO₂ core-shell nanoparticles.
    *   Heat treat the powder at **650 °C for 1 hour** under **argon atmosphere** (flow rate not specified) in a tube furnace (semi-cylindrical alundum boat, D=3 cm, L=5 cm; heating rate: 10 °C min⁻¹).
    *   **Purpose:** Induces anisotropic thermal shrinkage of ZIF-8. The SiO₂ coating constrains the edges, causing planar faces to collapse inward, creating the concave morphology while partially carbonizing the ZIF-8 core.
    *   **Yield:** ~0.65 g.

4.  **Silica Etching:**
    *   Etch the silica layer from the preheated material using 3 mol L⁻¹ NaOH solution at **50 °C for 20 hours**.
    *   Separate the dispersion by filtration.
    *   Wash thoroughly with water until the filtrate is neutral.
    *   **Product:** Z8(SiO₂)-650 (concave-shaped carbon host).
    *   **Yield:** ~0.4 g.
    *   **Zeta Potential (ζ):** -50 ± 5 mV (confirming successful SiO₂ removal and negative surface charge).

5.  **Adsorption of Iron Precursor (TPI):**
    *   Disperse 200 mg of Z8(SiO₂)-650 powder in 10 mL H₂O.
    *   Ultrasonicate for 20 minutes.
    *   Add **0.4 ml TPI aqueous solution** (50 mg ml⁻¹; prepared by dissolving Fe(Ac)₂ and 1,10-phenanthroline (phen) in a 1:3 molar ratio in water).
    *   Ultrasonicate for another 20 minutes.
    *   *Note:* TPI loading can be varied (0.04, 0.12, 0.24, 0.32, 0.4 ml) while keeping other steps constant.
    *   Filter the dispersion.
    *   Rinse the precipitate with deionized water.
    *   Dry under vacuum at 80 °C overnight.
    *   **Product:** TPI@Z8(SiO₂)-650 (Iron complex loaded precursor).
    *   **Zeta Potential (ζ):** -14 ± 6 mV (after saturated TPI absorption).

6.  **High-Temperature Pyrolysis & Activation:**
    *   Grind the TPI@Z8(SiO₂)-650 precursor.
    *   Place ~100 mg of the ground precursor in a semi-cylindrical alundum boat (D=0.8 cm, L=4 cm) within a tube furnace (quartz tube D=10 cm, L=60 cm).
    *   Pyrolyze under **argon atmosphere** at **1000 °C for 1 hour** (heating rate: 10 °C min⁻¹).
    *   When the temperature **drops to 800 °C** (post-pyrolysis), introduce **ammonia gas (200 ml min⁻¹)**.
    *   Maintain at **800 °C under ammonia for 15 minutes**.
    *   Switch the gas back to **argon**.
    *   Allow the furnace to cool naturally to room temperature.
    *   **Final Product:** TPI@Z8(SiO₂)-650-C (Fe-N-C SAC).
    *   **Yield:** ~30 mg (from ~100 mg precursor).

**Key Roles of Specific Steps:**
*   **SiO₂ Coating & Preheating (650°C):** Essential for creating the **concave morphology** via constrained anisotropic thermal shrinkage of ZIF-8. The SiO₂ maintains the edge frame while allowing planar faces to collapse.
*   **Silica Etching:** Removes the SiO₂ layer, exposes the concave carbon host, and imparts a **strong negative surface charge** (ζ = -50 mV), crucial for electrostatic absorption of the cationic TPI.
*   **TPI Adsorption:** Utilizes electrostatic forces to load the **positively charged Fe(II)-phenanthroline complex** ([Fe(Phen)₃]²⁺) into the concave host.
*   **High-T Pyrolysis (1000°C/Ar):** Converts the organic/inorganic precursor into the carbon-based matrix.
*   **Ammonia Treatment (800°C):** Critical for **developing the Fe-N-C active sites** (likely by etching amorphous carbon, doping nitrogen, and forming Fe-Nₓ coordination).

**Control Samples Synthesized (Briefly):**
*   **TPI@Z8-650-C:** ZIF-8 directly preheated at 650°C (no SiO₂ coating/etching) before TPI adsorption and pyrolysis/activation. Lacks the concave morphology.
*   **Z8/TPI-C:** ZIF-8 directly loaded with TPI (no preheating, no SiO₂ coating/etching) followed by pyrolysis/activation. Represents the standard Fe-N-C synthesis without morphological control.

File: answers/10.1038_s41929-019-0334-3.txt
question: 

Imagine you are a chemist that is a professional in synthesizing catalysts, please summarize what catalyst is synthesized and the synthesis procedures with all the details from the following paragraph: 

Methods Catalyst preparation. Supported Pt catalysts with different Pt loadings (0.05, 0.08, 0.2 and 0.5 wt%) were synthesized using the wet-impregnation method. The dried materials were then heat treated in a number of ways and tested for the chemoselective hydrogenation of 3-NS. For a typical catalyst preparation (2 g), the requisite amount of aqueous hydrogen hexachloroplatinic acid solution (9.6 mg Pt ml–1, assay 30.21% H2PtCl6, Johnson Matthey) was diluted to 16 ml using deionized water, and heated in an oil bath to 60 °C with vigorous stirring (800 r.p.m.) before the addition of the requisite amount of support (TiO2, Evonik P25). The temperature was subsequently increased to 95 °C for 16 h to dry the slurry in air. The resultant material was then ground thoroughly (referred to as the ‘fresh dried-only’ sample). A portion (500 mg) of the dried-only sample was either calcined in static air or reduced under a steady flow of 5% H2/Ar. Heat treatments were carried out at 450 °C for 4 h with a heating rate of 10 °C min−1. All of these materials were tested as catalysts without any further treatment unless stated otherwise.

reasoning: 

Alright, let me approach this systematically. The user wants a chemist's summary of catalyst synthesis from a technical paragraph. First, I need to identify the core components: catalyst composition, synthesis method, and processing details.

The catalyst is platinum on titania support with varying loadings (0.05-0.5 wt%). The synthesis uses wet impregnation - a standard technique where we deposit active metal onto a support material. The precursor is H₂PtCl₆ solution, and support is TiO₂ P25.

Now examining the procedure step by step: they start by diluting the platinum solution, heating to 60°C with stirring. Adding support is critical - it must be done carefully to ensure uniform dispersion. Then they ramp temperature to 95°C for prolonged drying (16 hours). This slow drying likely prevents particle agglomeration.

Post-drying, they describe "fresh dried-only" material, but that's not the final catalyst. The key activation steps are calcination or reduction at 450°C. This will transform the platinum salt into active metallic Pt or PtO species. The heating rate (10°C/min) matters for controlled decomposition.

Important to note: all testing uses catalysts after these heat treatments without further processing. The user probably needs this detail for reproducibility. 

As a catalysis specialist, I should emphasize why these steps matter: the drying temperature affects moisture removal, calcination removes chloride ligands, and reduction creates active metal sites. The P25 support is significant too - its high surface area stabilizes small Pt particles.

The response should maintain technical precision while being accessible. Need to balance completeness with conciseness, highlighting both the "what" and "why" of each step for a professional chemist audience.

answer: 

Based on the provided text, here's a professional summary of the catalyst synthesized and its detailed synthesis procedure:

**Catalyst Synthesized:**
*   **Composition:** Platinum (Pt) nanoparticles supported on Titanium Dioxide (TiO₂, Evonik P25).
*   **Pt Loadings:** 0.05 wt%, 0.08 wt%, 0.2 wt%, and 0.5 wt% Pt relative to the total catalyst weight.
*   **Form:** Powdered solid catalyst.
*   **Activation State:** Materials tested were either calcined in air or reduced in H₂/Ar after the initial drying/impregnation step.

**Detailed Synthesis Procedure:**

1.  **Solution Preparation:**
    *   Aqueous Hydrogen Hexachloroplatinic Acid (H₂PtCl₆) solution (Johnson Matthey, 9.6 mg Pt/ml, assay 30.21% H₂PtCl₆) is used as the Pt precursor.
    *   The precise volume of H₂PtCl₆ solution required to achieve the target Pt loading (for a 2g *total* catalyst batch) is measured.
    *   This precursor solution is diluted with deionized water to a total volume of 16 ml.

2.  **Impregnation:**
    *   The diluted precursor solution is placed in a vessel (likely a round-bottom flask or beaker) in an oil bath.
    *   The solution is heated to **60 °C** under **vigorous stirring (800 rpm)**.
    *   Once at 60 °C, the requisite amount of **TiO₂ support (Evonik P25)** is added to the solution, forming a slurry.
    *   **Note:** The amount of TiO₂ added is calculated such that, after drying and incorporating the Pt, the final catalyst has the desired Pt loading (e.g., for 0.5 wt% Pt on 2g catalyst, 10 mg Pt is needed, requiring ~1.04 ml of stock solution; TiO₂ added would be 1990 mg).

3.  **Drying:**
    *   After adding the support, the oil bath temperature is increased to **95 °C**.
    *   The slurry is maintained at **95 °C** under stirring (**800 rpm**) for **16 hours**.
    *   Drying occurs **in air** (the vessel is open to the atmosphere).
    *   The goal is to evaporate the water, depositing the Pt precursor onto the TiO₂ surface.

4.  **Post-Drying Processing ("Dried-only"):**
    *   The dried material is removed from the vessel.
    *   This material is **ground thoroughly** to a fine powder using a mortar and pestle or equivalent.
    *   This powder is referred to as the **"fresh dried-only"** sample. At this stage, Pt is likely present as H₂PtCl₆ or decomposed chloride species adsorbed on TiO₂.

5.  **Activation (Heat Treatment):**
    *   A portion (**500 mg**) of the "dried-only" powder is subjected to one of two heat treatments:
        *   **Option 1: Calcination:** Heated in **static air**.
        *   **Option 2: Reduction:** Heated under a **steady flow of 5% H₂/Ar**.
    *   **Heat Treatment Parameters (Same for both):**
        *   **Temperature:** **450 °C**
        *   **Duration:** **4 hours**
        *   **Heating Rate:** **10 °C min⁻¹** (ramped from room temperature to 450 °C at this rate).
    *   *Calcination* aims to decompose the Pt precursor salt and remove chloride ligands, likely forming PtOₓ species.
    *   *Reduction* aims to convert the Pt precursor directly to metallic Pt(0) nanoparticles.
    *   The material is cooled after treatment (cooling rate not specified).

6.  **Final Catalyst:**
    *   The **calcined** or **reduced** materials are the **active catalysts** used for testing the chemoselective hydrogenation of 3-Nitrostyrene (3-NS).
    *   These catalysts are used **without any further treatment** prior to catalytic testing.

**Key Synthesis Features:**
*   **Method:** Wet Impregnation (Incipient Wetness method implied by volume/support ratio).
*   **Precursor:** H₂PtCl₆ (aqueous).
*   **Support:** TiO₂ (Evonik P25 - a high-surface-area anatase/rutile mix).
*   **Drying:** Slow (16h), Elevated Temp (95°C), Stirring (to ensure homogeneity).
*   **Activation:** Mandatory post-drying step (Calcination or Reduction at 450°C for 4h).
*   **Form:** Fine powder.
