Repository: aobozhang2025/Data_Processing

File: answers/10.1038_s41929-020-00508-7.txt
question: 

Imagine you are a chemist that is a professional in synthesizing catalysts, please summarize what catalyst is synthesized and the synthesis procedures with all the details from the following paragraph: 

Methods Catalyst preparation. Commercial ceria (MEL) was calcined at 700 °C for 5 h to reduce the number of defect sites and trigger the formation of {111} facets (Supplementary Table 5). Robot-controlled incipient wetness impregnation was performed using an Accelerator SLT106 Parallel Synthesizer (SLT CATIMPREG, ChemSpeed Technologies)58. First, 1 g ceria was placed in a batch reactor, then 0.16 ml of a 25.8 × 10−3 M tetraammineplatinum(II) nitrate (99.995%, Sigma-Aldrich) aqueous solution was added and dried under reduced pressure for 20 min at 70 °C. This step was repeated, until the desired weight loading of Pt was achieved. The Pt/CeO 2 catalyst, denoted as Pt-single site (Pt-SS), was first calcined at 500 °C for 5 h and then hydrothermally (10% O2 and 10% H2O in N2) treated at 800 °C for 16 h. The catalyst was cooled in steam to ~200 °C, and then in 10% O2/N2 to room temperature. For comparison, the same catalyst was subsequently reduced in 2% H2 for 30 min at 400 °C to generate reduced Pt nanoparticles (Pt-NP). For the catalytic tests and X-ray-based characterization, Pt-NP was prepared in situ directly before the measurements

reasoning: 

Okay, the user wants me to act as a professional chemist specializing in catalyst synthesis. They've provided a technical paragraph describing a catalyst preparation procedure and want me to summarize both the catalyst synthesized and the detailed synthesis procedures. 

First, I need to identify exactly what catalyst is being made. The paragraph mentions "Pt/CeO₂ catalyst" with two forms: "Pt-single site (Pt-SS)" and reduced "Pt nanoparticles (Pt-NP)". So the core catalyst is platinum supported on ceria, but with controlled morphology - either atomically dispersed Pt or nanoparticle form.

Now for the synthesis details, I should break this down step by step. The support preparation comes first: commercial ceria is calcined at 700°C for 5 hours to reduce defects and form specific {111} facets. Then the impregnation method is quite precise - robot-controlled incipient wetness using a specific machine (Accelerator SLT106). The Pt precursor is tetraammineplatinum(II) nitrate solution, added in small aliquots (0.16ml per dose) to 1g ceria with drying under vacuum at 70°C between additions. This incremental loading continues until target Pt weight percentage is reached.

Post-impregnation treatment differs for the two catalyst forms. For Pt-SS: first calcination at 500°C/5h, then harsh hydrothermal treatment at 800°C for 16h in 10% O₂ + 10% H₂O/N₂, followed by controlled cooling. For Pt-NP: they take the Pt-SS material and reduce it in 2% H₂ at 400°C for 30 minutes. The text notes Pt-NP is usually made in situ before characterization.

The user seems to need this for professional purposes - maybe replicating the synthesis or writing a report. I should highlight critical parameters like temperatures, atmospheres, and equipment specifics since those often determine reproducibility. The facet engineering of ceria and the precise Pt loading method are particularly noteworthy scientific details. I'll organize this clearly with catalyst identification first, then procedural phases, while preserving all technical nuances from the source text.

answer: 

Based on the provided text, here's a professional summary of the synthesized catalyst and its detailed synthesis procedure:

**1. Synthesized Catalyst:**
*   **Core Material:** Platinum supported on Ceria (Pt/CeO₂).
*   **Two Distinct Forms Synthesized:**
    *   **Pt-single site (Pt-SS):** Platinum stabilized as atomically dispersed species on the ceria support. Achieved via high-temperature hydrothermal treatment.
    *   **Pt nanoparticles (Pt-NP):** Platinum in the form of nanoparticles on ceria. Generated by reducing the Pt-SS catalyst.

**2. Detailed Synthesis Procedure:**

The synthesis involves several key stages:

*   **A. Ceria Support Pretreatment:**
    *   **Material:** Commercial ceria (source: MEL).
    *   **Process:** Calcination.
    *   **Conditions:** 700 °C for 5 hours.
    *   **Purpose:** Reduce defect sites and promote the formation of thermodynamically stable {111} facets.

*   **B. Platinum Deposition (Impregnation):**
    *   **Method:** Robot-controlled Incipient Wetness Impregnation (IWI).
    *   **Equipment:** Accelerator SLT106 Parallel Synthesizer (SLT CATIMPREG module, ChemSpeed Technologies).
    *   **Procedure:**
        1.  Place 1.0 gram of the pretreated ceria into a batch reactor.
        2.  Add 0.16 ml of a Tetraammineplatinum(II) nitrate aqueous solution (concentration: 25.8 × 10⁻³ M, purity: 99.995%, source: Sigma-Aldrich).
        3.  Dry the impregnated material under reduced pressure (vacuum) for 20 minutes at 70 °C.
        4.  **Repeat** steps 2 and 3 (adding 0.16 ml solution and drying) until the desired total platinum weight loading is achieved. (The number of repetitions determines the final Pt loading).

*   **C. Formation of Pt-Single Site (Pt-SS) Catalyst:**
    *   **Step 1: Calcination:**
        *   **Conditions:** 500 °C for 5 hours.
    *   **Step 2: Hydrothermal Treatment:**
        *   **Atmosphere:** 10% O₂ and 10% H₂O in N₂ balance.
        *   **Temperature:** 800 °C.
        *   **Duration:** 16 hours.
    *   **Step 3: Controlled Cooling:**
        *   **Phase 1:** Cool the catalyst in steam down to approximately 200 °C.
        *   **Phase 2:** Further cool the catalyst in 10% O₂/N₂ down to room temperature.
    *   **Result:** The Pt-SS catalyst is obtained.

*   **D. Formation of Pt-Nanoparticles (Pt-NP) Catalyst:**
    *   **Starting Material:** The Pt-SS catalyst (from step C).
    *   **Process:** Reduction.
    *   **Atmosphere:** 2% H₂ (balance gas not specified, assumed inert like N₂ or Ar).
    *   **Temperature:** 400 °C.
    *   **Duration:** 30 minutes.
    *   **Result:** Reduction of atomically dispersed Pt species to form Pt nanoparticles (Pt-NP).
    *   **Note for Characterization:** For catalytic tests and X-ray characterization, the Pt-NP catalyst was typically prepared *in situ* immediately before the measurements using this reduction procedure on the Pt-SS material.

**Key Synthesis Details Emphasized:**
*   Precise control of ceria surface structure via initial calcination.
*   Reproducible, automated Pt deposition using robot-controlled IWI with specific equipment.
*   Incremental addition and drying of the Pt precursor solution to achieve target loading.
*   Specific thermal and atmospheric treatments (calcination, hydrothermal, reduction) to engineer the Pt state (single-site vs. nanoparticle).
*   Critical cooling protocols after hydrothermal treatment to stabilize the Pt-SS structure.
*   Defined reduction conditions to generate Pt-NP from Pt-SS.

File: answers/10.1038_s41929-020-00546-1.txt
question: 

Imagine you are a chemist that is a professional in synthesizing catalysts, please summarize what catalyst is synthesized and the synthesis procedures with all the details from the following paragraph: 

Methods Synthesis of Co(acac) 3 @ZIF-8 precursors. Co(acac) 3 @ZIF-8 precursors with different Co contents were synthesized by varying the Co(acac) 3 amount against mIm in a certain volume of methanol during the ZIF-8 formation (mass ratios of Co(acac) 3 :mIm were 0.16, 0.32, 0.63 and 1.27). For Co(acac) 3 ):mIm = 1.27, typically 3.94 g of mIm were dissolved in 100 ml of methanol with stirring in a flask. The other 100 ml of methanol contained 3.57 g of Zn(NO 3 )∙6H 2 O and 5 g of Co(acac) 3 . The two solutions were mixed in a flask, which was kept at 60 °C for 24 h for ZIF-8 crystal growth. The obtained precipitant was separated by centrifugation and thoroughly washed with methanol.

Synthesis of Fe catalyst. The Fe(mIm)–NC(1.0) catalyst was synthesized using the same method as that for the Co catalyst, and included ligand exchange with an Fe(acac) 3 :mIm mass ratio of 1.27.

Synthesis of Co(mIm) 4 @ZIF-8 precursors. Co(acac) 3 @ZIF-8 (1.0 g) was ultrasonically redispersed in 50 ml of methanol with additional mIm (mass ratio of Co(acac) 3 @ZIF-8:mIm was 1). The dispersion was transferred into a 100 ml Teflon-lined autoclave and kept at 140 °C for 4 h. After cooling to room temperature, the product was separated by centrifugation and washed serval times with methanol and finally dried at 120 °C under vacuum overnight.

Synthesis of Co catalysts. The Co(acac) 3 @ZIF-8 and Co(mIm) 4 @ZIF-8 powders were transferred to ceramic boats and placed in a tube furnace. The furnace was heated to 1,000 °C at a heating rate of 5 °C min−1, and then held at 1,000 °C for 1 h under an Ar environment before being naturally cooled to room temperature. The obtained materials were directly used without additional treatment.

reasoning: 

Alright, the user wants me to summarize the catalyst synthesis procedures from a technical paragraph as if I'm a professional chemist specializing in catalysts. Let me start by reading through the provided text carefully.

First, the synthesis involves cobalt and iron catalysts derived from ZIF-8 precursors. The key precursors mentioned are Co(acac)₃@ZIF-8 and Co(mIm)₄@ZIF-8, followed by pyrolysis to form the active catalysts. The user specifically asks for all details, so I need to extract each step precisely.

Looking at the Co(acac)₃@ZIF-8 synthesis, they vary the Co(acac)₃ to mIm mass ratios. The example given is for ratio 1.27: dissolving mIm in methanol, and another solution with Zn nitrate and Co(acac)₃. Mixing them at 60°C for 24 hours, then centrifugation and washing. That's the first procedure. 

Next, the Fe catalyst uses the same method but with Fe(acac)₃ instead. The mass ratio is the same, 1.27. So the process is identical, just swapping the metal precursor. 

Then there's Co(mIm)₄@ZIF-8 synthesis. Here, they take the already made Co(acac)₃@ZIF-8, redisperse it with additional mIm in methanol, and perform a solvothermal reaction in an autoclave at 140°C. After that, centrifugation, washing, and vacuum drying. This seems like a post-modification step to exchange ligands. 

Finally, the pyrolysis: both precursors are heated to 1000°C under argon. The ramp rate and hold time are specified, and no post-treatment is done. The resulting materials are the catalysts. 

I should note the cobalt loadings in the precursors based on the ratios provided. Also, the Fe catalyst is named Fe(mIm)–NC(1.0), which might indicate a nitrogen-doped carbon structure post-pyrolysis. 

The user is likely a researcher or student needing a clear, concise summary for replication or understanding. They might be preparing an experiment or writing a report. Ensuring all parameters (masses, temperatures, times) are included is crucial. Highlighting the ligand exchange step and the pyrolysis conditions as critical for catalyst formation would be important. 

I should check if any steps are ambiguous. For example, the solvothermal step uses a Teflon-lined autoclave, which is standard. The drying conditions (120°C under vacuum) are also detailed. Mentioning that the catalysts are used directly after pyrolysis without treatment emphasizes their readiness. 

Organizing the summary by precursor type and then the pyrolysis step makes sense. Clarifying that Fe synthesis mirrors Co but with Fe(acac)₃ avoids repetition. Including the specific ratios and the example masses for the 1.27 ratio adds necessary detail. 

The user's deeper need is likely to grasp the synthesis workflow efficiently, possibly for application in catalysis projects or academic work. Ensuring accuracy in parameters and steps is key to avoiding replication issues. Highlighting the metal-ligand interactions and the role of pyrolysis in forming active sites might be underlying interests, though not explicitly asked.

answer: 

Based on the provided text, here is a professional chemist's summary of the catalysts synthesized and their detailed synthesis procedures:

**Catalysts Synthesized:**

1.  **Co(acac)₃@ZIF-8 Precursors:** Cobalt acetylacetonate encapsulated within ZIF-8 metal-organic framework crystals. Synthesized with varying Co loadings (mass ratios Co(acac)₃ : mIm = 0.16, 0.32, 0.63, 1.27).
2.  **Fe(mIm)–NC(1.0) Catalyst:** Iron-based catalyst derived from a ZIF-8 precursor containing Fe(acac)₃. The "NC" suggests a nitrogen-doped carbon material formed after pyrolysis. Mass ratio Fe(acac)₃ : mIm = 1.27.
3.  **Co(mIm)₄@ZIF-8 Precursors:** Modified ZIF-8 precursor where cobalt is coordinated with methylimidazole (mIm) ligands, likely formed via ligand exchange from Co(acac)₃@ZIF-8. Mass ratio Co(acac)₃@ZIF-8 : mIm = 1.
4.  **Co Catalysts:** Final active catalysts obtained by pyrolyzing either the **Co(acac)₃@ZIF-8** or **Co(mIm)₄@ZIF-8** precursors. These are cobalt nanoparticles embedded within a nitrogen-doped carbon matrix (Co-N-C).

**Detailed Synthesis Procedures:**

1.  **Synthesis of Co(acac)₃@ZIF-8 Precursors:**
    *   **Materials:** 2-methylimidazole (mIm), Zn(NO₃)₂·6H₂O, Co(acac)₃, Methanol.
    *   **Procedure:**
        *   Dissolve **mIm** (e.g., 3.94 g for ratio 1.27) in 100 ml methanol with stirring.
        *   Separately, dissolve **Zn(NO₃)₂·6H₂O** (3.57 g for ratio 1.27) and **Co(acac)₃** (5.00 g for ratio 1.27) in another 100 ml methanol. *Vary Co(acac)₃ amount for different ratios.*
        *   Mix both solutions in a flask.
        *   Incubate the mixture at **60 °C for 24 hours** for ZIF-8 crystallization and Co(acac)₃ encapsulation.
        *   Separate the solid precipitate by **centrifugation**.
        *   Wash the precipitate thoroughly with **methanol**.

2.  **Synthesis of Fe(mIm)–NC(1.0) Catalyst:**
    *   **Materials:** 2-methylimidazole (mIm), Zn(NO₃)₂·6H₂O, Fe(acac)₃, Methanol.
    *   **Procedure:**
        *   Follow the **exact same procedure** as for **Co(acac)₃@ZIF-8** (Ratio 1.27), but substitute **Fe(acac)₃** (5.00 g) for Co(acac)₃. *Mass ratio Fe(acac)₃ : mIm = 1.27.*
        *   (The precursor is Fe(acac)₃@ZIF-8; the final catalyst Fe(mIm)–NC(1.0) is obtained after pyrolysis - see step 4).

3.  **Synthesis of Co(mIm)₄@ZIF-8 Precursors:**
    *   **Materials:** Pre-synthesized Co(acac)₃@ZIF-8, additional 2-methylimidazole (mIm), Methanol.
    *   **Procedure:**
        *   Take **Co(acac)₃@ZIF-8** precursor (1.0 g).
        *   **Ultrasonically redisperse** it in 50 ml methanol.
        *   Add additional **mIm** (mass ratio Co(acac)₃@ZIF-8 : mIm = **1**, therefore 1.0 g mIm).
        *   Transfer the dispersion into a **100 ml Teflon-lined autoclave**.
        *   Heat the autoclave to **140 °C** and hold for **4 hours** (solvothermal reaction for ligand exchange).
        *   Cool the autoclave to **room temperature**.
        *   Separate the product by **centrifugation**.
        *   Wash the product **several times with methanol**.
        *   Dry the washed product at **120 °C under vacuum overnight**.

4.  **Synthesis of Co Catalysts (Pyrolysis):**
    *   **Materials:** Co(acac)₃@ZIF-8 or Co(mIm)₄@ZIF-8 precursor powder.
    *   **Procedure:**
        *   Transfer the precursor powder (**Co(acac)₃@ZIF-8** or **Co(mIm)₄@ZIF-8**) into **ceramic boats**.
        *   Place the boats in a **tube furnace**.
        *   Purge the furnace with **Argon (Ar)** gas.
        *   Heat the furnace from room temperature to **1000 °C** at a **heating rate of 5 °C min⁻¹**.
        *   Hold the temperature at **1000 °C for 1 hour** under continuous **Ar flow**.
        *   Allow the furnace to **cool naturally to room temperature**.
        *   The resulting black powder (**Co-N-C catalyst**) is used **directly without any additional treatment**.

**Key Points:**
*   The core synthesis involves encapsulating metal complexes (Co(acac)₃ or Fe(acac)₃) within the ZIF-8 framework during its crystallization.
*   Ligand exchange (mIm for acac) is performed on the Co-containing precursor via a solvothermal step to form Co(mIm)₄@ZIF-8.
*   The final active catalysts (Co-N-C, Fe-N-C) are formed by high-temperature pyrolysis (1000°C under Ar) of the metal-containing ZIF-8 precursors, carbonizing the organic framework and reducing the metal, resulting in metal nanoparticles within a conductive, nitrogen-doped carbon matrix.
*   The "NC" notation in Fe(mIm)–NC(1.0) explicitly confirms the nitrogen-doped carbon nature of the pyrolyzed material. The Co catalysts are implied to have the same structure.

File: answers/10.1038_s41929-020-00550-5.txt
question: 

Imagine you are a chemist that is a professional in synthesizing catalysts, please summarize what catalyst is synthesized and the synthesis procedures with all the details from the following paragraph: 

Synthesis of Co-TiO 2 , Ni-TiO 2 , Fe-TiO 2 , Cu-TiO 2 , Mn-TiO 2 and TiO 2 nanorods. The TiO 2 and Co-TiO 2 nanorods were synthesized by an organic colloidal solution approach based on our previous publication33. As TiCl 4 is highly sensitive to moisture, all the solvents employed in the synthesis were pre-dried at 90 °C in a vacuum using a typical Schlenk link technique. For the synthesis of the TiO 2 nanorods, a Ti precursor solution containing 0.2 M TiCl 4 and 1.0 M OAc was first prepared by dissolving TiCl 4 (2.19 ml) and OAc (31.59 ml) in ODE (66.25 ml) and stored in a N 2 -filled glove box. In a four-necked reactor, ODE (10 ml), OAm (10 ml) and OAc (0.48 ml) were heated under vacuum at 90 °C for 1 hour to remove dissolved moisture and oxygen, and subsequently cooled to 60 °C under N 2 . Next, 1.5 ml of Ti precursor solution was injected into the system, which was then quickly heated to 290 °C and maintained at that temperature for 10 min. Next, 8 ml of additional Ti precursor solution was added into the reactor at a rate of 0.3 ml min−1. After cooling to room temperature, the TiO 2 nanorods were collected, washed with isopropanol and centrifuged at 8,000 r.p.m. for 8 min. The product was further purified twice by the addition of hexanes and isopropanol. The Co-TiO 2 nanorods were synthesized by a similar route. A Co oleate solution containing 0.2 M cobalt oleate and 1.0 M OAc was mixed with the Ti precursor solution with the desired Ti/Co ratio. Next, 1.5 ml of this solution was injected into a degassed solution containing 10 ml of ODE, 10 ml of OAm and 0.48 ml of OAc at 60 °C, and the mixture was quickly heated to 290 °C. After being held at that temperature for 10 min, another 8 ml of the mixed Ti/Co precursor solution was introduced into the system at 0.3 ml min−1. The as-prepared Co-TiO 2 nanorods were collected and purified in the same way as for the TiO 2 nanorods. In this synthesis, the Co doping level was tuned by altering the Ti/Co ratio in the mixed precursor solution. Specifically, with Ti/Co molar ratios of 8:1, 8:2 and 8:3, Co doping levels of 4.2, 7.5 and 12% were achieved in the Co-TiO 2 nanorods. The Ni-TiO 2 , Fe-TiO 2 , Cu-TiO 2 and Mn-TiO 2 nanorods were synthesized by the same approach, using the corresponding metal oleate to substitute for Co oleate33. The synthesis of CoO nanoparticles is described in the Supplementary Methods.


reasoning: 

Alright, let me approach this query as a synthetic chemist specializing in catalyst design. The user wants a distilled summary of catalyst synthesis from a technical paragraph, so I'll focus on extracting key details while maintaining accuracy. 

First, I notice the core materials are TiO₂ nanorods and transition metal-doped variants (Co, Ni, Fe, Cu, Mn). The organic colloidal method described requires meticulous moisture control - evident from the Schlenk line prep and glove box usage. That's crucial for handling TiCl₄'s reactivity.

Hmm, the synthesis has two parallel paths: undoped TiO₂ and doped versions. For TiO₂, the precursor prep involves dissolving TiCl₄ and oleic acid (OAc) in 1-octadecene (ODE). The reaction phase is interesting - initial injection of small precursor volume (1.5ml) at 290°C likely seeds nucleation, followed by slow addition (0.3ml/min) for controlled growth. Smart design.

For doped catalysts like Co-TiO₂, they premix Co-oleate with Ti-precursor. The doping level control via Ti/Co ratios (8:1 to 8:3 yielding 4.2-12% Co) is particularly useful for catalyst optimization studies. Other metals follow identical protocols with their oleates.

The purification is standard but critical: isopropanol washes followed by hexane/IPA solvent pairs. I should emphasize how this removes organics without damaging nanorods. 

Wait - the user mentioned being a chemistry professional, so I'll skip defining basic terms like Schlenk line but ensure all acronyms (OAm, ODE) are spelled out. They probably want procedural clarity for replication, so I'll sequence steps chronologically and highlight air-sensitive handling.

Notable exclusion: CoO nanoparticle synthesis is referenced but not detailed here. Should explicitly state it's in Supplementary Methods to avoid confusion. 

For the response structure, I'll categorize by catalyst type first, then break down shared vs. unique steps. The metal doping percentages deserve a dedicated line since they're key performance variables. Might add a footnote about oleate's dual role as stabilizer and carboxylate source.

answer: 

Based on the provided text, here is a professional chemist's summary of the synthesized catalysts and their detailed synthesis procedures:

**Synthesized Catalysts:**
1.  **Undoped TiO₂ Nanorods**
2.  **Transition Metal-Doped TiO₂ Nanorods:** Specifically Co-TiO₂, Ni-TiO₂, Fe-TiO₂, Cu-TiO₂, and Mn-TiO₂ nanorods.
3.  **(Mentioned, but synthesis not detailed here):** CoO Nanoparticles (synthesis described elsewhere).

**Synthesis Method:** Organic Colloidal Solution Approach (adapted from previous work, Ref. 33).

**Key Materials & Precautions:**
*   **Ti Precursor:** Titanium tetrachloride (TiCl₄) - *Highly moisture-sensitive.*
*   **Solvents/Capping Agents:** 1-Octadecene (ODE), Oleylamine (OAm), Oleic Acid (OAc).
*   **Metal Dopant Precursors:** Metal oleates (Co, Ni, Fe, Cu, Mn oleate).
*   **Precautions:** Strict anhydrous/anaerobic conditions. Solvents pre-dried (90 °C, vacuum, Schlenk line). Ti precursor preparation and handling performed in a N₂-filled glove box.

**Detailed Synthesis Procedures:**

**1.  Synthesis of Undoped TiO₂ Nanorods:**
    *   **Precursor Preparation (Glove Box):** Dissolve TiCl₄ (2.19 ml) and OAc (31.59 ml) in ODE (66.25 ml) to make a 0.2 M TiCl₄ / 1.0 M OAc solution. Store under N₂.
    *   **Reactor Setup & Degassing:** In a 4-neck reactor, combine ODE (10 ml), OAm (10 ml), and OAc (0.48 ml). Heat under vacuum at 90 °C for 1 hour. Cool to 60 °C under N₂ flow.
    *   **Nucleation:** Inject 1.5 ml of the Ti precursor solution. Rapidly heat the mixture to 290 °C and hold for 10 minutes.
    *   **Growth:** Add an additional 8 ml of Ti precursor solution at a controlled rate of 0.3 ml min⁻¹.
    *   **Quenching & Cooling:** Stop heating and allow the reaction mixture to cool to room temperature.
    *   **Workup & Purification:**
        *   Collect product by centrifugation (8,000 rpm, 8 min).
        *   Wash precipitate with isopropanol.
        *   Purify twice by redispersion in hexanes followed by precipitation with isopropanol and centrifugation.

**2.  Synthesis of Transition Metal-Doped TiO₂ Nanorods (e.g., Co-TiO₂):**
    *   **Precursor Preparation (Glove Box):** Mix the Ti precursor solution (0.2 M TiCl₄ / 1.0 M OAc in ODE) with a Co oleate solution (0.2 M cobalt oleate / 1.0 M OAc) at the desired Ti/Co molar ratio (e.g., 8:1, 8:2, 8:3).
    *   **Reactor Setup & Degassing:** Identical to undoped TiO₂: Degas ODE (10 ml), OAm (10 ml), and OAc (0.48 ml) at 90 °C under vacuum for 1 hour. Cool to 60 °C under N₂.
    *   **Nucleation:** Inject 1.5 ml of the *mixed Ti/Co precursor solution*. Rapidly heat the mixture to 290 °C and hold for 10 minutes.
    *   **Growth:** Add an additional 8 ml of the *mixed Ti/Co precursor solution* at a controlled rate of 0.3 ml min⁻¹.
    *   **Quenching & Cooling:** Stop heating and cool to room temperature.
    *   **Workup & Purification:** Identical to undoped TiO₂: Centrifuge (8,000 rpm, 8 min), wash with isopropanol, purify twice via hexanes/isopropanol.
    *   **Doping Control:** The doping level (e.g., 4.2%, 7.5%, 12% Co for Ti/Co=8:1, 8:2, 8:3) is controlled by adjusting the Ti/Metal ratio in the mixed precursor solution.

**3.  Synthesis of Other Doped Nanorods (Ni, Fe, Cu, Mn-TiO₂):**
    *   Synthesized **identically** to the Co-TiO₂ procedure.
    *   **Only Change:** Substitute the corresponding *metal oleate* (Ni oleate, Fe oleate, Cu oleate, Mn oleate) for the Co oleate in the mixed precursor solution preparation.

**Key Synthesis Features:**
*   **Shape Control:** Produces nanorods.
*   **Doping Mechanism:** Transition metal dopants are incorporated during the nanorod synthesis by co-injecting mixed precursors.
*   **Doping Tunability:** Dopant concentration is precisely controlled by the Ti/Metal molar ratio in the precursor mix.
*   **Critical Parameters:** Strict moisture/oxygen exclusion, controlled nucleation temperature (290 °C hold), controlled growth rate (0.3 ml/min injection).
*   **Stabilization:** OAm and OAc act as surfactants/capping agents controlling growth and preventing aggregation.
*   **Purification:** Standard washing/centrifugation with polar (isopropanol) and non-polar (hexanes) solvents removes excess organics.

**Note on CoO:** The synthesis of CoO nanoparticles mentioned is not described in this paragraph and is referenced to be in the Supplementary Methods.

File: answers/10.1038_s41929-020-00563-0.txt
question: 

Imagine you are a chemist that is a professional in synthesizing catalysts, please summarize what catalyst is synthesized and the synthesis procedures with all the details from the following paragraph: 

Preparation of PdCl 2 /UiO-66-NH 2 @Fe-TiPP and yolk–shells Pd 1 @Fe, Fe 1 @ Pd 1 , Pd 1 @CN and CN@Fe 1 . First, α,α′-dibromo-p-xylene (18 mg) was dissolved in 20 ml of DMF to form a clear solution, which was subsequently added into 40 ml of DMF that contained the as-prepared Fe-TiPP (10 mg), TiPP (20 mg) and PdCl 2 /UiO-66-NH 2 @SiO 2 (60 mg) under robust stirring at room temperature. The mixed suspension was then transferred into a 100 ml round-bottomed flask kept at 110 °C for 24 h. The obtained product was separated by centrifugation and washed subsequently with DMF three times and ethanol twice, and finally dried at 70 °C under vacuum overnight. Next, the collected solid powder (core–shell–shell PdCl 2 / UiO-66-NH 2 @Fe-TiPP) was placed in a tube furnace and heated to 700 °C for 3 h at a heating rate of 5 °C min–1 under flowing N 2 gas and then naturally cooled to room temperature to obtain the representative samples. The obtained samples were etched in a 1 M NaOH aqueous solution at room temperature for 24 h to remove the SiO 2 template to give the final yolk–shell Pd 1 @Fe 1 catalyst. The same procedure was utilized for the synthesis of yolk–shell Fe 1 @Pd 1 via reversing the order of addition of Pd and Fe. The PdCl 2 /UiO-66-NH 2 @SiO 2 @TiPP was prepared by coating the pure TiPP polymer, followed by heat treatment and removal of the SiO 2 template to generate yolk–shell Pd 1 @CN. The UiO-66-NH 2 @SiO 2 @Fe-TiPP was utilized for the synthesis of yolk–shell CN@Fe 1 via heat treatment and removal of the SiO 2 template. The core–shell Pd 1 @Fe 1 catalyst was directly prepared by the pyrolysis of PdCl 2 /UiO-66-NH 2 @Fe-TiPP.

Preparation of PdCl 2 /UiO-66-NH 2 . The Pd precursor (PdCl 2 ) was adsorbed through unsaturated dangling –NH 2 groups by wet impregnation. Briefly, a mixed precursor of ZrCl 4 (315 mg) and PdCl 2 /H 2 BDC-NH 2 (5.6 mg/245 mg) was dissolved in 300 ml of DMF that contained 36 ml of glacial acetic acid in a 500 ml round-bottomed flask. The mixture was treated with ultrasound for 0.5 h to form a homogeneous transparent solution. Then, the mixture was heated at 120 °C for 3 h and then cooled to room temperature. The as-obtained products were centrifuged at 7,000 r.p.m. for 3 min and washed with methanol and DMF (1/4 v/v) three times. Finally, the as-prepared PdCl 2 /UiO-66-NH 2 was dried in vacuum at 65 °C overnight.

Preparation of hollow Pd 1 &Fe 1 . To synthesize hollow Pd 1 &Fe 1 , the SiO 2 spheres was first prepared via the classical Stöber method. Absolute ethanol (300 ml), deionized water (100 ml) and 28% NH 3 ·H 2 O (15 ml) were mixed and stirred. A total of 12 ml of TEOS was quickly added to the mixture. After a reaction time of about 60 min, the silica spheres were isolated by centrifugation. Then, α,α′-dibromo-p-xylene (40 mg) was dissolved in 20 ml of DMF to form a clear solution, which was subsequently added to 20 ml of DMF that contained the as-prepared Fe-TiPP (14 mg), Pd-TiPP (14 mg) and SiO 2 (40 mg) under robust stirring at room temperature. The mixed suspension was then transferred into a 100 ml round-bottomed flask and kept at 110 °C for 24 h. The obtained product was separated by centrifugation and washed subsequently with DMF three times and ethanol twice, and finally dried at 70 °C under vacuum overnight. Finally, the collected solid powder was placed in a tube furnace and heated to 700 °C for 3 h at a heating rate of 5 °C min–1 under flowing N 2 gas and then naturally cooled to room temperature. Then, the obtained samples were etched in a 1 M NaOH aqueous solution at room temperature for 24 h to remove the SiO 2 spheres to obtain the hollow Pd 1 &Fe 1 catalyst.

Preparation of hollow Pd 1 @Fe 1 . For the synthesis of the hollow Pd 1 @Fe 1 catalyst, α,α′-dibromo-p-xylene (40 mg) was dissolved in 20 ml of DMF to form a clear solution, which was subsequently added to 20 ml of DMF that contained the as-prepared TiPP (14 mg), Pd-TiPP (14 mg) and SiO 2 (40 mg) under robust stirring at room temperature. The mixed suspension was then transferred into a 100 ml round-bottomed flask at 110 °C for 24 h. The obtained SiO 2 @Pd-TiPP was separated by centrifugation and washed subsequently with DMF three times and ethanol twice, and finally dried at 70 °C under vacuum overnight. Then, the as-prepared SiO 2 @Pd-TiPP (60 ml, 1 mg ml−1) was dissolved in a mixed solution that contained ethyl alcohol (6 ml), cetyltrimethyl ammonium bromide (160 mg) and NaOH solution (0.5 ml) under ultrasonication for 0.5 h. Then, TEOS (0.4 ml) was added to this suspension and stirred for 2 h at 60 °C. The three-layer core– shell–shell SiO 2 @Pd-TiPP@SiO 2 was collected and washed three times with ethyl alcohol, after which the core–shell–shell SiO 2 @Pd-TiPP@SiO 2 (50 mg) was further dissolved in 20 ml of DMF that contained TiPP (20 mg) and Fe-TiPP (20 mg) to form a homogeneous solution. Then, α,α′-dibromo-p-xylene (60 ml, 1 mg ml−1) was added to the above suspension and stirred for 24 h at 110 °C. Finally, the collected solid powder was placed in a tube furnace and heated to 700 °C for 3 h at a heating rate of 5 °C min–1 under flowing N 2 gas and then naturally cooled to room temperature. Then obtained samples were etched in 1 M NaOH aqueous solution at room temperature for 24 h to remove the SiO 2 template to obtain the hollow Pd 1 @Fe 1 catalyst.

Preparation of UiO-66-NH 2 . In a typical procedure, a mixture of ZrCl 4 (315 mg) and H 2 BDC-NH 2 (245 mg) was dissolved in 300 ml of DMF that contained 40 ml of glacial acetic acid into a 500 ml round-bottomed flask. The mixture was treated with ultrasound for 0.5 h to form a homogeneous transparent solution. Then, the mixture was heated at 120 °C for 3 h and cooled to room temperature. The as-obtained products were centrifuged at 7,000 r.p.m. for 3 min and washed with methanol and DMF (1/4 v/v) three times. Finally, the as-prepared UiO-66-NH 2 was dried under vacuum at 65 °C for further use.

Preparation of core–shells PdCl 2 /UiO-66-NH 2 @SiO 2 and UiO-66-NH 2 @SiO 2 . The as-prepared PdCl 2 /UiO-66-NH 2 (60 ml, 1 mg ml−1) was first dissolved in a mixed solution that contained ethyl alcohol (6 ml), cetyltrimethyl ammonium bromide (160 mg) and NaOH solution (0.3 ml, 2 M) under ultrasonication for 0.5 h.

reasoning: 

Alright, let me approach this query systematically. The user wants a chemist's summary of catalyst synthesis procedures from a detailed technical paragraph. 

First, I need to identify all catalysts mentioned: Pd₁@Fe₁, Fe₁@Pd₁, Pd₁@CN, CN@Fe₁, hollow Pd₁&Fe₁, hollow Pd₁@Fe₁, and core-shell Pd₁@Fe₁. The key materials involved are PdCl₂/UiO-66-NH₂, Fe-TiPP, TiPP, and SiO₂ templates.

The synthesis follows a pattern: 
1) Template preparation (SiO₂ spheres or MOF composites)
2) Polymer coating using α,α'-dibromo-p-xylene as linker 
3) High-temperature pyrolysis (700°C under N₂)
4) SiO₂ removal with NaOH etching

For yolk-shell structures like Pd₁@Fe₁, the critical step is the core-shell-shell precursor (PdCl₂/UiO-66-NH₂@Fe-TiPP) formation before pyrolysis. The order reversal for Fe₁@Pd₁ suggests precise spatial control matters. 

The hollow catalysts use similar methods but with different core materials. The detailed etching conditions (1M NaOH, 24h RT) are noteworthy as they preserve the metal structures while removing silica.

I notice the MOF synthesis (UiO-66-NH₂) uses standard solvothermal methods with acetic acid modulator. The Pd incorporation via -NH₂ groups indicates targeted metal anchoring.

For the response, I'll organize catalysts by structure type (yolk-shell, hollow, core-shell) and highlight:
- Precursor compositions
- Critical reaction parameters (temp, time, atmosphere)
- Template removal specifics
- Any order-dependent variations

The user seems knowledgeable based on the query phrasing, so I'll maintain technical precision while ensuring clarity. The mention of "all details" suggests including quantities and conditions, which I'll present concisely in bullet points.

answer: 

Based on the provided text, here is a professional chemist's summary of the catalysts synthesized and their detailed synthesis procedures:

**Synthesized Catalysts:**
1.  **Yolk-Shell Structures:**
    *   `Pd₁@Fe₁` (Pd yolk, Fe shell)
    *   `Fe₁@Pd₁` (Fe yolk, Pd shell - order reversed)
    *   `Pd₁@CN` (Pd yolk, Carbon Nitrogen shell)
    *   `CN@Fe₁` (Carbon Nitrogen yolk, Fe shell)
2.  **Hollow Structures:**
    *   `Hollow Pd₁&Fe₁` (Hollow structure with mixed Pd and Fe)
    *   `Hollow Pd₁@Fe₁` (Hollow structure with Pd core and Fe shell)
3.  **Core-Shell Structure:**
    *   `Core-Shell Pd₁@Fe₁` (Pd core, Fe shell - no void)
4.  **Precursor Materials:**
    *   `PdCl₂/UiO-66-NH₂`
    *   `PdCl₂/UiO-66-NH₂@SiO₂`
    *   `UiO-66-NH₂@SiO₂`
    *   `UiO-66-NH₂`
    *   `SiO₂` spheres (Stöber method)

**Detailed Synthesis Procedures:**

1.  **Yolk-Shell `Pd₁@Fe₁`:**
    *   Dissolve α,α′-dibromo-p-xylene (18 mg) in 20 ml DMF.
    *   Add this solution to 40 ml DMF containing Fe-TiPP (10 mg), TiPP (20 mg), and `PdCl₂/UiO-66-NH₂@SiO₂` (60 mg) under vigorous stirring at RT.
    *   Transfer suspension to a 100 ml round-bottom flask, heat at 110 °C for 24 h.
    *   Centrifuge, wash 3x with DMF and 2x with ethanol. Dry at 70 °C under vacuum overnight → **Core-Shell-Shell PdCl₂/UiO-66-NH₂@Fe-TiPP**.
    *   Place solid in tube furnace. Heat to 700 °C (5 °C min⁻¹ ramp) under N₂ flow, hold 3 h. Cool naturally to RT.
    *   Etch the pyrolyzed sample in 1 M NaOH(aq) at RT for 24 h to remove SiO₂ template → **Yolk-Shell Pd₁@Fe₁**.

2.  **Yolk-Shell `Fe₁@Pd₁`:**
    *   Synthesized using the **same procedure as `Pd₁@Fe₁`** but by **reversing the order of addition of Pd and Fe precursors** during the initial coating step.

3.  **Yolk-Shell `Pd₁@CN`:**
    *   Synthesize `PdCl₂/UiO-66-NH₂@SiO₂@TiPP` by coating pure TiPP polymer onto `PdCl₂/UiO-66-NH₂@SiO₂`.
    *   Subject this material to **heat treatment** (700 °C, 5 °C min⁻¹, N₂, 3 h).
    *   **Etch** in 1 M NaOH(aq) at RT for 24 h to remove SiO₂ template → **Yolk-Shell Pd₁@CN**.

4.  **Yolk-Shell `CN@Fe₁`:**
    *   Use `UiO-66-NH₂@SiO₂@Fe-TiPP` (synthesized by coating Fe-TiPP onto `UiO-66-NH₂@SiO₂`).
    *   Subject to **heat treatment** (700 °C, 5 °C min⁻¹, N₂, 3 h).
    *   **Etch** in 1 M NaOH(aq) at RT for 24 h to remove SiO₂ template → **Yolk-Shell CN@Fe₁**.

5.  **Core-Shell `Pd₁@Fe₁` (Direct):**
    *   Directly subject the **Core-Shell-Shell PdCl₂/UiO-66-NH₂@Fe-TiPP** (obtained in step 1 before pyrolysis) to **pyrolysis** (700 °C, 5 °C min⁻¹, N₂, 3 h) → **Core-Shell Pd₁@Fe₁** (no etching).

6.  **Hollow `Pd₁&Fe₁`:**
    *   Synthesize SiO₂ spheres via Stöber method: Mix EtOH (300 ml), H₂O (100 ml), 28% NH₃·H₂O (15 ml). Add TEOS (12 ml) quickly, react 60 min, centrifuge.
    *   Dissolve α,α′-dibromo-p-xylene (40 mg) in 20 ml DMF.
    *   Add this solution to 20 ml DMF containing Fe-TiPP (14 mg), Pd-TiPP (14 mg), and SiO₂ (40 mg) under vigorous stirring at RT.
    *   Transfer suspension to a 100 ml round-bottom flask, heat at 110 °C for 24 h.
    *   Centrifuge, wash 3x with DMF and 2x with ethanol. Dry at 70 °C under vacuum overnight.
    *   Place solid in tube furnace. Heat to 700 °C (5 °C min⁻¹ ramp) under N₂ flow, hold 3 h. Cool naturally to RT.
    *   Etch in 1 M NaOH(aq) at RT for 24 h to remove SiO₂ → **Hollow Pd₁&Fe₁**.

7.  **Hollow `Pd₁@Fe₁`:**
    *   Dissolve α,α′-dibromo-p-xylene (40 mg) in 20 ml DMF.
    *   Add this solution to 20 ml DMF containing TiPP (14 mg), Pd-TiPP (14 mg), and SiO₂ (40 mg) under vigorous stirring at RT.
    *   Transfer suspension to a 100 ml round-bottom flask, heat at 110 °C for 24 h → **SiO₂@Pd-TiPP**.
    *   Centrifuge, wash 3x with DMF and 2x with ethanol. Dry at 70 °C under vacuum overnight.
    *   Dissolve `SiO₂@Pd-TiPP` (60 ml, 1 mg ml⁻¹) in mixture of EtOH (6 ml), CTAB (160 mg), and NaOH soln (0.5 ml) under ultrasonication for 0.5 h.
    *   Add TEOS (0.4 ml), stir 2 h at 60 °C → **Core-Shell-Shell SiO₂@Pd-TiPP@SiO₂**.
    *   Wash 3x with EtOH.
    *   Dissolve `SiO₂@Pd-TiPP@SiO₂` (50 mg) in 20 ml DMF containing TiPP (20 mg) and Fe-TiPP (20 mg).
    *   Add α,α′-dibromo-p-xylene (60 ml, 1 mg ml⁻¹), stir 24 h at 110 °C.
    *   Collect solid powder.
    *   Place solid in tube furnace. Heat to 700 °C (5 °C min⁻¹ ramp) under N₂ flow, hold 3 h. Cool naturally to RT.
    *   Etch in 1 M NaOH(aq) at RT for 24 h to remove SiO₂ templates → **Hollow Pd₁@Fe₁**.

8.  **Precursor: `PdCl₂/UiO-66-NH₂`:**
    *   Dissolve ZrCl₄ (315 mg) and PdCl₂/H₂BDC-NH₂ (5.6 mg PdCl₂ / 245 mg linker) in 300 ml DMF containing glacial acetic acid (36 ml) in a 500 ml flask.
    *   Ultrasonicate 0.5 h for homogeneity.
    *   Heat at 120 °C for 3 h. Cool to RT.
    *   Centrifuge at 7000 rpm for 3 min. Wash 3x with methanol/DMF (1:4 v/v).
    *   Dry under vacuum at 65 °C overnight.

9.  **Precursor: `UiO-66-NH₂`:**
    *   Dissolve ZrCl₄ (315 mg) and H₂BDC-NH₂ (245 mg) in 300 ml DMF containing glacial acetic acid (40 ml) in a 500 ml flask.
    *   Ultrasonicate 0.5 h for homogeneity.
    *   Heat at 120 °C for 3 h. Cool to RT.
    *   Centrifuge at 7000 rpm for 3 min. Wash 3x with methanol/DMF (1:4 v/v).
    *   Dry under vacuum at 65 °C.

10. **Precursor: `PdCl₂/UiO-66-NH₂@SiO₂` & `UiO-66-NH₂@SiO₂`:**
    *   Dissolve `PdCl₂/UiO-66-NH₂` (60 ml, 1 mg ml⁻¹) or `UiO-66-NH₂` in mixture of EtOH (6 ml), CTAB (160 mg), and NaOH soln (0.3 ml, 2 M) under ultrasonication for 0.5 h. *(Note: Full coating procedure likely similar to step 7, involving TEOS addition & stirring)*.

**Key Synthesis Strategies:**
1.  **Polymer Coating:** α,α′-Dibromo-p-xylene links metalloporphyrin polymers (Fe-TiPP, Pd-TiPP, TiPP) around templates (SiO₂, MOF@SiO₂) at 110°C in DMF.
2.  **Pyrolysis:** Converts polymer coatings to metal/carbon shells (Fe₁, Pd₁, CN) at 700°C under N₂.
3.  **Template Removal:** Selective etching of SiO₂ cores or interlayers using 1 M NaOH at RT for 24h creates yolk-shell or hollow structures.
4.  **Order Control:** The sequence of polymer coating and the type of core template determine the final catalyst architecture (yolk-shell, hollow, core-shell) and composition (Pd₁@Fe₁, Fe₁@Pd₁, Pd₁@CN, etc.).
5.  **MOF Functionalization:** PdCl₂ loaded onto UiO-66-NH₂ via coordination to unsaturated -NH₂ groups during MOF synthesis (wet impregnation).
