Repository: aobozhang2025/Data_Processing

File: answers/10.1038_s41929-020-0427-z.txt
question: 

Imagine you are a chemist that is a professional in synthesizing catalysts, please summarize what catalyst is synthesized and the synthesis procedures with all the details from the following paragraph: 

Methods Catalyst preparation. Commercial γ-alumina (99.97%, Alfa Aesar) was activated by pre-reduction flowing of 10% H 2 :N 2 at 350 ºC for 1 h to create coordinatively unsaturated Al3+ penta sites (rAl 2 O 3 ). The amounts of precious metal and ceria were 1 wt% and 10 wt%, respectively. A Ce(NO 3 ) 3 ·6H 2 O (99.99%, Kanto chemical) with the amount of 38 mg was homogeneously dissolved in 5 ml of deionized water with stirring. The rAl 2 O 3 (133.5 mg) was introduced into the cerium precursor solution, and then the solution was continuously stirred at room temperature for 1 h (CeO 2 –rAl 2 O 3 ). The solution was then heated to the target impregnation temperature (40, 60, 80 or 90 ºC). In the case of the Pt catalysts, 4 mg of H 2 PtCl 6 ·6H 2 O (≤100%, Sigma-Aldrich) was homogeneously dissolved in 5 ml of deionized water, and then the Pt precursor solution was put into the CeO 2 –rAl 2 O 3 solution with stirring. The solution was evaporated completely. The resulting powder was dried overnight at 80 ºC, and the dried powder was calcined in static air at 500 ºC for 5 h. Finally, the calcined powder was reduced in 10% H 2 :N 2 at 500 ºC for 2 h, producing the Pt/CeO 2 –rAl 2 O 3 catalyst. For the Pd or Rh catalysts, H 2 PdCl 4 or H 2 RhCl 5 solution was prepared with a 2:1 molar ratio of HCl to PdCl 2 (99%, Sigma-Aldrich) or RhCl 3 ·xH 2 O (99.98%, Sigma-Aldrich). The other procedures were the same as those for Pt/CeO 2 –rAl 2 O 3 , resulting in Pd/CeO 2 –rAl 2 O 3 or Rh/CeO 2 –rAl 2 O 3 . For the M/CeO 2 –Al 2 O 3 (M/CA) catalysts, ceria and precious metal were sequentially impregnated onto fresh γ-alumina. For the M/rAl 2 O 3 (M/rA) catalysts, precious metal was impregnated onto activated γ-alumina without ceria impregnation. Metal impregnation was performed at 40 ºC for both the M/CA and M/rA catalysts. The other procedures were the same as those for the M/CeO 2 –rAl 2 O 3 catalysts.

reasoning: 

Okay, the user wants me to act as a chemist specializing in catalyst synthesis and summarize the catalyst and its preparation from a given paragraph. Let me carefully parse this technical text.

The paragraph describes several catalysts: Pt/CeO₂–rAl₂O₃ seems to be the primary one, with variations using Pd or Rh instead of Pt. There are also control catalysts M/CA and M/rA. The synthesis involves multiple precise steps - I should highlight the key procedures without losing critical details.

Hmm, the preparation starts with activating commercial γ-alumina by hydrogen reduction to create special penta-coordinate Al³⁺ sites. That's crucial for the catalyst's properties. Then ceria is deposited first using cerium nitrate solution, followed by precious metal deposition. The temperatures during impregnation (40-90°C) appear to be variable parameters in the study.

For platinum, they use hexachloroplatinic acid, while palladium and rhodium require special precursor solutions with HCl. The post-impregnation steps are consistent: evaporation, drying, calcination at 500°C, and final reduction. The control catalysts skip either ceria deposition or alumina activation.

I notice the user didn't specify which catalyst variant they're most interested in. Since Pt/CeO₂–rAl₂O₃ has the most detailed description, I'll make that the focus while mentioning the others as derivatives. The exact quantities (38mg Ce salt, 133.5mg support) and concentrations (1wt% metal, 10wt% ceria) should be included since they're explicitly stated.

The reduction conditions (10% H₂/N₂ at 350°C and 500°C) seem scientifically important for creating active sites. I should explain why they do this - to generate oxygen vacancies and reduce metal precursors. The calcination step likely forms the metal oxides before final reduction to metallic states.

For clarity, I'll structure the synthesis chronologically: support activation → ceria deposition → metal deposition → drying/calcination/reduction. The alternative catalysts can be covered at the end as comparative materials. The user seems to need this for research purposes, so precision in reporting temperatures, times and precursors is essential.

answer: 

Based on the provided text, here's a professional chemist's summary of the catalyst synthesized and the detailed synthesis procedure:

**Catalyst Synthesized:**
The primary catalyst synthesized is **Pt/CeO₂–rAl₂O₃**, where:
*   **rAl₂O₃** = Pre-reduced γ-Al₂O₃ (activated support).
*   **CeO₂** = Cerium oxide (10 wt%).
*   **Pt** = Platinum (1 wt%).

Additionally, analogous catalysts were synthesized:
1.  **Pd/CeO₂–rAl₂O₃** (1 wt% Pd, 10 wt% CeO₂ on rAl₂O₃).
2.  **Rh/CeO₂–rAl₂O₃** (1 wt% Rh, 10 wt% CeO₂ on rAl₂O₃).
3.  **Control Catalysts:**
    *   **M/CeO₂–Al₂O₃ (M/CA):** Precious metal (M = Pt, Pd, Rh, 1 wt%) and CeO₂ (10 wt%) sequentially impregnated onto *fresh* (non-pre-reduced) γ-Al₂O₃. Impregnation temp = 40°C.
    *   **M/rAl₂O₃ (M/rA):** Precious metal (M = Pt, Pd, Rh, 1 wt%) impregnated onto *activated* rAl₂O₃ *without* CeO₂. Impregnation temp = 40°C.

**Detailed Synthesis Procedure for Pt/CeO₂–rAl₂O₃:**

1.  **Support Activation (rAl₂O₃ preparation):**
    *   Take commercial γ-Al₂O₃ (99.97%, Alfa Aesar).
    *   Pre-reduce it under flowing 10% H₂/N₂ gas mixture.
    *   Temperature: 350 °C.
    *   Duration: 1 hour.
    *   Purpose: To create coordinatively unsaturated Al³⁺ penta sites (denoted as rAl₂O₃).

2.  **Ceria Impregnation (CeO₂–rAl₂O₃ preparation):**
    *   Dissolve 38 mg Ce(NO₃)₃·6H₂O (99.99%, Kanto Chemical) homogeneously in 5 ml deionized water with stirring.
    *   Add 133.5 mg of the activated rAl₂O₃ support to the cerium nitrate solution.
    *   Stir the slurry continuously at room temperature for 1 hour.
    *   Heat the slurry to the target impregnation temperature (40, 60, 80, or 90 °C). *[Note: Temperature is a variable in the study]*.
    *   This results in the CeO₂–rAl₂O₃ intermediate support.

3.  **Platinum Impregnation:**
    *   Dissolve 4 mg H₂PtCl₆·6H₂O (≤100%, Sigma-Aldrich) homogeneously in 5 ml deionized water.
    *   Add this Pt precursor solution to the *heated* CeO₂–rAl₂O₃ slurry with stirring.
    *   Continue stirring to ensure contact.

4.  **Drying & Calcination:**
    *   Completely evaporate the solvent (water) from the slurry containing Pt/CeO₂/rAl₂O₃ precursors.
    *   Dry the resulting solid powder overnight at 80 °C.
    *   Calcinate the dried powder in static air.
    *   Calcination Temperature: 500 °C.
    *   Calcination Duration: 5 hours.

5.  **Final Reduction:**
    *   Reduce the calcined powder under flowing 10% H₂/N₂ gas mixture.
    *   Reduction Temperature: 500 °C.
    *   Reduction Duration: 2 hours.
    *   This step produces the final **Pt/CeO₂–rAl₂O₃** catalyst.

**Synthesis Variations for Pd/CeO₂–rAl₂O₃ and Rh/CeO₂–rAl₂O₃:**

*   The procedure is identical to Pt/CeO₂–rAl₂O₃ **except for Step 3 (Metal Precursor Solution):**
    *   **For Pd:** Prepare H₂PdCl₄ solution using PdCl₂ (99%, Sigma-Aldrich) with a 2:1 molar ratio of HCl to PdCl₂.
    *   **For Rh:** Prepare H₂RhCl₅ solution using RhCl₃·xH₂O (99.98%, Sigma-Aldrich) with a 2:1 molar ratio of HCl to RhCl₃.
*   Steps 1 (Support Activation), 2 (Ceria Impregnation), 4 (Drying & Calcination), and 5 (Final Reduction) remain the same.

**Synthesis of Control Catalysts (M/CA & M/rA):**

*   **M/CeO₂–Al₂O₃ (M/CA):**
    *   Use *fresh* γ-Al₂O₃ (not pre-reduced) as the support.
    *   Sequentially impregnate CeO₂ (10 wt%) and then the precious metal (M = Pt, Pd, Rh, 1 wt%) onto the fresh Al₂O₃.
    *   Perform the metal impregnation step at 40 °C.
    *   Drying, Calcination (500°C, 5h, air), and Reduction (500°C, 2h, 10% H₂/N₂) steps are identical to the main Pt/CeO₂–rAl₂O₃ procedure.
*   **M/rAl₂O₃ (M/rA):**
    *   Use *activated* rAl₂O₃ (pre-reduced at 350°C, 1h, 10% H₂/N₂) as the support.
    *   Impregnate *only* the precious metal (M = Pt, Pd, Rh, 1 wt%) directly onto the rAl₂O₃. *Skip the ceria impregnation step entirely.*
    *   Perform the metal impregnation step at 40 °C.
    *   Drying, Calcination (500°C, 5h, air), and Reduction (500°C, 2h, 10% H₂/N₂) steps are identical to the main Pt/CeO₂–rAl₂O₃ procedure.

**Key Features of the Synthesis:**
*   **Sequential Incipient Wetness Impregnation:** Ceria first, then precious metal, onto the activated (rAl₂O₃) or fresh (Al₂O₃) support.
*   **Temperature Control:** Specific temperatures for support activation (350°C), ceria/metal impregnation (variable: 40-90°C for Pt/CeO₂–rAl₂O₃; fixed at 40°C for controls), drying (80°C), calcination (500°C), and final reduction (500°C).
*   **Precursor Specificity:** Different metal precursors required, with Pd and Rh needing specific HCl ratios for solubility/stability.
*   **Post-Treatment:** Standard drying, high-temperature calcination in air, and high-temperature reduction in H₂/N₂ are critical final steps.

File: answers/10.1038_s41929-020-0431-3.txt
question: 

Imagine you are a chemist that is a professional in synthesizing catalysts, please summarize what catalyst is synthesized and the synthesis procedures with all the details from the following paragraph: 

Methods Catalyst synthesis. The NC support was prepared via a two-step synthesis, comprising the oxidative polymerization of aniline and a subsequent carbonization step42. Aniline (50 mmol, Acros, 99.5%) was dissolved in deionized water (40 cm3, pH 0.4; adjusted by hydrochloric acid, 1.25 M, Sigma-Aldrich, >37%), cooled to 277 K and subsequently added to a precooled solution (277 K) of ammonium persulfate (100 mmol, Acros, 98%) in deionized water (20 cm3) under vigorous stirring, using a magnetic stirring bar. Subsequently, the polyaniline slurry was kept for 24 h at room temperature without stirring, followed by filtering and washing with water (~0.75 l g−1). The formed polyaniline was dried in static air at 393 K for 12 h and carbonized at 1,073 K in N 2 atmosphere for 1 h with a heating rate of 5 K min−1. The obtained NC was ground and sieved into particles with a size of 0.4–0.6 mm. Commercial AC (Norit ROX 0.8) was immersed in aqua regia at room temperature to remove metal impurities. After filtration and thorough washing with deionized water (2 l g−1), the material was dried in static air at 393 K for 12 h and subsequently ground and sieved into particles with a size of 0.4–0.6 mm. All metal-based catalysts were prepared via an incipient wetness impregnation method (nominal metal loading of 1 wt%). Accordingly, a solution of the respective metal precursor, H 2 PtCl 6 (ABCR, 99.9%, 40.0 wt% Pt) and HAuCl 4 ∙xH 2 O (ABCR, 99.9%, 49.5 wt% Au) in water (1.5 cm3 g−1) or aqua regia (1.5 cm3 g−1), was added dropwise to the carbon carriers under continuous magnetic stirring for 2 h. Subsequently, all samples were dried at 473 K (static air, 16 h, heating rate = 5 K min−1) prior to thermal activation at higher temperatures, as indicated in the respective sample code (T act = 473–1,073 K, 16 h, N 2 for T act > 473 K, heating rate = 5 K min−1), yielding three series of Pt catalysts: (1) Pt/NC-w-T act , (2) Pt/AC-w-T act and (3) Pt/AC-a-T act . The reference gold single-atom catalysts, Au/NC and Au/AC, and the graphene- confined ruthenium-based system (Ru/NC) were obtained via thermal activation at 473 K (16 h, static air) and 1,073 K (16 h, N 2 atmosphere), respectively, using aqua regia as the impregnation solvent9,25. The sulfur modified Au–S/AC catalyst (1 wt% Au) was prepared according to a patented protocol43. Accordingly, an aqueous solution of HAuCl 4 ∙xH 2 O (0.1 cm3 mg−1) was added to an aqueous solution of ammonium thiosulphate (0.03 cm3 mg−1, Sigma-Aldrich, 98%). The resulting mixture was further diluted (1.5 cm3 g−1), added dropwise to the AC support under continuous magnetic stirring and dried (Tact = 378 K, 16 h, static air)


reasoning: 

Alright, the user wants me to act as a chemist specializing in catalyst synthesis and summarize the catalysts and procedures from a detailed paragraph. Let me start by understanding the key elements. The main catalysts mentioned are platinum and gold on different carbon supports, plus a ruthenium system and a sulfur-modified gold catalyst.

First, I need to break down the synthesis steps. The paragraph starts with preparing the nitrogen-doped carbon (NC) support. It involves oxidative polymerization of aniline using ammonium persulfate in acidic conditions, followed by carbonization. I should note the specific conditions: temperatures, durations, and reagents. Then, the commercial activated carbon (AC) is treated with aqua regia to remove impurities. Both supports are sieved to the same particle size.

Next, the metal catalysts are prepared via incipient wetness impregnation. The metal precursors are H₂PtCl₆ and HAuCl₄, dissolved in water or aqua regia. The impregnation details include dropwise addition, stirring, drying, and thermal activation. The activation temperatures vary, leading to different catalyst series. For gold and ruthenium, specific activation conditions are mentioned. The sulfur-modified catalyst uses ammonium thiosulphate, which is a different method.

I should ensure clarity by organizing the catalysts into categories: Pt-based, Au-based, Ru-based, and the Au-S variant. Highlighting the supports (NC vs. AC) and solvents (water vs. aqua regia) is crucial. Also, the thermal activation steps differ based on temperature and atmosphere, which affects the catalyst series.

The user might need this summary for replicating the procedures or understanding the variables in catalyst synthesis. They might be a researcher or student looking for precise methods. Including all details like reagent sources, concentrations, temperatures, and times is essential. Noting the sieving size (0.4-0.6 mm) and metal loading (1 wt%) adds necessary specifics. Also, explaining why aqua regia is used in some cases (removing impurities or as solvent) could be important for their application.

I should check if all catalysts are covered: Pt/NC-w, Pt/AC-w, Pt/AC-a, Au/NC, Au/AC, Ru/NC, and Au-S/AC. The synthesis methods for each are distinct, especially Au-S/AC with its patented protocol using thiosulphate. Mentioning the references (42,43) might be useful if they need to look up the patented method or prior carbonization steps.

Finally, structuring the summary with clear sections for supports and each catalyst type will make it digestible. Ensuring all procedural details are included without omitting any steps, like the cooling to 277K during aniline polymerization or the heating rates during thermal treatments. The user's deeper need might be to compare different catalyst preparations or troubleshoot their own synthesis, so accuracy and completeness are key.

answer: 

Based on the provided text, here's a professional summary of the catalysts synthesized and their detailed procedures:

**Synthesized Catalysts:**

1.  **Platinum (Pt) Catalysts on Nitrogen-doped Carbon (NC) and Activated Carbon (AC):**
    *   **Pt/NC-w-T<sub>act</sub>:** Pt on NC support, impregnated using *water* as solvent, activated at temperature T<sub>act</sub> (473–1073 K).
    *   **Pt/AC-w-T<sub>act</sub>:** Pt on AC support, impregnated using *water* as solvent, activated at temperature T<sub>act</sub> (473–1073 K).
    *   **Pt/AC-a-T<sub>act</sub>:** Pt on AC support, impregnated using *aqua regia* as solvent, activated at temperature T<sub>act</sub> (473–1073 K).

2.  **Gold (Au) Single-Atom Catalysts:**
    *   **Au/NC:** Au on NC support, impregnated using *aqua regia*, activated at 473 K in air.
    *   **Au/AC:** Au on AC support, impregnated using *aqua regia*, activated at 473 K in air.

3.  **Ruthenium (Ru) Catalyst:**
    *   **Ru/NC:** Ru on NC support, impregnated using *aqua regia*, activated at 1073 K in N<sub>2</sub>.

4.  **Sulfur-Modified Gold Catalyst:**
    *   **Au–S/AC:** Sulfur-modified Au on AC support (1 wt% Au), prepared via a specific protocol.

**Detailed Synthesis Procedures:**

**I. Support Preparation:**
    *   **Nitrogen-doped Carbon (NC):**
        1.  **Oxidative Polymerization:** Dissolve aniline (50 mmol, Acros, 99.5%) in deionized water (40 cm³, pH 0.4 adjusted with HCl 1.25 M, Sigma-Aldrich, >37%). Cool solution to 277 K.
        2.  Add aniline solution to a precooled (277 K) solution of ammonium persulfate (100 mmol, Acros, 98%) in deionized water (20 cm³) under vigorous magnetic stirring.
        3.  Let the polyaniline (PANI) slurry stand unstirred at room temperature for 24 h.
        4.  Filter the PANI and wash thoroughly with water (~0.75 L per gram PANI).
        5.  Dry PANI in static air at 393 K for 12 h.
        6.  **Carbonization:** Heat PANI to 1073 K in N<sub>2</sub> atmosphere (heating rate 5 K min⁻¹), hold for 1 h.
        7.  Grind and sieve the resulting NC to 0.4–0.6 mm particles.
    *   **Activated Carbon (AC):**
        1.  Immerse commercial AC (Norit ROX 0.8) in aqua regia at room temperature to remove metal impurities.
        2.  Filter the AC and wash thoroughly with deionized water (2 L per gram AC).
        3.  Dry AC in static air at 393 K for 12 h.
        4.  Grind and sieve AC to 0.4–0.6 mm particles.

**II. Catalyst Synthesis (Metal Impregnation & Activation):**
    *   **General Method (Incipient Wetness Impregnation - Pt & Standard Au/Ru):**
        1.  Prepare a solution of the metal precursor (H<sub>2</sub>PtCl<sub>6</sub> for Pt [ABCR, 99.9%, 40.0 wt% Pt], HAuCl<sub>4</sub>∙xH<sub>2</sub>O for Au [ABCR, 99.9%, 49.5 wt% Au], Ru precursor for Ru) in the chosen solvent (water or aqua regia) at a volume of 1.5 cm³ per gram of carbon support.
        2.  Add the precursor solution dropwise to the carbon support (NC or AC) under continuous magnetic stirring for 2 h.
        3.  Dry the impregnated material at 473 K in static air for 16 h (heating rate = 5 K min⁻¹).
        4.  **Thermal Activation:**
            *   For **Pt Catalysts (Pt/NC-w-T<sub>act</sub>, Pt/AC-w-T<sub>act</sub>, Pt/AC-a-T<sub>act</sub>)**: Activate at specified temperature (T<sub>act</sub> = 473–1073 K) for 16 h. Use N<sub>2</sub> atmosphere for T<sub>act</sub> > 473 K. Heating rate = 5 K min⁻¹.
            *   For **Au/NC & Au/AC**: Activate at 473 K for 16 h in static air.
            *   For **Ru/NC**: Activate at 1073 K for 16 h in N<sub>2</sub> atmosphere (heating rate implied as 5 K min⁻¹).
    *   **Sulfur-Modified Au Catalyst (Au–S/AC):**
        1.  Prepare an aqueous solution of HAuCl<sub>4</sub>∙xH<sub>2</sub>O (0.1 cm³ per mg Au salt).
        2.  Prepare an aqueous solution of ammonium thiosulphate (0.03 cm³ per mg thiosulphate, Sigma-Aldrich, 98%).
        3.  Mix the HAuCl<sub>4</sub> and (NH<sub>4</sub>)<sub>2</sub>S<sub>2</sub>O<sub>3</sub> solutions.
        4.  Dilute the resulting mixture to 1.5 cm³ per gram of AC support.
        5.  Add the diluted mixture dropwise to the AC support under continuous magnetic stirring.
        6.  Dry the material at 378 K in static air for 16 h.

**Key Details:**
*   **Nominal Metal Loading:** 1 wt% for all catalysts.
*   **Solvent for Impregnation:** Water (*w*) or Aqua Regia (*a*) specified per catalyst series.
*   **Activation Conditions:** Crucial and varied (Temperature, Atmosphere, Duration) defining catalyst identity (especially for Pt series and Au vs Ru).
*   **Supports:** NC (synthesized PANI-derived) and AC (commercial, acid-washed).
*   **Particle Size:** All supports sieved to 0.4–0.6 mm before impregnation.
*   **Au-S/AC:** Uses a distinct patented protocol involving pre-mixing Au precursor with thiosulphate before impregnation and lower drying temperature.

File: answers/10.1038_s41929-020-0445-x.txt
question: 

Imagine you are a chemist that is a professional in synthesizing catalysts, please summarize what catalyst is synthesized and the synthesis procedures with all the details from the following paragraph: 

Synthesis and characterization. Following the promising compu­ tational results, we synthesized ultralow­loading Pt­doped TiO 2 nanoparticles. At 0.04 wt%, Pt single atoms, dimers, trimers and some small clusters are dominant (Fig. 2 and Supplementary Figs. 8 and 9). By contrast, Pt nanoparticles (>0.5 nm) are only occasion­ ally seen. Increasing the Pt loading to 1 wt% makes Pt nanoparticles prevalent (Fig. 2b) due to aggregation of Pt during synthesis and pre­treatment. Figure 2c shows the k2­weighted extended in situ X­ray absorp­ tion fine structure (EXAFS) spectra of two reduced Pt/TiO 2 cata­ lysts and Pt standards. The scattering from the nearest­neighbour Pt atoms in the Pt foil gives rise to two peaks at 2.3 and 2.9 Å, whereas the scattering from the first­shell O atoms leads to the peak at below 2 Å owing to the shorter Pt–O bond distance in α­PtO 2 . In addi­ tion to the first shell, the EXAFS spectrum of α­PtO 2 shows two additional peaks at 2.7 and 3.3 Å, which can be assigned to the near­ est Pt and the second­shell O. The spectra of Pt/TiO 2 samples were collected after reducing the catalysts in situ at 250 °C, to ensure that all PtO x nanoparticles were reduced. The peak at 1.86 Å (Fig. 2c) is assigned to the bonds between Pt atoms and the TiO 2 surface. The decreasing peak upon reduction (Supplementary Fig. 10) suggests that the Pt–O coordination contributes at least partially to the peak. For the lowest loading, the absence of the first­shell Pt–Pt contri­ bution and the second­shell Pt–O contribution at >2.3 Å in the R space of the spectrum further confirms the absence of Pt nanopar­ ticles. The X­ray absorption near edge structure (XANES) spectrum (Supplementary Fig. 11; Pt L 3 edge) shows an intense white­line peak, suggesting that the highly dispersed Pt is cationic. This was also supported by XPS findings that the Pt remains in the oxidized state at 1.5 torr H 2 and 250 °C (Supplementary Fig.13). Infrared (IR) spectroscopy of CO on supported metal catalysts has been used widely to identify specific surface metal sites27. Here we show that Fourier­transform IR spectroscopy (FTIR) with CO as a probe molecule can differentiate Pt single atoms and nanoparticles. The FTIR spectra of adsorbed CO on Pt/TiO 2 with different loadings exhibit two CO adsorption (on Pt) bands centred at 2,118 cm−1 and 2,060 to 2,089 cm−1, as shown in Fig. 2d. The peak at 2,118 cm−1 is assigned to CO adsorbed on isolated Ptδ+ atoms, according to pre­ vious works27,28. The bands below 2,100 cm−1 are assigned to CO adsorbed on well­coordinated (~2,080 cm−1) and under­coordinated

Catalyst synthesis. For the synthesis, 2 g of anatase TiO 2 (5 nm nanoparticles from US Research Nanomaterials, stock no. US3838) was suspended in 200 ml aqueous solution at a pH of 2 (buffered by 1 M HCl). Then 100 ml H 2 PtCl 6 aqueous solution (pH of 2) was slowly added into the suspended TiO 2 solution. After 1 h of ageing and filtration, the solid paste was dried in a vacuum furnace at room temperature overnight and further dried in an air oven at 110 °C overnight. The catalyst was further calcined in a quartz tubular reactor at 250 °C with flowing air, and then reduced at 250 °C with 10% H 2 –He mixture.

reasoning: 

Okay, the user wants me to act as a chemist specializing in catalyst synthesis and summarize the catalyst and its synthesis procedure from the provided paragraph. Let me carefully extract all the relevant details.

First, the synthesized catalyst is clearly identified as ultralow-loading Pt-doped TiO2 nanoparticles. The platinum loading is specified at two levels: 0.04 wt% where Pt exists predominantly as single atoms, dimers and small clusters, and 1 wt% where Pt forms nanoparticles due to aggregation.

Now for the synthesis procedure, I need to reconstruct it step by step:
- They start with 2g of anatase TiO2 nanoparticles (5nm size from specific supplier)
- Suspend this in 200ml aqueous solution at pH 2 (buffered with 1M HCl)
- Slowly add 100ml H2PtCl6 solution (also pH 2) 
- Age for 1 hour followed by filtration
- Dry the solid paste in vacuum furnace at room temperature overnight
- Further dry in air oven at 110°C overnight
- Calcinate in quartz tubular reactor at 250°C with flowing air
- Finally reduce at 250°C in 10% H2/He mixture

The characterization part provides crucial insights about the Pt states. At 0.04 wt% loading, EXAFS shows no Pt-Pt coordination, confirming atomic dispersion. XANES shows intense white-line peak indicating cationic Pt. FTIR of adsorbed CO shows distinct peak at 2118 cm−1 for isolated Ptδ+ sites. These all validate the successful synthesis of single-atom catalysts at low loading.

I should emphasize how the characterization techniques interconnect to prove the catalyst structure - EXAFS for coordination environment, XANES for oxidation state, FTIR for surface sites. The user is clearly interested in both the "how" and the "why" of the synthesis.

The key achievement here is controlling Pt dispersion by precise loading and thermal treatment. The contrast between 0.04 wt% (atomic dispersion) and 1 wt% (nanoparticles) demonstrates how sensitive this system is to synthesis parameters. I'll highlight this critical loading threshold in my summary.

answer: 

Based on the provided text, here is a professional summary of the synthesized catalyst and its detailed synthesis procedure:

**Synthesized Catalyst:**
*   **Material:** Ultralow-loading Platinum-doped Titanium Dioxide nanoparticles (Pt/TiO₂).
*   **Pt Loading:** Primarily **0.04 wt% Pt**, resulting in a catalyst where Platinum exists predominantly as **isolated single atoms, dimers, trimers, and very small clusters** (<0.5 nm). Pt nanoparticles are extremely rare at this loading. A higher loading (1 wt% Pt) was also synthesized for comparison, but this resulted in prevalent Pt nanoparticles due to aggregation.

**Detailed Synthesis Procedure:**

1.  **Support Suspension:** 2 grams of anatase TiO₂ nanoparticles (5 nm particle size, US Research Nanomaterials, stock no. US3838) were suspended in 200 ml of an aqueous solution.
2.  **pH Control:** The suspension was buffered to **pH 2** using **1 M HCl**.
3.  **Precursor Addition:** 100 ml of an aqueous solution of Hexachloroplatinic acid (**H₂PtCl₆**) was prepared, also adjusted to **pH 2**. This H₂PtCl₆ solution was **slowly added** into the suspended TiO₂ solution.
4.  **Ageing:** The mixture was aged for **1 hour** to allow interaction/deposition.
5.  **Filtration:** The solid material was separated from the liquid phase via **filtration**.
6.  **Drying (Step 1):** The resulting solid paste was dried in a **vacuum furnace** at **room temperature (RT) overnight**.
7.  **Drying (Step 2):** The dried material was further dried in an **air oven** at **110 °C overnight**.
8.  **Calcination:** The dried catalyst precursor was placed in a **quartz tubular reactor**. It was then **calcined at 250 °C** under **flowing air**.
9.  **Reduction:** Following calcination, the catalyst was **reduced at 250 °C** under a **flowing 10% H₂/He mixture**.

**Key Characterization Findings Validating the Synthesis (0.04 wt% Pt):**

1.  **EXAFS (Fig. 2c, Supp. Fig. 10):**
    *   A peak at ~1.86 Å confirms Pt-O bonds (Pt anchored to TiO₂ surface).
    *   **Absence** of peaks characteristic of Pt-Pt bonds (>2.3 Å) confirms the lack of Pt nanoparticles (NPs) or significant clusters.
    *   Reduction decreases the Pt-O peak intensity, indicating its partial contribution comes from reducible PtOx species.
2.  **XANES (Supp. Fig. 11; Pt L₃ edge):** An intense white-line peak indicates the highly dispersed Pt is **cationic** (oxidized state).
3.  **XPS (Supp. Fig. 13):** Supports the cationic state finding, showing Pt remains oxidized even under reduction conditions (1.5 torr H₂, 250 °C).
4.  **CO-FTIR (Fig. 2d):** Shows two key CO adsorption bands on Pt:
    *   A distinct peak at **2118 cm⁻¹** is assigned to CO adsorbed on **isolated Ptδ+ atoms**.
    *   Bands below 2100 cm⁻¹ (e.g., ~2080 cm⁻¹) are assigned to CO on metallic Pt nanoparticles/sites (prevalent at 1 wt% loading). The presence of the 2118 cm⁻¹ peak at 0.04 wt% is direct spectroscopic evidence for Pt single atoms.

**Conclusion:**
The described synthesis procedure successfully produced a **Pt/TiO₂ single-atom catalyst (SAC)** with an ultralow Pt loading of **0.04 wt%**. The critical steps enabling atomic dispersion include the **low precursor concentration**, **controlled acidic pH (pH 2)** during deposition to promote strong metal-support interaction, and **moderate thermal treatments (calcination & reduction at 250 °C)**. Extensive characterization (EXAFS, XANES, XPS, CO-FTIR) unequivocally confirms the Pt is present predominantly as isolated cationic single atoms, dimers, and very small clusters anchored to the TiO₂ surface, with negligible nanoparticle formation. Increasing the Pt loading to 1 wt% leads to Pt nanoparticle formation due to aggregation.

File: answers/10.1038_s41929-020-0481-6.txt
question: 

Imagine you are a chemist that is a professional in synthesizing catalysts, please summarize what catalyst is synthesized and the synthesis procedures with all the details from the following paragraph: 

Methods Synthesis of catalysts. γ-Al 2 O 3 (1 g) was dispersed in 20 ml ethanol. A 1.25 ml dark brown solution of RuCl 3 (40 μmol ml–1) in water was then added dropwise to the dispersion. The mixture was stirred at room temperature for 3 h, then centrifuged and redispersed in 30 ml H 2 O. NaOH (1 M) or NH 3 ·H 2 O (30%) was added dropwise to adjust the pH value to ~9–10. The mixture was kept stirring for another 20 h at room temperature. The mixture was then centrifuged and washed with 50 ml water and ethanol three times before dried under vacuum at 60 °C overnight. The as-obtained samples were denoted as Ru(Na)/Al 2 O 3 and Ru(H)/Al 2 O 3 , respectively (Ru(Na) and Ru(H)). The ruthenium contents were determined by inductively coupled plasma mass spectrometry (ICP-MS ×7,700) to be 0.45 wt% and 0.43 wt% in Ru(Na) and Ru(H), respectively. The sodium content was determined by XRF S8 Tiger. No reliable sodium signal was detected on Ru(H). For Ru(Na), the sodium content was 1.2 wt%, ~1.7 sodium ions per nm–2. Ru(OH) 3 was prepared by deposition of RuCl 3 in H 2 O and dried under vacuum at 80 °C overnight50.

reasoning: 

Okay, the user wants me to act as a professional chemist specializing in catalyst synthesis and summarize a specific catalyst synthesis procedure from a provided paragraph. Let me carefully analyze this technical text.

First, I need to identify the core components: the support material is γ-Al₂O₃ (gamma alumina), and the active metal is ruthenium. The synthesis involves two variants - one using NaOH and another using NH₃·H₂O as precipitating agents. 

The procedure starts with dispersing alumina in ethanol, then adding aqueous RuCl₃ solution dropwise. After stirring, they adjust pH to 9-10 using either sodium hydroxide or ammonia water. This pH adjustment is crucial as it likely converts Ru³⁺ to Ru(OH)₃ on the support surface. 

I notice important details about the workup: centrifugation, washing cycles with water and ethanol, and vacuum drying at 60°C. The naming convention Ru(Na)/Al₂O₃ and Ru(H)/Al₂O₃ clearly distinguishes the two catalysts based on the base used. 

The characterization data is significant - ICP-MS shows nearly identical Ru loading (~0.44 wt%), while XRF reveals sodium contamination only in the NaOH-prepared catalyst (1.2 wt%). This sodium content is quantified as ~1.7 Na⁺ ions per nm², which might affect catalytic properties. 

The user seems to need a precise, technical summary - probably for research replication purposes. I should emphasize the critical steps: pH-controlled precipitation, thorough washing to remove counterions, and the characterization methods used. The sodium contamination observation is particularly noteworthy for catalyst performance considerations. 

I'll structure the response to first state what was synthesized, then detail the procedure step-by-step, and finally highlight the analytical results. The comparison between the two preparation methods and the unintended sodium incorporation in one variant should be clearly explained since this may significantly impact catalytic behavior.

answer: 

Based on the provided text, here's a professional summary of the synthesized catalysts and their detailed synthesis procedures:

**Synthesized Catalysts:**
1.  **Ru(Na)/Al₂O₃:** A ruthenium hydroxide catalyst supported on γ-Al₂O₃, precipitated using NaOH. Contains ~0.45 wt% Ru and ~1.2 wt% Na.
2.  **Ru(H)/Al₂O₃:** A ruthenium hydroxide catalyst supported on γ-Al₂O₃, precipitated using NH₃·H₂O. Contains ~0.43 wt% Ru and no detectable sodium.
3.  **Reference Material: Ru(OH)₃:** Unsupported ruthenium hydroxide prepared by drying an aqueous RuCl₃ solution.

**Detailed Synthesis Procedures:**

1.  **Impregnation:**
    *   Disperse 1.0 gram of γ-Al₂O₃ support in 20 ml of absolute ethanol.
    *   Prepare a dark brown aqueous solution of RuCl₃ at a concentration of 40 µmol/ml (micromoles per milliliter).
    *   Add 1.25 ml of this RuCl₃ solution dropwise to the γ-Al₂O₃/ethanol dispersion.
    *   Stir the resulting mixture at room temperature (RT) for 3 hours.

2.  **Phase Transfer & pH Adjustment:**
    *   Centrifuge the mixture from step 1.
    *   Redisperse the solid pellet in 30 ml of deionized water (H₂O).
    *   **For Ru(Na)/Al₂O₃:** Add 1 M NaOH solution dropwise to the aqueous dispersion while stirring, adjusting the pH to approximately 9-10.
    *   **For Ru(H)/Al₂O₃:** Add 30% NH₃·H₂O (ammonium hydroxide) solution dropwise to the aqueous dispersion while stirring, adjusting the pH to approximately 9-10.

3.  **Precipitation & Aging:**
    *   Maintain the pH-adjusted mixture (now at pH ~9-10) under stirring at room temperature for 20 hours. This step allows the hydrolysis/precipitation of ruthenium species (likely forming Ru(OH)₃) onto the alumina support.

4.  **Workup (Centrifugation, Washing, Drying):**
    *   Centrifuge the aged mixture to isolate the solid catalyst.
    *   Wash the solid pellet thoroughly: Resuspend in 50 ml deionized water, centrifuge. Repeat this water wash twice more (total of 3 water washes).
    *   Wash the solid pellet thoroughly: Resuspend in 50 ml ethanol, centrifuge. Repeat this ethanol wash twice more (total of 3 ethanol washes).
    *   Dry the washed solid under vacuum at 60 °C overnight.

5.  **Characterization:**
    *   Ruthenium content determined by ICP-MS (Inductively Coupled Plasma Mass Spectrometry, instrument model 7700): Ru(Na)/Al₂O₃ = 0.45 wt%, Ru(H)/Al₂O₃ = 0.43 wt%.
    *   Sodium content determined by XRF (X-ray Fluorescence, instrument model S8 Tiger):
        *   Ru(H)/Al₂O₃: No reliable sodium signal detected.
        *   Ru(Na)/Al₂O₃: 1.2 wt% Na, corresponding to approximately 1.7 sodium ions per square nanometer (nm⁻²) of alumina surface.

**Reference Material Synthesis (Ru(OH)₃):**
*   Dissolve RuCl₃ in deionized water (H₂O).
*   Dry the resulting aqueous solution directly under vacuum at 80 °C overnight. This yields unsupported Ru(OH)₃.

**Key Observations:**
*   The core synthesis involves **impregnating γ-Al₂O₃ with RuCl₃ in ethanol**, followed by a **pH-controlled hydrolysis/precipitation (pH 9-10) in water** using either NaOH or NH₃·H₂O to form supported Ru(OH)₃.
*   **Extensive washing (3x water, 3x ethanol)** is crucial to remove soluble salts and precursors.
*   **NaOH introduction leads to significant sodium contamination** (1.2 wt%) in the final Ru(Na)/Al₂O₃ catalyst, while **NH₃·H₂O does not** introduce detectable sodium into Ru(H)/Al₂O₃.
*   Ruthenium loadings are very similar (~0.44 wt%) for both supported catalysts.
