Repository: aobozhang2025/Data_Processing

File: answers/10.1038_s41929-021-00590-5.txt
question: 

Imagine you are a chemist that is a professional in synthesizing catalysts, please summarize what catalyst is synthesized and the synthesis procedures with all the details from the following paragraph: 

Synthesis of materials. Sol–gel, modified sol–gel and impregnation methods were used in this work for powder synthesis. SDC powder was synthesized using a typical sol–gel process. Samarium nitrate hexahydrate (Sm(NO 3 ) 3 ·6H 2 O) and cerium nitrate hexahydrate (Ce(NO 3 ) 3 ·6H 2 O) in a molar ratio of 1:3 were dissolved in distilled water. Then citric acid and ethylene glycol were added to the above solution forming a sol, which acted as a precursor for the following. The molar ratio of metallic ions/citric acid/ethylene glycol was 1:2:2. The sol was heated at 90 °C under stirring to gradually remove water from the system. It was noticed that the liquid system evolved towards the formation of a gel-like diphasic system containing both a solvent phase and continuous polymer networks. The remaining solvent was removed in a drying process at 300 °C, followed by thermal treatment in air at 600 °C for 5 h forming a pure SDC phase. SDCIr_SG was prepared by following the same procedure. The only difference was that ammonium hexachloroiridate ((NH 4 ) 2 IrCl 6 ) was added to the initial solution. The spatial distribution of the Ir ions in a desired homogeneous manner was achieved in the polymer networks, resulting in homogeneous distribution in the SDC lattice after reduction. The dispersity of Ir atoms greatly depends on the concentrations of complexing agents. Therefore, the distribution of Ir atoms could be easily altered by modifying the sol–gel process. When we decreased the ratio of the concentrations of citric acid and ethylene glycol until the molar ratio of metallic ions:citric acid:ethylene glycol reached 1:0.1:0.1, a disordered solid solution, denoted as SDCIr, was obtained after the final calcination. On reduction in H 2 at 400 °C for 0.5 h, SDC fluorite structures were maintained in both SDCIr_SG and SDCIr catalysts, but Ir atoms were extracted from the host lattices, forming SDCIr–O and SDCIr–Ir respectively. An alternative method used to synthesize SDC and the Ir compound was wet impregnation. A solution containing (NH 4 ) 2 IrCl 6 was impregnated into the SDC powder to achieve the desired amount of Ir. After drying in an oven at 90 °C, the powder was calcined in air at 600 °C for 5 h. The obtained compound is denoted as impregnated SDC/Ir in this work. In all SDC and Ir compounds, the weight ratios of Ir were kept at 1%. All the labels associated with SDC/Ir catalysts are listed in Supplementary Table 9. Double perovskite PrBaMn 2 O 5+δ (PBM) as an electrode component was synthesized using the typical sol–gel process described above. Praseodymium nitrate hexahydrate (Pr(NO 3 ) 3 ·6H 2 O), barium nitrate (Ba(NO 3 ) 2 ), manganese nitrate tetrahydrate (Mn(NO 3 ) 2 ·4H 2 O), citric acid and ethylene glycol were used as raw materials. After thermal treatment in air at 950 °C for 5 h, a single perovskite Pr 0.5 Ba 0.5 MnO 3−δ formed. During reduction in H 2 at 600 °C for 5 h, the single perovskite evolved into double perovskite PBM.

Synthesis and characterization of SDC/Ir catalysts. In the light of these findings, experiments were designed to introduce large cluster Ir (NP Ir) and small cluster Ir (atomic Ir, a mixture of SA Ir and NC Ir) on SDC surfaces to modulate the local configurations of Ir– Ir and Ir–O bonding characteristics, respectively, for selective CO 2 EH in PCEs. We used a facile one-pot sol–gel procedure that would enable metal precursors to be hydrolysed at a controlled rate, lead- ing to atomic homogeneity (Fig. 3a). We first dissolved the metal nitrates as well as a suitable amount of citric acid and ethylene glycol in water. These compounds were controllably hydrolysed to obtain a desired homogeneous gel. We anticipated this process could result in the spatial distribution of the Ir ions in a desired homogeneous manner. Followed by calcination in air, Ir atoms were incorporated into the SDC lattice at the atomic level, forming an ordered solid solution (SDCIr_SG). On reduction in H 2 , Ir cations were exsolved as NCs and as stabilized SAs on the SDC surface to produce the

Chemicals. We purchased Ba(NO 3 ) 2 , Ce(NO 3 ) 3 ·6H 2 O, citric acid, ethylene glycol, Mn(NO 3 ) 2 ·4H 2 O, (NH 3 ) 4 Pt(NO 3 ) 2 , (NH 4 ) 2 IrCl 6 , Pr(NO 3 ) 3 ·6H 2 O and Sm(NO 3 ) 3 ·6H 2 O for the synthesis of materials. NiO, BaZr 0.1 Ce 0.7 Y 0.1 Yb 0.1 O 3–δ and BaZr 0.4 Ce 0.4 Y 0.1 Yb 0.1 O 3–δ powder were bought for electrolyser preparation. Glass sealant, silver paste, silver meshes and wires were used in electrochemical measurements. All chemicals were used directly as purchased. The detailed information for these chemicals, including the manufacturers and purities, is listed in Supplementary Table 8.

reasoning: 

Alright, the user wants me to summarize the catalyst synthesis procedures from a detailed chemistry paragraph. They specifically asked for a professional chemist's perspective focusing on catalysts. 

Hmm, this is quite a technical text with multiple synthesis methods and materials. Let me break it down systematically. The key catalysts mentioned are SDC-based materials with Ir, and also a double perovskite electrode material. 

First, I notice three main synthesis methods: sol-gel, modified sol-gel, and impregnation. The SDC powder itself is made through standard sol-gel using Sm and Ce nitrates with citric acid/ethylene glycol as chelating agents. The molar ratios are very specific - 1:3 for Sm:Ce and 1:2:2 for metals:CA:EG. The thermal treatment at 600°C is crucial for phase formation.

For the Ir catalysts, there are interesting variations. SDCIr_SG uses the same process but adds (NH4)2IrCl6 to the initial solution, achieving homogeneous distribution. Then there's a modified version with reduced CA/EG ratio (1:0.1:0.1) that creates a disordered solid solution (SDCIr). The impregnation method is more straightforward - just adding Ir solution to pre-made SDC powder.

Ah, and the reduction step is critical! It causes Ir to exsolve differently: forming SDCIr-O (oxide?) for SDCIr_SG versus SDCIr-Ir (metallic clusters) for SDCIr. That's an important catalytic property difference.

The perovskite synthesis (PBM) follows similar sol-gel but needs higher calcination temperature (950°C) and subsequent reduction to form the double perovskite structure.

I should emphasize how the chelating agent ratios control Ir dispersion - that's a key technical insight. The 1% Ir loading consistency across samples is also noteworthy. 

The user seems knowledgeable about chemistry given how they framed the question. Probably wants precise technical details without oversimplification. I'll maintain all critical parameters (temperatures, durations, ratios) while organizing it clearly by catalyst type. The exsolution behavior during reduction is particularly important for catalytic function so that deserves emphasis.

answer: 

Based on the provided text, here is a professional summary of the catalysts synthesized and their detailed synthesis procedures:

**Synthesized Catalysts:**

1.  **SDC (Samarium-Doped Ceria):** Ce₀.₈Sm₀.₂O₂₋δ fluorite oxide (support material).
2.  **SDCIr_SG:** SDC with *homogeneously distributed* Ir atoms incorporated into the lattice (1 wt% Ir), forming an *ordered solid solution*. Post-reduction, Ir exsolves as small clusters (NCs) and stabilized single atoms (SAs) on the SDC surface (SDCIr-O).
3.  **SDCIr:** SDC with *inhomogeneously distributed* Ir (1 wt% Ir), forming a *disordered solid solution*. Post-reduction, Ir forms larger clusters/particles (SDCIr-Ir).
4.  **Impregnated SDC/Ir:** SDC support with Ir (1 wt% Ir) deposited via impregnation. Ir is present as larger nanoparticles (NP Ir) on the surface.
5.  **PBM (PrBaMn₂O₅₊δ):** Double perovskite electrode material (synthesized but not modified with Ir in this section).

**Detailed Synthesis Procedures:**

1.  **SDC (Sol-Gel):**
    *   **Precursor Solution:** Dissolve Sm(NO₃)₃·6H₂O and Ce(NO₃)₃·6H₂O in distilled water at a molar ratio of Sm:Ce = 1:3 (corresponding to Ce₀.₈Sm₀.₂O₂₋δ).
    *   **Chelation:** Add Citric Acid (CA) and Ethylene Glycol (EG) to the solution. Molar ratio of Total Metal ions : CA : EG = 1 : 2 : 2.
    *   **Sol Formation:** Stir the mixture to form a homogeneous sol.
    *   **Gel Formation:** Heat the sol at 90°C under stirring to evaporate water, leading to the formation of a gel (diphasic system with solvent and polymer networks).
    *   **Drying:** Remove residual solvent by drying at 300°C.
    *   **Calcination:** Thermally treat the dried gel in air at 600°C for 5 hours to form the pure SDC fluorite phase.

2.  **SDCIr_SG (Modified Sol-Gel for Homogeneous Distribution):**
    *   Follow the **exact SDC procedure above**.
    *   **Key Modification:** Add Ammonium hexachloroiridate ((NH₄)₂IrCl₆) to the initial precursor solution (alongside Sm/Ce nitrates) to achieve 1 wt% Ir in the final catalyst.
    *   **Mechanism:** The Ir precursor is incorporated into the forming polymer network during sol-gel, ensuring a homogeneous spatial distribution. This leads to Ir atoms being incorporated into the SDC lattice upon calcination (ordered solid solution).
    *   **Reduction:** Treat SDCIr_SG in H₂ at 400°C for 0.5 hours. Ir cations exsolve from the lattice, forming small Ir clusters (NCs) and stabilized single atoms (SAs) on the SDC surface (denoted SDCIr-O).

3.  **SDCIr (Modified Sol-Gel for Inhomogeneous Distribution):**
    *   **Precursor Solution:** Dissolve Sm(NO₃)₃·6H₂O, Ce(NO₃)₃·6H₂O, and (NH₄)₂IrCl₆ (for 1 wt% Ir) in distilled water (Sm:Ce = 1:3).
    *   **Reduced Chelation:** Add Citric Acid (CA) and Ethylene Glycol (EG) at a significantly reduced ratio: Molar ratio of Total Metal ions : CA : EG = 1 : 0.1 : 0.1.
    *   **Sol/Gel Formation & Drying:** Proceed as per the SDC procedure (stirring, heating to 90°C to form gel, drying at 300°C).
    *   **Calcination:** Thermally treat in air at 600°C for 5 hours, forming a *disordered solid solution* due to insufficient complexing agents.
    *   **Reduction:** Treat in H₂ at 400°C for 0.5 hours. Ir exsolves from the lattice, forming larger Ir clusters/particles (denoted SDCIr-Ir). The SDC fluorite structure is maintained.

4.  **Impregnated SDC/Ir (Wet Impregnation):**
    *   **Support:** Use pre-synthesized SDC powder (made via sol-gel as above).
    *   **Impregnation:** Prepare a solution of Ammonium hexachloroiridate ((NH₄)₂IrCl₆) in water. Add this solution to the SDC powder to achieve 1 wt% Ir loading. Ensure thorough mixing/impregnation.
    *   **Drying:** Dry the wet impregnated powder in an oven at 90°C.
    *   **Calcination:** Thermally treat the dried powder in air at 600°C for 5 hours.
    *   **Result:** Ir is deposited as nanoparticles (NP Ir) on the SDC surface.

5.  **PBM (Sol-Gel - Electrode Material):**
    *   **Precursor Solution:** Dissolve Pr(NO₃)₃·6H₂O, Ba(NO₃)₂, Mn(NO₃)₂·4H₂O in distilled water (stoichiometric for PrBaMn₂O₅₊δ). Add Citric Acid and Ethylene Glycol (ratios not specified, assumed similar to SDC).
    *   **Sol/Gel Formation & Drying:** Follow the typical sol-gel process described for SDC (stirring, heating to 90°C for gelation, drying at 300°C).
    *   **Calcination:** Thermally treat in air at **950°C for 5 hours**, forming single perovskite Pr₀.₅Ba₀.₅MnO₃₋δ.
    *   **Reduction:** Treat the single perovskite in H₂ at **600°C for 5 hours**, transforming it into the double perovskite phase PrBaMn₂O₅₊δ (PBM).

**Key Synthesis Insights:**

*   **Control of Ir Distribution:** The distribution of Ir in the SDC lattice (and consequently, the size of Ir species after reduction) is critically controlled by the concentration of complexing agents (Citric Acid, Ethylene Glycol) during the sol-gel process. Higher ratios (1:2:2) promote atomic homogeneity (SDCIr_SG -> small clusters/SAs), while lower ratios (1:0.1:0.1) lead to inhomogeneity and larger clusters (SDCIr -> larger particles).
*   **Exsolution:** Reduction (H₂, 400°C, 0.5h) is a crucial step for activating the SDC/Ir catalysts, causing Ir to exsolve from the lattice onto the surface. The *initial distribution* within the lattice dictates the *final Ir configuration* (SAs/NCs vs. particles).
*   **Method Determines Morphology:** Sol-gel with Ir in precursors + sufficient chelators yields atomically dispersed Ir in the lattice pre-reduction. Impregnation yields Ir nanoparticles on the surface post-calcination.

File: answers/10.1038_s41929-021-00605-1.txt
question: 

Imagine you are a chemist that is a professional in synthesizing catalysts, please summarize what catalyst is synthesized and the synthesis procedures with all the details from the following paragraph: 

Methods Preparation of photocatalysts. Unless otherwise stated, the purities of all reagents for photocatalyst preparation and for photoelectrochemical measurements are above the analytical grade. The pristine PCN and PCN_Na15 were prepared according to the reported methods19. The Sb-SAPCs were prepared by a bottom-up method as follows: a certain amount of NaSbF 6 (HuNan HuaJing Powdery Material, 0.5 mmol, 1 mmol, 3, 5, 10, 15 and 20 mmol) was dissolved in 30 ml of ethanol under sonication for 60 min at 60 °C, followed by adding 4 g melamine (Wako Pure Chemical Industries). The solvent in the solution was removed by combination of rotatory evaporator and vacuum oven. The obtained white powder was transferred into a tube furnace. To ensure that oxygen was not present during thermal treatment, the tube furnace was first vacuumed to <1 torr before switching on the N 2 gas flow. This process was repeated three times, and then 50 ml min−1 N 2 gas flow was maintained for 30 min before heat treatment. During the synthesis process (including heating and cooling), the system was pressurized by N 2 flow so that oxygen could not influence the synthesis. The temperature of the furnace was increased from 25 °C to 560 °C at a ramp rate of 2 °C min−1 in N 2 atmosphere then kept at 560 °C for 4 h. After heat treatment, the furnace was cooled down naturally to 25 °C lasting for at least 8 h with continuous N 2 flowing.

reasoning: 

Alright, the user wants me to act as a professional chemist specializing in catalyst synthesis and summarize the catalyst and its synthesis procedure from a given paragraph. Let me start by reading the paragraph carefully.

First, the catalyst mentioned is Sb-SAPCs. The acronym probably stands for Antimony-doped Single-Atom Photocatalysts. The synthesis involves NaSbF6 as the antimony source. The user might need this for research or application purposes, so clarity is key.

Looking at the reagents: NaSbF6 with varying amounts (0.5 to 20 mmol) and melamine (4g). Ethanol as solvent. The procedure starts with dissolving NaSbF6 in ethanol under sonication at 60°C for 60 minutes. Then melamine is added. The solvent removal uses a rotatory evaporator and vacuum oven, resulting in a white powder. 

Next, thermal treatment in a tube furnace. Important to note the inert atmosphere: vacuum and nitrogen purging repeated three times, then constant N2 flow. The heating ramp is slow: 2°C/min to 560°C, hold for 4 hours. Cooling is natural over 8 hours with N2 flow. 

I should mention the precursors' purity and the specific steps to exclude oxygen, as that affects the catalyst's properties. Also, the different NaSbF6 amounts suggest doping concentration studies. The user might be interested in reproducibility, so details like ramp rates and hold times are crucial. 

Need to structure the synthesis steps clearly, emphasizing the inert conditions and thermal profile. Highlighting the bottom-up method and the role of melamine as the carbon nitride source. Maybe the user is preparing similar catalysts and needs precise parameters to replicate the process. Ensuring all measurements and safety steps are covered, like the N2 flow during cooling. 

Also, note that pristine PCN and PCN_Na15 are prepared separately, but the focus here is on Sb-SAPCs. The user might need this summary for a report or to compare with other synthesis methods. Including the purification grades and sources of reagents adds credibility. 

Check if all critical details are covered: sonication time, temperature, solvent volume, drying method, furnace atmosphere control, heating/cooling rates, durations. Mentioning the natural cooling time is important for crystal formation. 

Avoiding jargon but maintaining technical terms like "rotatory evaporator" and "ramp rate" since the user is a chemist. Confirming that Sb-SAPCs are the main catalyst synthesized here. Maybe the user wants to know why certain steps are taken, like repeated vacuum-N2 cycles, to ensure oxygen-free environment. 

Summarizing concisely but thoroughly, ensuring each step is logically ordered. The user's deeper need might be understanding the synthesis for replication or modification, so accuracy in parameters is vital. Also, highlighting the variables (NaSbF6 amounts) for optimization studies.

answer: 

Based on the provided text, here is a professional chemist's summary of the synthesized catalyst and its detailed synthesis procedure:

**Synthesized Catalyst:**
*   **Name:** Antimony-doped Single-Atom Polymeric Carbon Nitride Photocatalyst (Sb-SAPCs).
*   **Base Material:** Polymeric Carbon Nitride (PCN), modified with antimony (Sb).
*   **Dopant Source:** Sodium Hexafluoroantimonate (NaSbF₆).
*   **Key Feature:** Antimony (Sb) atoms are incorporated into the PCN structure at single-atom sites (inferred from "SAPCs").
*   **Form:** Solid powder.

**Synthesis Procedure (Bottom-up method):**

1.  **Precursor Solution Preparation:**
    *   Dissolve a specific amount of **NaSbF₆** (0.5 mmol, 1 mmol, 3 mmol, 5 mmol, 10 mmol, 15 mmol, or 20 mmol) in **30 ml of absolute ethanol**.
    *   **Sonicate** this solution for **60 minutes** at **60 °C**.
    *   Add **4.0 grams of melamine** (C₃H₆N₆) to the sonicated solution.

2.  **Solvent Removal & Precursor Isolation:**
    *   Remove the ethanol solvent from the mixture using a combination of:
        *   **Rotatory evaporator** (for bulk solvent removal).
        *   **Vacuum oven** (for complete drying).
    *   This yields a **dry white powder** (intimate mixture of melamine and NaSbF₆).

3.  **Inert Atmosphere Setup (Tube Furnace):**
    *   Transfer the dry white powder into a **tube furnace**.
    *   Rigorously exclude oxygen:
        *   Evacuate the furnace tube to a pressure **< 1 Torr**.
        *   Backfill with high-purity **Nitrogen (N₂) gas**.
        *   Repeat this **evacuation/N₂ purge cycle three times**.
        *   Finally, establish a continuous **N₂ flow of 50 ml min⁻¹** and maintain it for **30 minutes** *before* starting heating.

4.  **Thermal Polycondensation (Carbon Nitride Formation & Sb Doping):**
    *   Heat the sample under **continuous N₂ flow (50 ml min⁻¹)**.
    *   **Ramp Rate:** Heat from room temperature (**25 °C**) to the target temperature (**560 °C**) at a rate of **2 °C min⁻¹**.
    *   **Hold Time:** Maintain the temperature at **560 °C** for **4 hours**.
    *   **Atmosphere Control:** Maintain positive **N₂ pressure** throughout heating and subsequent cooling to prevent oxygen ingress.

5.  **Controlled Cooling:**
    *   After the 4-hour hold, turn off the furnace heat.
    *   Allow the furnace to **cool naturally back to room temperature (25 °C)**. This cooling process must take **at least 8 hours**.
    *   Maintain the **continuous N₂ flow (50 ml min⁻¹)** throughout the entire cooling period.

6.  **Product Collection:**
    *   Once cooled to room temperature, the resulting **Sb-SAPC catalyst** is removed from the furnace as a solid powder.

**Critical Synthesis Details:**

*   **Reagent Purity:** All reagents are **analytical grade or higher**.
*   **Dopant Variation:** The amount of Sb dopant is systematically varied by changing the initial amount of NaSbF₆ (0.5 - 20 mmol).
*   **Oxygen Exclusion:** Paramount importance is placed on creating and maintaining an **oxygen-free N₂ atmosphere** throughout thermal treatment (evacuation/purge cycles, continuous flow, positive pressure).
*   **Thermal Profile:** Characterized by a **slow ramp rate (2 °C/min)**, a **specific hold temperature (560 °C)**, a **long hold time (4 h)**, and **very slow natural cooling (≥8 h)**. This is crucial for forming the correct PCN structure and incorporating Sb.
*   **Precursor Mixing:** Ensured by **sonication in ethanol** and **coprecipitation/drying**.
*   **Base PCN Control:** The pristine PCN and PCN_Na15 used for comparison were prepared separately using literature methods.

This procedure describes the synthesis of Sb-doped polymeric carbon nitride photocatalysts with controlled single-atom Sb sites, achieved through careful precursor mixing, solvent removal, and strictly controlled thermal polycondensation under an inert atmosphere.

File: answers/10.1038_s41929-021-00609-x.txt
question: 

Imagine you are a chemist that is a professional in synthesizing catalysts, please summarize what catalyst is synthesized and the synthesis procedures with all the details from the following paragraph: 

Methods Catalyst preparation. For the synthesis of ZIF-8, 2.879 g of Zn(NO 3 ) 2 ·6H 2 O and 3.080 g of 2-methylimidazole were each dissolved in 75 ml methanol. Subsequently, the two solutions were mixed with vigorous stirring for 5 min at room temperature. Then, the as-obtained mixed solution was transferred to a sealed container and placed into a constant-temperature oven at 35 °C for 2 h. Finally, the as-obtained ZIF-8 was centrifuged, washed with methanol and dried at 80 °C for 12 h. For the synthesis of Fe/ZIF-8@PZM, 160 mg of bis(4-aminophenyl) ether and 80 mg of phosphonitrilic chloride trimer were dissolved in 50 ml methanol. Then, 200 mg of the as-obtained ZIF-8 was dispersed in 10 ml of methanol, followed by mixing homogeneously with 1 ml of 10 mg ml–1 Fe(NO 3 ) 3 ·9H 2 O methanol solution. This was added to the above solution with stirring for 10 min. Subsequently, a mixture of 4 ml triethylamine and 25 ml methanol was slowly added into the above suspension, followed by stirring at 40 °C for 4 h. Finally, the as-obtained Fe/ ZIF-8@PZM was collected, washed and dried. ZIF-8@PZM was prepared with the same synthesis procedure as for Fe/ZIF-8@PZM except that Fe(NO 3 ) 3 ·9H 2 O was not added. Fe/ZIF-8 was prepared with the same synthesis procedure as for Fe/ZIF-8@PZM except that bis(4-aminophenyl) ether, phosphonitrilic chloride trimer and triethylamine were not added. The as-obtained powder of Fe/ZIF-8@ PZM was placed in a quartz boat and then kept at 950 °C for 3 h in a tube furnace with a heating rate of 5 °C min–1 under a flowing nitrogen atmosphere. The same treatment conditions were used for the Fe/ZIF-8 and ZIF-8@PZM powder samples. When these samples cooled to room temperature, the as-obtained FeN 3 P-SAzyme, FeN 4 -SAzyme and NP-C samples were each collected, without any treatment, for further use.

reasoning: 

Okay, the user wants me to summarize the catalyst synthesis procedures from this chemistry paragraph. They specifically asked me to act as a professional chemist specializing in catalyst synthesis. 

First, I need to identify all the catalysts mentioned. The paragraph describes ZIF-8, Fe/ZIF-8@PZM, ZIF-8@PZM, Fe/ZIF-8, and their pyrolyzed forms: FeN₃P-SAzyme, FeN₄-SAzyme and NP-C. That's quite a complex set of materials!

Looking at the synthesis details, I notice this involves both metal-organic framework (MOF) preparation and post-modification steps. The ZIF-8 synthesis is straightforward - zinc nitrate and 2-methylimidazole in methanol at 35°C. But then things get more interesting with the Fe doping and polymer coating steps. 

The user seems to be asking for all details, so I should capture every measurement and condition: exact masses (2.879g Zn salt), volumes (75ml methanol), temperatures (35°C for 2h), even stirring times (5min). The Fe doping step is particularly precise with that 1ml of 10mg/ml Fe solution. 

Hmm... the pyrolysis step at 950°C under nitrogen is crucial - that's where the actual catalytic sites form. I should emphasize how the final catalysts derive from different precursors: FeN₃P-SAzyme comes from Fe/ZIF-8@PZM, FeN₄-SAzyme from Fe/ZIF-8, and NP-C from ZIF-8@PZM. 

The user might be preparing these catalysts themselves, so accuracy is critical. I'll organize this systematically - first listing all synthesized materials, then detailing each preparation procedure with all parameters. Since they're a chemist, I can use technical terms like "polyphosphazene coating" without explanation. 

I wonder if they're interested in the catalyst applications too? The paragraph doesn't specify, but the "SAzyme" naming suggests single-atom enzymes for biomimetic catalysis. Maybe that's beyond the current query scope though. 

Better double-check those reagent names - "phosphonitrilic chloride trimer" is hexachlorophosphazene, and "bis(4-aminophenyl) ether" is ODAPE. Should I include those chemical names? Probably yes for professional clarity. 

The centrifugation and drying steps matter for reproducibility - 80°C for 12h isn't arbitrary. And that slow 5°C/min ramp to 950°C suggests careful carbonization to preserve active sites. Every detail counts in catalyst synthesis!

answer: 

Based on the provided text, here's a professional summary of the catalysts synthesized and their detailed procedures:

**Catalysts Synthesized:**

1.  **ZIF-8:** Zeolitic Imidazolate Framework-8 (Zn(mIm)₂), a MOF precursor.
2.  **Fe/ZIF-8@PZM:** ZIF-8 simultaneously doped with Iron (Fe) and coated with a Polyphosphazene (PZM) polymer layer.
3.  **ZIF-8@PZM:** ZIF-8 coated only with the Polyphosphazene (PZM) polymer layer (no Fe).
4.  **Fe/ZIF-8:** ZIF-8 doped only with Iron (Fe) (no polymer coating).
5.  **FeN₃P-SAzyme:** Pyrolyzed form of Fe/ZIF-8@PZM, expected to contain Fe-N₃P single-atom sites.
6.  **FeN₄-SAzyme:** Pyrolyzed form of Fe/ZIF-8, expected to contain Fe-N₄ single-atom sites.
7.  **NP-C:** Pyrolyzed form of ZIF-8@PZM, expected to be a N,P-doped carbon material.

**Detailed Synthesis Procedures:**

1.  **ZIF-8 Synthesis:**
    *   Dissolve 2.879 g Zn(NO₃)₂·6H₂O in 75 ml methanol.
    *   Dissolve 3.080 g 2-methylimidazole in 75 ml methanol.
    *   Mix both solutions with vigorous stirring for 5 minutes at room temperature.
    *   Transfer the mixture to a sealed container.
    *   Place container in a constant-temperature oven at 35 °C for 2 hours.
    *   Centrifuge the resulting ZIF-8 solid.
    *   Wash the solid with methanol.
    *   Dry the solid at 80 °C for 12 hours.

2.  **Fe/ZIF-8@PZM Synthesis:**
    *   Dissolve 160 mg bis(4-aminophenyl) ether (ODA) and 80 mg phosphonitrilic chloride trimer (HCCP) in 50 ml methanol. *(This forms the PZM polymer precursors)*.
    *   Disperse 200 mg of the pre-synthesized ZIF-8 in 10 ml methanol.
    *   Mix the ZIF-8 dispersion homogeneously with 1 ml of a 10 mg ml⁻¹ Fe(NO₃)₃·9H₂O methanol solution (providing 10 mg Fe). *(This simultaneously dopes ZIF-8 with Fe)*.
    *   Add this Fe-doped ZIF-8 dispersion to the ODA/HCCP/methanol solution with stirring for 10 minutes.
    *   Slowly add a mixture of 4 ml triethylamine (TEA, catalyst) and 25 ml methanol into the above suspension.
    *   Stir the combined mixture at 40 °C for 4 hours. *(Polymerization and coating occur)*.
    *   Collect the solid Fe/ZIF-8@PZM by centrifugation/filtration.
    *   Wash the solid.
    *   Dry the solid.

3.  **ZIF-8@PZM Synthesis:**
    *   Follow the *exact* procedure for Fe/ZIF-8@PZM **except** omit the addition of the Fe(NO₃)₃·9H₂O methanol solution. Only ZIF-8 is dispersed and added to the ODA/HCCP solution.

4.  **Fe/ZIF-8 Synthesis:**
    *   Follow the *exact* procedure for Fe/ZIF-8@PZM **except** omit the addition of bis(4-aminophenyl) ether (ODA), phosphonitrilic chloride trimer (HCCP), and the triethylamine/methanol mixture. Only the step of dispersing ZIF-8 and adding the Fe(NO₃)₃·9H₂O solution is performed, followed by collection, washing, and drying.

5.  **Pyrolysis to Form Final Catalysts (FeN₃P-SAzyme, FeN₄-SAzyme, NP-C):**
    *   Place the as-obtained powder of Fe/ZIF-8@PZM in a quartz boat.
    *   Place the quartz boat in a tube furnace.
    *   Heat the sample to 950 °C at a heating rate of 5 °C min⁻¹.
    *   Hold the sample at 950 °C for 3 hours.
    *   Maintain a flowing nitrogen (N₂) atmosphere throughout the heating and hold time.
    *   Allow the sample to cool to room temperature under N₂.
    *   Collect the resulting black powder (FeN₃P-SAzyme) without further treatment.
    *   **Repeat this identical pyrolysis procedure** for:
        *   Fe/ZIF-8 powder -> yields **FeN₄-SAzyme**
        *   ZIF-8@PZM powder -> yields **NP-C**

**Key Synthesis Notes:**

*   **Polymerization:** The coating step (Fe/ZIF-8@PZM & ZIF-8@PZM) involves the polycondensation of ODA and HCCP catalyzed by TEA to form the poly(cyclotriphosphazene-co-4,4'-oxydianiline) (PZM) network *around* the ZIF-8 particles.
*   **Fe Doping:** Iron is introduced *simultaneously* with polymer coating in Fe/ZIF-8@PZM by pre-mixing the ZIF-8 dispersion with the Fe solution before adding to the polymer precursors.
*   **Pyrolysis:** The high-temperature treatment under inert gas (N₂) carbonizes the organic components (ZIF-8 imidazolate ligands and PZM polymer), volatilizes zinc, and transforms the Fe into atomically dispersed metal sites coordinated by N (and P in the case of FeN₃P-SAzyme) within a nitrogen-doped (and phosphorus-doped for NP-C and FeN₃P-SAzyme) carbon matrix. The specific coordination (Fe-N₄ vs Fe-N₃P) is dictated by the precursor's composition (presence/absence of PZM polymer coating).

File: answers/10.1038_s41929-021-00621-1.txt
question: 

Imagine you are a chemist that is a professional in synthesizing catalysts, please summarize what catalyst is synthesized and the synthesis procedures with all the details from the following paragraph: 

Methods Catalyst preparation. All the chemicals were purchased from Sigma-Aldrich and used without further purification. CeO 2 nanorods were prepared according to a procedure reported elsewhere35,36. The synthesis scheme is depicted in Supplementary Fig. 1a. In brief, 25 g of NaOH (reagent grade ≥98%) was dissolved in 30 ml of demineralized water. A solution of 2.17 g of Ce(NO 3 )∙6H 2 O (99% purity) in 5 ml of demineralized water was prepared. Subsequently, the two solutions were poured together, and the obtained slurry was stirred at room temperature for 1 h. Next, the volume was increased to ~100 ml by adding demineralized water and the slurry was transferred into a 125 ml Teflon liner. This liner was then sealed in a stainless-steel autoclave, which was placed in an oven for 24 h at 100 °C. After cooling in a water bath, the obtained precipitate was washed with five cycles of centrifugation, decantation and redispersion until a pH of ~7–8 was obtained. The resulting solid was dried in a vacuum oven for 2 h at 80 °C and then calcined in air at 500 °C. Subsequently, a Pd wet impregnation of CeO 2 nanorods using Pd(NO 3 )∙2H 2 O as the Pd precursor was performed. An appropriate amount of Pd salt was dissolved in demineralized water (10 ml) and poured onto the calcined CeO 2 powder. The resulting mixture was vigorously stirred for 30 min at room temperature and then slowly heated to evaporate the water without boiling. The obtained solid was dried overnight at 110 °C and subsequently calcined in air at 300 °C. The calcined samples were denoted as 1PdRods and 5PdRods, depending on the intended Pd loading. The FSP synthesis was performed using a commercial TETHIS NPS10 apparatus. The principal scheme of the synthesis set-up can be found in Supplementary Fig. 1b. The precursor solution was prepared by dissolving Ce(acac)∙H 2 O (99.9% purity) and Pd(acac) 2 ∙H 2 O (99% purity) salts (acac, acetylacetone) in glacial acetic acid (99.7% purity), which gave rise to a 0.1 M Ce precursor solution, and the Pd molarity was varied to target a particular Pd loading. To increase the solubility of the salts, the solution was heated slightly to ~50 °C and stirred for 0.5 h. The fully transparent solution was then transferred into the syringe of the FSP set-up. The solution was injected at a feed rate of 5 ml min−1 into the methane/oxygen flame (1.5 l min−1 of methane and 3.0 l min−1 of oxygen). An oxygen flow of 5.0 l min−1 was used for the dispersion of the solution, which gave rise to an overpressure at the nozzle of ~2.5 bar. On pyrolysis in the flame, the NPs were formed and deposited on the quartz fibre filter in the upper part of the set-up (Supplementary Fig. 1). The powders collected from the filter were denoted as 1PdFSP and 5PdFSP, depending on the intended Pd loading.

The FSP synthesis was performed using a commercial TETHIS NPS10 apparatus. The principal scheme of the synthesis set-up can be found in Supplementary Fig. 1b. The precursor solution was prepared by dissolving Ce(acac)∙H2O (99.9% purity) and Pd(acac)2∙H2O (99% purity) salts (acac, acetylacetone) in glacial acetic acid (99.7% purity), which gave rise to a 0.1 M Ce precursor solution, and the Pd molarity was varied to target a particular Pd loading. To increase the solubility of the salts, the solution was heated slightly to ~50 °C and stirred for 0.5 h. The fully transparent solution was then transferred into the syringe of the FSP set-up. The solution was injected at a feed rate of 5 ml min−1 into the methane/oxygen flame (1.5 l min−1 of methane and 3.0 l min−1 of oxygen). An oxygen flow of 5.0 l min−1 was used for the dispersion of the solution, which gave rise to an overpressure at the nozzle of ~2.5 bar. On pyrolysis in the flame, the NPs were formed and deposited on the quartz fibre filter in the upper part of the set-up (Supplementary Fig. 1). The powders collected from the filter were denoted as 1PdFSP and 5PdFSP, depending on the intended Pd loading.

reasoning: 

Alright, the user wants me to act as a professional chemist specializing in catalyst synthesis. They need a detailed summary of the catalysts synthesized and their procedures from the provided paragraph. Let me start by breaking down the text.

First, I notice two main methods: hydrothermal synthesis for CeO2 nanorods followed by wet impregnation for Pd loading, and flame spray pyrolysis (FSP) for direct Pd-CeO2 synthesis. The user probably needs clarity on both processes separately. 

Looking at the hydrothermal method, they dissolve NaOH and cerium nitrate, mix them, and then use an autoclave. After washing and calcination, they add Pd via impregnation. The final catalysts are named 1PdRods and 5PdRods based on Pd loading. For FSP, they dissolve cerium and Pd acetylacetonates in acetic acid, inject into a flame, and collect the powder as 1PdFSP and 5PdFSP. 

I should ensure all steps are covered without missing details like concentrations, temperatures, washing steps, or equipment. The user might be a researcher replicating the synthesis, so precision is key. They might also care about the differences between the two methods—hydrothermal gives nanorods while FSP produces mixed oxides. 

Also, the mention of Supplementary Fig. 1 suggests visual aids, but since they're not provided, I should describe the setups based on the text. The FSP part is repeated, so I need to avoid redundancy. 

Potential deeper needs: The user might be comparing synthesis methods for catalyst performance or scalability. Highlighting the distinct structures (nanorods vs. mixed oxides) could be important for their application. They might also need the specific Pd loadings clarified, though exact percentages aren't given. 

I should structure the summary by method, listing materials, steps, and resulting catalysts. Emphasize critical parameters like pH control in washing, calcination temperatures, and FSP flow rates. Mentioning the naming conventions (PdRods vs. PdFSP) will help differentiate the catalysts. 

Check if all chemicals and their purities are included. Also, note that the FSP uses a commercial apparatus, which might affect reproducibility. Make sure to explain terms like wet impregnation and pyrolysis for clarity. 

Finally, confirm that both synthesis routes are covered comprehensively, and the catalysts are clearly identified with their preparation methods and intended Pd loadings.

answer: 

Based on the provided text, two distinct Pd/CeO₂ catalysts are synthesized using different methods: one via **hydrothermal synthesis + wet impregnation** and the other via **flame spray pyrolysis (FSP)**. Here's a detailed professional summary:

### 1. **Catalyst: Pd Supported on Hydrothermally Synthesized CeO₂ Nanorods (1PdRods / 5PdRods)**
    *   **Support Synthesis (CeO₂ Nanorods - Hydrothermal):**
        1.  **Solution A:** Dissolve 25 g NaOH (≥98%) in 30 mL demineralized water.
        2.  **Solution B:** Dissolve 2.17 g Ce(NO₃)₃∙6H₂O (99%) in 5 mL demineralized water.
        3.  **Mixing:** Combine Solutions A and B, stir the slurry at room temperature for 1 hour.
        4.  **Dilution:** Add demineralized water to bring the total volume to ~100 mL.
        5.  **Hydrothermal Treatment:** Transfer slurry to a 125 mL Teflon liner, seal in a stainless-steel autoclave. Heat in an oven at **100 °C for 24 hours**.
        6.  **Washing:** Cool in a water bath. Wash precipitate via 5 cycles of centrifugation, decantation, and redispersion in demineralized water until pH ~7-8 is reached.
        7.  **Drying:** Dry the solid in a vacuum oven at **80 °C for 2 hours**.
        8.  **Calcination:** Calcinate the dried solid in air at **500 °C**.
    *   **Pd Deposition (Wet Impregnation):**
        1.  **Precursor Solution:** Dissolve an appropriate amount of Pd(NO₃)₂∙2H₂O in 10 mL demineralized water.
        2.  **Impregnation:** Pour the Pd solution onto the calcined CeO₂ nanorod powder. Vigorously stir the mixture at room temperature for 30 minutes.
        3.  **Drying:** Slowly heat the mixture to evaporate the water **without boiling**. Dry the resulting solid overnight at **110 °C**.
        4.  **Calcination:** Calcinate the dried solid in air at **300 °C**.
    *   **Final Catalyst:** The resulting Pd/CeO₂ nanorods are denoted as **1PdRods** or **5PdRods**, indicating nominal Pd loadings of 1 wt% and 5 wt%, respectively.

### 2. **Catalyst: Pd-CeO₂ Mixed Oxide Nanoparticles via Flame Spray Pyrolysis (1PdFSP / 5PdFSP)**
    *   **Synthesis Method:** Flame Spray Pyrolysis (FSP) using a TETHIS NPS10 apparatus.
    *   **Precursor Solution:**
        1.  Dissolve Ce(acac)₃∙H₂O (99.9%) and Pd(acac)₂∙H₂O (99%) (acac = acetylacetonate) in glacial acetic acid (99.7%).
        2.  Target a **0.1 M total Ce precursor concentration**. Adjust Pd precursor concentration to achieve target Pd loading (1 wt% or 5 wt%).
        3.  Heat the solution to **~50 °C** and stir for **30 minutes** to ensure complete dissolution, resulting in a fully transparent solution.
    *   **FSP Parameters:**
        1.  **Fuel/Oxidant:** Methane (1.5 L min⁻¹) / Oxygen (3.0 L min⁻¹) flame.
        2.  **Solution Feed Rate:** 5 mL min⁻¹.
        3.  **Dispersion Gas:** Oxygen at 5.0 L min⁻¹, creating ~2.5 bar overpressure at the nozzle.
        4.  **Process:** The precursor solution is injected into the flame. Pyrolysis occurs instantly, forming Pd-CeO₂ nanoparticles.
        5.  **Collection:** Nanoparticles deposit on a quartz fibre filter located in the upper part of the FSP setup.
    *   **Final Catalyst:** The collected powder is denoted as **1PdFSP** or **5PdFSP**, indicating nominal Pd loadings of 1 wt% and 5 wt%, respectively.

### Key Distinctions Between Catalysts

| Feature              | PdRods (1PdRods/5PdRods)               | PdFSP (1PdFSP/5PdFSP)                   |
| :------------------- | :------------------------------------- | :-------------------------------------- |
| **CeO₂ Morphology**  | Pre-formed nanorods (hydrothermal)     | Mixed oxide nanoparticles formed *in situ* |
| **Pd Incorporation** | Post-synthesis impregnation on support | Co-synthesis with CeO₂ in the flame     |
| **Pd Precursor**     | Pd(NO₃)₂∙2H₂O                          | Pd(acac)₂∙H₂O                           |
| **Calcination**      | 500°C (CeO₂), 300°C (Pd/CeO₂)          | None mentioned post-collection          |
| **Structure**        | Pd nanoparticles *on* CeO₂ nanorod support | Intimate Pd-CeO₂ mixed nanoparticles    |
