Repository: aobozhang2025/Data_Processing

File: answers/10.1038_s41929-021-00637-7.txt
question: 

Imagine you are a chemist that is a professional in synthesizing catalysts, please summarize what catalyst is synthesized and the synthesis procedures with all the details from the following paragraph: 

Methods Catalyst preparation. A solution of Zn(NO 3 ) 2 ·6H 2 O (5.58 g) in 150 ml methanol was added to a solution of 2-methylimidazole (6.16 g) in 150 ml methanol. After stirring at room temperature for 24 h, the obtained ZIF-8 precipitates were collected by centrifugation and dried in vacuum at 80 °C. Subsequently, the obtained ZIF-8 (600 mg) powder was dispersed in 100 ml methanol to which was added a methanol solution of iridium(iv) chloride (1 mg ml−1, 7.08 ml). To this iridium-containing solution was added a mixture of 4,4′-sulfonyldiphenol (800 mg) and phosphonitrilic chloride trimer (375 mg) in 250 ml methanol. After vigorous stirring for 15 min, 3 ml triethylamine was added. The resulting mixture was stirred for 15 h, and the as-obtained ZIF-8/Ir@PZS precipitates were separated by centrifugation and dried in vacuum at 80 °C. The as-obtained ZIF-8/Ir@PZS was placed in a quartz boat and then maintained at 950 °C for 3 h in a tube furnace with a heating rate of 5 °C min−1 under a flowing argon atmosphere. After allowing it to cool to room temperature, the as-prepared sample of Ir-SA was collected and used without further treatment.

reasoning: 

Okay, the user wants me to act as a professional chemist specializing in catalyst synthesis and summarize the catalyst and its synthesis procedure from a given paragraph. Let me carefully analyze this technical text.

First, I need to identify what catalyst is being synthesized. The final product is called "Ir-SA" which likely stands for Iridium Single Atoms. This is a supported catalyst with iridium atoms dispersed on a nitrogen-doped carbon support derived from a ZIF-8 framework.

Now, breaking down the synthesis procedure step by step:
The process begins with preparing ZIF-8 - that's a zeolitic imidazolate framework made from zinc nitrate and 2-methylimidazole in methanol. After 24 hours stirring, they centrifuge and dry it at 80°C under vacuum. 

Then comes the modification: they disperse this ZIF-8 in methanol and add iridium(IV) chloride solution. This deposits iridium onto the framework. Next, they add two monomers - 4,4′-sulfonyldiphenol and phosphonitrilic chloride trimer - which form a poly(cyclotriphosphazene-co-4,4′-sulfonyldiphenol) (PZS) coating around the ZIF-8/Ir composite. Triethylamine is added to catalyze this polymerization. After 15 hours, they get ZIF-8/Ir@PZS which is centrifuged and dried.

The crucial step is pyrolysis: they heat this material to 950°C under argon. This carbonizes the organic components while vaporizing zinc, leaving a nitrogen-doped carbon matrix with atomically dispersed iridium. The heating rate (5°C/min) and dwell time (3 hours) are critical for proper carbonization.

The user seems to need this for research or educational purposes. They probably want a clear, structured summary they can use in their work. I should present this systematically, highlighting the core chemistry: ZIF-8 as sacrificial template, iridium deposition, polymer coating, and controlled pyrolysis to create single-atom sites. The vacuum drying, argon atmosphere, and specific temperatures are all essential for reproducibility.

I'll organize this as a professional synthesis report with catalyst identification, step-by-step procedure, and key synthesis rationale. The user will likely appreciate noting how each step contributes to the final catalyst's structure - especially how pyrolysis generates the single-atom active sites.

answer: 

Based on the provided procedure, here's a professional summary of the synthesized catalyst and its detailed synthesis:

**Synthesized Catalyst:** **Iridium Single Atoms on Nitrogen-Doped Carbon Support (Ir-SA)**
*   **Active Site:** Atomically dispersed Iridium (Ir) atoms.
*   **Support:** Nitrogen-doped porous carbon matrix.
*   **Precursor/Morphology Origin:** Derived from pyrolysis of a core-shell composite (ZIF-8/Ir@PZS), where ZIF-8 acts as a sacrificial template and nitrogen source, and the PZS coating provides additional carbon and phosphorus/nitrogen/sulfur doping.

**Detailed Synthesis Procedure:**

1.  **Synthesis of ZIF-8 Core:**
    *   Dissolve 5.58 g of Zn(NO₃)₂·6H₂O in 150 ml methanol (Solution A).
    *   Dissolve 6.16 g of 2-methylimidazole in 150 ml methanol (Solution B).
    *   Combine Solutions A and B.
    *   Stir the mixture vigorously at room temperature (RT) for 24 hours. ZIF-8 precipitates form.
    *   Collect the ZIF-8 precipitate by centrifugation.
    *   Wash the precipitate (implied but not explicitly stated - standard practice).
    *   Dry the washed ZIF-8 powder under vacuum at 80 °C.

2.  **Iridium Deposition & PZS Coating (Forming ZIF-8/Ir@PZS Core-Shell):**
    *   Disperse 600 mg of the dried ZIF-8 powder in 100 ml methanol.
    *   Add 7.08 ml of a methanol solution of iridium(IV) chloride (IrCl₄) with a concentration of 1 mg/ml (delivering ~7.08 mg IrCl₄).
    *   Separately, prepare a solution of 800 mg 4,4′-sulfonyldiphenol (BPS) and 375 mg phosphonitrilic chloride trimer (HCCP, Cl₆N₃P₃) in 250 ml methanol.
    *   Add the BPS/HCCP methanol solution to the ZIF-8/Ir dispersion.
    *   Vigorously stir the resulting mixture for 15 minutes.
    *   Add 3 ml of triethylamine (TEA) to the mixture. (TEA acts as an acid scavenger/catalyst for the polymerization).
    *   Continue stirring the mixture for 15 hours at room temperature. During this time, the poly(cyclotriphosphazene-co-4,4′-sulfonyldiphenol) (PZS) polymer forms *in situ*, coating the Ir-loaded ZIF-8 particles.
    *   Collect the resulting ZIF-8/Ir@PZS core-shell composite precipitate by centrifugation.
    *   Wash the precipitate (implied).
    *   Dry the washed powder under vacuum at 80 °C.

3.  **Pyrolysis (Forming Ir-SA):**
    *   Place the dried ZIF-8/Ir@PZS powder in a quartz boat.
    *   Load the boat into a tube furnace.
    *   Purge the furnace with flowing argon gas.
    *   Heat the furnace under continuous argon flow from room temperature to 950 °C at a controlled heating rate of 5 °C per minute.
    *   Hold the temperature at 950 °C for 3 hours (dwell time).
    *   Allow the furnace to cool naturally back to room temperature under argon flow.
    *   Collect the resulting black powder (Ir-SA catalyst).
    *   **Use:** The Ir-SA catalyst is used without any further treatment or purification.

**Key Synthesis Rationale:**

1.  **ZIF-8:** Serves as a sacrificial template providing a porous structure, zinc (which evaporates during high-T pyrolysis), carbon, and nitrogen.
2.  **Ir Deposition:** IrCl₄ is adsorbed onto the ZIF-8 surface, providing the iridium source. The high surface area and N-sites help anchor Ir.
3.  **PZS Coating:** The polymerization of HCCP and BPS forms a cross-linked phosphazene/sulfone polymer shell (PZS) around the ZIF-8/Ir core. This coating:
    *   Protects the structure during pyrolysis.
    *   Provides additional carbon, nitrogen, phosphorus, and sulfur for doping the final carbon matrix.
    *   Helps prevent Ir aggregation during high-temperature treatment.
4.  **High-T Pyrolysis (950°C under Ar):** This is the critical step:
    *   Carbonizes the organic components (ZIF-8 ligand and PZS polymer).
    *   Evaporates zinc (Zn boils at ~907°C).
    *   Creates a highly porous, nitrogen-doped (and P/S-doped) carbon support.
    *   Reduces Ir(IV) to metallic Ir(0).
    *   The combination of the ZIF template, PZS confinement, and high temperature facilitates the formation of *atomically dispersed* Ir sites (Ir-SA) trapped within the N-doped carbon lattice, rather than Ir nanoparticles.

This synthesis utilizes a templating (ZIF-8), metal deposition, polymer coating (PZS), and controlled pyrolysis strategy to create a single-atom iridium catalyst on a heteroatom-doped carbon support.

File: answers/10.1038_s41929-021-00680-4.txt
question: 

Imagine you are a chemist that is a professional in synthesizing catalysts, please summarize what catalyst is synthesized and the synthesis procedures with all the details from the following paragraph: 

Methods Catalyst preparation. The initial experiments to investigate the role of atom-trapped Pt were performed with the commercial ceria (Solvay-Rhodia HS 5, also referred to as HSA ceria since it has a higher surface area than the ceria prepared by calcination of Ce(NO 3 ) 3 , which was used for the Pd–Pt catalysts). To prepare engineered CeO 2 , tetraamineplatinum nitrate solution was impregnated onto CeO 2 powder by conventional wet impregnation, followed by drying at 120 °C for 12 h. The powder was then calcined at 800 °C for 10 h in flowing air. The obtained materials were denoted as 1Pt@CeO 2 and 3Pt@CeO 2 , corresponding to the Pt loadings of 1 and 3 wt.%, respectively. The high temperature treatment causes a drop in BET surface area, from 135 m2 g−1 for the as-received ceria to 60 m2 g−1 for the pure ceria (PS ceria), 78 m2 g−1 for 1Pt@CeO 2 and 100 m2 g−1 for the 3Pt@CeO 2 sample. The Pt interacts strongly with the ceria surface, pinning defect sites and slowing the rate of ceria sintering26,35. The nucleation and growth of Pt on PS CeO 2 support (precalcined at 800 °C in air for 10 h) and the 1Pt@CeO 2 (subjected to a similar thermal treatment) helped identify the role of trapped Pt atoms during catalyst preparation. An appropriate amount of tetraamineplatinum nitrate (Pt(NH 3 ) 4 (NO 3 ) 2 ) was added to each support followed by drying at 120 °C for 12 h and calcination at 500 °C for 4 h in air. The total Pt loading for each catalyst was 3 wt.% Pt and the samples were denoted as 3 wt.%Pt/PS ceria and 2Pt/1Pt@CeO 2 . For the methane oxidation study, we used ceria powder prepared in the laboratory via decomposition of Ce(NO 3 ) 3 , as described in our previous work26. This ceria powder has a BET surface area of 85 m2 g−1 as prepared. To prepare the engineered catalyst support, we used 2 wt.% Pt via impregnation, drying in air, calcination at 500 °C following by ageing in air at 800 °C for 10 h. This catalyst support is denoted as 2Pt@CeO 2 . Palladium nitrate (1.09 wt.% Pd) was deposited on the 2Pt@CeO 2 by wet impregnation, followed by drying at 120 °C for 12 h and calcining at 500 °C for 4 h in air. The catalyst was denoted as 1Pd/2Pt@CeO 2 . To provide a comparison, we also prepared two reference samples of 1Pd/CeO 2 (1.09 wt.%Pd) and (1Pd + 2Pt)/CeO 2 containing the same loading of metal as the 1Pd/2Pt@CeO 2 . For the reference (1Pd + 2Pt)/CeO 2 catalyst (BET surface area 64 m2 g−1), the palladium(II) nitrate solution was impregnated onto the CeO 2 first, then dried at 120 °C in air for 12 h. After calcination at 500 °C in air for 4 h, tetraamineplatinum nitrate (2 wt.% Pt) was impregnated onto the material progressively, followed by drying at 120 °C for 12 h in air and calcining at 500 °C for 4 h in air. The reference 1Pd/CeO 2 (1.09 wt.%Pd) sample was prepared by impregnating appropriate amount of palladium(II) nitrate solution onto the CeO 2 . Then, the sample was obtained after drying at 120 °C in air for 12 h and calcining at 500 °C in air for 4 h. The morphological properties of this set of catalysts are shown in Supplementary Table 1.

reasoning: 

Okay, the user wants me to act as a professional chemist specializing in catalyst synthesis and summarize the catalysts and procedures from a technical paragraph. Let me carefully analyze this dense materials science text.

First, I notice this describes several catalyst systems based on ceria (CeO₂) with platinum and palladium. The key catalysts mentioned are: Pt@CeO₂ materials, Pd-Pt bimetallics, and some reference samples. The synthesis methods involve multiple steps - impregnation, drying, calcination - with specific temperature and duration details.

Hmm, the user seems to be either a researcher or student needing a clear technical breakdown. They probably want this for lab replication or understanding the experimental design. The paragraph contains many material designations (like 1Pt@CeO₂) and cross-references to previous work (citation 26,35), so I should clarify these while maintaining precision.

Let me mentally organize this chronologically. First part is about Pt trapping studies: they start with commercial ceria (HSA), impregnate tetraamineplatinum nitrate, dry at 120°C, then high-temp calcination at 800°C to create Pt@CeO₂. Interesting how the Pt loading (1-3wt%) affects surface area preservation - that's probably why they emphasize BET measurements.

Then comes the comparative study where they pre-calcine supports before Pt addition. The notation gets tricky here with 3wt.%Pt/PS ceria versus 2Pt/1Pt@CeO₂ - I need to explain this nomenclature carefully. 

For methane oxidation catalysts, they switch to lab-made ceria from Ce(NO₃)₃ decomposition. The 2Pt@CeO₂ support preparation has different calcination/aging sequence. Then adding Pd via impregnation creates the 1Pd/2Pt@CeO₂ bimetallic catalyst. 

Ah, and the reference samples! The (1Pd + 2Pt)/CeO₂ sequential impregnation method versus co-impregnation in the main catalyst. This comparison is scientifically important for showing the "trapped Pt" effect. 

I should highlight how surface area changes (BET data) correlate with synthesis conditions. Also note how Pt "pins" ceria defects to reduce sintering - that's the core mechanism they're investigating. The user likely needs this mechanistic insight for their own work.

Better present this as a structured synthesis report with clear catalyst naming conventions. Since they're a chemist, I'll include all technical specs: precursors (tetraamineplatinum nitrate!), exact temps/hours, flow conditions. Might add a table for BET values later if they ask. 

*checks notes* Oh, and Supplementary Table 1 reference - should mention that morphological data exists elsewhere. User might follow up asking for those properties.

answer: 

Based on the provided text, here is a professional chemist's summary of the catalysts synthesized and their detailed synthesis procedures:

**Synthesized Catalysts:**

1.  **Pt@CeO₂ Materials (Atom-Trapped Pt):**
    *   **1Pt@CeO₂:** Engineered CeO₂ support with 1 wt.% trapped Pt.
    *   **3Pt@CeO₂:** Engineered CeO₂ support with 3 wt.% trapped Pt.
    *   **2Pt@CeO₂:** Engineered CeO₂ support with 2 wt.% trapped Pt (used for Pd-Pt catalyst).

2.  **Pd-Pt Catalysts (Methane Oxidation):**
    *   **1Pd/2Pt@CeO₂:** Primary bimetallic catalyst. 1.09 wt.% Pd deposited *onto* the pre-formed 2Pt@CeO₂ support.

3.  **Reference Catalysts:**
    *   **1Pd/CeO₂:** 1.09 wt.% Pd on standard CeO₂ (lab-made).
    *   **(1Pd + 2Pt)/CeO₂:** Sequential deposition of 1.09 wt.% Pd *followed by* 2 wt.% Pt on standard CeO₂ (lab-made).
    *   **3 wt.%Pt/PS ceria:** 3 wt.% Pt deposited on pre-calcined (PS) CeO₂.
    *   **2Pt/1Pt@CeO₂:** 2 wt.% Pt deposited *onto* the pre-formed 1Pt@CeO₂ support.

**Detailed Synthesis Procedures:**

**I. Synthesis of Pt@CeO₂ Supports (Atom Trapping):**
1.  **Support:** Commercial high-surface-area CeO₂ (Solvay-Rhodia HS 5, HSA ceria, 135 m²/g BET).
2.  **Impregnation:** Wet impregnation using Tetraamineplatinum(II) nitrate solution (Pt(NH₃)₄(NO₃)₂) onto CeO₂ powder. Pt loadings targeted at 1 wt.% or 3 wt.%.
3.  **Drying:** 120 °C for 12 hours in air.
4.  **Calcination:** 800 °C for 10 hours in flowing air.
5.  **Product:** Yields **1Pt@CeO₂** (78 m²/g BET) and **3Pt@CeO₂** (100 m²/g BET). This high-temperature treatment traps Pt atoms at defect sites, pinning them and reducing ceria sintering. Pure CeO₂ calcined similarly (PS ceria) has 60 m²/g BET.

**II. Synthesis of Catalysts for Comparative Pt Trapping Study:**
1.  **Supports:** Pre-formed **PS CeO₂** (pure CeO₂ calcined at 800°C/10h) and pre-formed **1Pt@CeO₂**.
2.  **Impregnation:** Wet impregnation using Tetraamineplatinum(II) nitrate solution onto each support. Pt loading targeted at 3 wt.% total.
3.  **Drying:** 120 °C for 12 hours in air.
4.  **Calcination:** 500 °C for 4 hours in air.
5.  **Products:** Yields **3 wt.%Pt/PS ceria** and **2Pt/1Pt@CeO₂** (the latter has 1 wt.% trapped Pt + 2 wt.% added Pt = 3 wt.% total Pt).

**III. Synthesis of Pd-Pt Catalyst for Methane Oxidation:**
1.  **Support Preparation (2Pt@CeO₂):**
    *   **Base Support:** Lab-made CeO₂ powder (85 m²/g BET) prepared via decomposition of Ce(NO₃)₃.
    *   **Impregnation:** Wet impregnation with Tetraamineplatinum(II) nitrate solution (2 wt.% Pt target).
    *   **Drying:** 120 °C in air (duration implied, likely 12h).
    *   **Calcination:** 500 °C in air.
    *   **Ageing:** 800 °C for 10 hours in air. Yields the engineered **2Pt@CeO₂** support.
2.  **Pd Deposition (1Pd/2Pt@CeO₂):**
    *   **Impregnation:** Wet impregnation of Palladium(II) nitrate solution (1.09 wt.% Pd target) onto the **2Pt@CeO₂** support.
    *   **Drying:** 120 °C for 12 hours in air.
    *   **Calcination:** 500 °C for 4 hours in air. Yields the bimetallic catalyst **1Pd/2Pt@CeO₂**.

**IV. Synthesis of Reference Catalysts:**
1.  **1Pd/CeO₂:**
    *   **Support:** Lab-made CeO₂ (same as III.1 base).
    *   **Impregnation:** Palladium(II) nitrate solution (1.09 wt.% Pd target).
    *   **Drying:** 120 °C for 12 hours in air.
    *   **Calcination:** 500 °C for 4 hours in air.
2.  **(1Pd + 2Pt)/CeO₂:**
    *   **Support:** Lab-made CeO₂.
    *   **First Impregnation:** Palladium(II) nitrate solution (1.09 wt.% Pd target).
    *   **Drying:** 120 °C for 12 hours in air.
    *   **Calcination:** 500 °C for 4 hours in air.
    *   **Second Impregnation:** Tetraamineplatinum(II) nitrate solution (2 wt.% Pt target) impregnated *progressively* onto the Pd/CeO₂ material.
    *   **Drying:** 120 °C for 12 hours in air.
    *   **Calcination:** 500 °C for 4 hours in air. (BET = 64 m²/g).

**Key Observations:**
*   **Precursor:** Pt deposited exclusively via Tetraamineplatinum(II) nitrate (Pt(NH₃)₄(NO₃)₂).
*   **Precursor:** Pd deposited exclusively via Palladium(II) nitrate.
*   **Drying:** Consistently 120 °C for 12 hours in air.
*   **Calcination:** Lower temperature (500 °C for 4h in air) used for depositing active metals onto supports. High temperature (800 °C for 10h in air) used for Pt trapping and support ageing/stabilization.
*   **Atom Trapping:** The high-temperature (800°C) step is crucial for creating the "trapped" Pt state on ceria, which modifies support properties (reduces sintering).
*   **Bimetallic Catalyst Distinction:** **1Pd/2Pt@CeO₂** has Pd deposited *onto* a support where Pt is *already trapped*. The reference **(1Pd + 2Pt)/CeO₂** has Pd deposited first, calcined, *then* Pt deposited and calcined, both on plain CeO₂.

File: answers/10.1038_s41929-021-00700-3.txt
question: 

Imagine you are a chemist that is a professional in synthesizing catalysts, please summarize what catalyst is synthesized and the synthesis procedures with all the details from the following paragraph: 

Synthesis of Ir/SiO 2 , IrO 2 and Ir/MgO-NP. Silica-supported Ir nanoparticles were prepared as a reference according to a previously reported method50. Iridium oxide materials were synthesized via a modified chlorine-free Adams fusion method44,67. MgO-NP-supported Ir single site catalysts were prepared as follows. To MgO-NP (200 mg; see the first step in the preparation of the MgO(111) nanosheet support (Synthesis of the support)) in pentane (20 ml) in a 50 ml Schlenk flask was added Ir(COD)(acac) (0.4 mg) dissolved in pentane (2 ml) with stirring. The resulting suspension was stirred for 3 h at room temperature. After solvent removal, the material was washed with pentane, dried under a high vacuum (10–5 mbar) and calcined using the same protocol as for Ir/MgO-cal. The thus-obtained light-yellow powder was denoted as Ir/MgO-NP.

Methods Synthesis of the support. Mg(NO 3 ) 2 ·6H 2 O (99.97% metals basis, Alfa Aesar) and Na 2 CO 3 were purchased and used as received. Deionized water was further purified using a Merck Millipore Synergy Ultrapure Water System and had a resistivity of 18.2 MΩ cm at 25 °C. The well-defined single-crystalline MgO(111) nanosheets as the support were prepared according to a previously reported procedure28. A Na 2 CO 3 aqueous solution (100 ml, 0.5 M) was rapidly added into 400 ml of a Mg(NO 3 ) 2 aqueous solution (0.125 M) under vigorous stirring at room temperature. After 10 min, the precipitation was collected via filtration, washed with deionized water and ethanol, and then dried under a reduced pressure. The yielded white powder was transferred into an alumina crucible and calcined at 500 °C (the ramping rate was controlled at 2 °C min–1) for 2 h under an air atmosphere. The MgO product was added into deionized water (1 mg ml–1) under stirring at room temperature. After 1 h, the product was collected via filtration and dried under a reduced pressure. the Mg(OH) 2 product was heated to 600 °C for 12 h under a high vacuum. During both the ramping and heating processes, the reactor was evacuated with pressure lower than 10–5 mbar. The ramping rate was 1 °C min–1. The final product was collected and stored in an argon-filled glove box, denoted as MgO-NS and used as the support.

Results Synthesis and characterization. Single-crystalline MgO(111) nanosheets were prepared according to a recently reported proce- dure28; they are ultrathin and preferentially oriented, with only (111) facets exposed. These MgO(111) nanosheets offer well-defined sur- face sites, namely three-coordinated –O2– anions and isolated –OH groups (2Mg–OH nm–2), and are thus ideally suited to serve as a support for SOMC. The nanosheets were contacted with Ir(COD) (acac) (COD, cyclooctadiene; acac, acetylacetonate) in pentane for three hours. The consumption of Mg–OH (3,573 cm−1), together with the appearance of bridging –O–H (3,513 and 3,374 cm−1) and C–H (3,080–2,840 cm−1) stretches according to infrared spectros- copy (Fig. 1b and Supplementary Fig. 1) supports an anchoring process via grafting (Fig. 1a). On grafting, the C=O stretch of the acac ligands shifted from 1,565 to 1618 cm−1, which is consistent with the transfer of the ligand from iridium to magnesium. In fact,

Synthesis of iridium complexes as homogeneous catalysts. Ir(O,O-acac) 2 (C-acac) (H 2 O) was synthesized according to refs. 36,65,66 with a slight change. In a round-bottom flask equipped with a reflex condenser, 1 g of IrCl 3 ·H 2 O x , 1 g of NaHCO 3 and 10 ml of acetylacetone were added. The mixture was heated to 135 °C under N 2 and allowed to reflux for 48 h. After cooling to room temperature, a yellow precipitate was collected by filtration and washed with acetylacetone and dichloromethane (~75 %yield). The yellow solid was dissolved in H 2 O under vigorous stirring and used as a concentrated solution for the synthesis of Ir(O,O-acac) 2 (C-acac)(py). 1H NMR (D 2 O): δ = 5.58 (s, 2H, CH), 5.46 (s, 1H, CH), 1.99 (s, 12H, CH 3 ). 13C NMR (D 2 O + CD 3 OD): δ = 217.8 (s, C-acac, C=O), 187.9 (s, O-acac, C=O), 104.4 (s, O-acac, CH), 49.9 (s, C-acac, CH), 33.1 (s, C-acac, CH 3 ), 28.1 (s, O-acac, CH 3 ). Ir(O,O-acac) 2 (C-acac)(py) was synthesized as follows. A concentrated water solution of Ir(O,O-acac) 2 (C-acac)(H 2 O) that contained 200 mg of the above complex was mixed with 20 ml of CHCl 3 and 2 ml of pyridine. The mixture was stirred and heated at 60 °C overnight. The solvent was removed under vacuum to give a quantitative yield of Ir(O,O-acac) 2 (C-acac)(py). 1H NMR (CD 3 Cl): δ = 8.26 (m, 2H, py), 7.83 (m, 1H, py), 7.34 (m, 2H, py), 5.29 (s, 2H, CH), 5.27 (s, 1H, CH), 1.92 (s, 12H, CH 3 ). 13C NMR (CD 3 Cl): δ = 213.5 (s, C-acac, C=O), 185.1 (s, O-acac, C=O), 149.8 (s, py), 138.4 (s, py), 125.1 (s, py), 103.1 (s, O-acac, CH), 40.2 (s, C-acac, CH), 31.9 (s, C-acac, CH 3 ), 27.6 (s, O-acac, CH 3 ). Ir(O,O-acac) 2 (Ph)(py) was formed by heating Ir(O,O-acac) 2 (C-acac)(py) with benzene at 180 °C in an airtight Fisher-Porter reactor. The complex was converted into Ir(O,O-acac) 2 (Ph)(py). 1H NMR (CD 3 Cl): δ = 8.52 (m, 2H, py), 7.83 (m, 1H, py), 7.41 (m, 2H, py), 6.99 (m, 5H, Ph), 5.14 (s, 2H, CH), 1.80 (s, 12H, CH 3 ). 13C NMR (CD 3 Cl): δ = 184.6 (s, O-acac, C=O), 149.7 (s, py), 137.7 (s, py), 125.1 (s, py), 137.3 (s, Ph), 135.9 (s, Ph), 125.4 (s, Ph), 122.9 (s, Ph), 103.3 (s, O-acac, CH), 27.2 (s, O-acac, CH 3 ).

Synthesis of Ir-based catalysts. (Acetylacetonato)(1,5-cyclooctadiene)iridium(I) was purchased from Sigma-Aldrich and used as received. Pentane was dried using an MBraun solvent purification system (SPS 800), and stored in the presence of 4 Å molecule sieves in a glove box. Synthetic air and H 2 were purified over activated 4 Å molecular sieves. All the experiments (support handling, material synthesis, storage and regular characterization) were performed under a N 2 or Ar atmosphere in an MBraun UNIlab glove box (water and oxygen levels were kept below 0.1 ppm) or standard Schlenk techniques. Elemental analyses were performed by Mikroanalytisches Labor Pascher. To MgO-NS (200 mg) dispersed in pentane (20 ml) in a 50 ml Schlenk flask was added a solution of Ir(COD)(acac) (4.15 mg) in pentane (2 ml) under stirring. The resulting suspension was stirred for 3 h at room temperature. After removing the solvent in vacuo, the resulting material was washed with pentane and dried under a high vacuum (10–5 mbar) to give Ir(COD)(acac)/MgO (elemental analysis, Ir, 0.9%; Ir:C ≈ 1:15). The 0.1 wt% sample was prepared in the same manner using 0.4 mg of Ir(COD)(acac). Ir(COD)(acac)/MgO was added to a tubular glass flow reactor supported by a frit. The reactor was heated, ramping at 1 °C min–1 to 400 °C and kept at 400 °C for 12 h under a steady flow of synthetic air. After cooling down to room temperature, the reactor was evacuated under a high vacuum to yield a light-yellow powder and denoted as Ir/MgO-cal (elemental analysis, Ir, 0.9%).

Synthesis of iridium complexes as homogeneous catalysts. Ir(O,O-acac)2(C-acac) (H2O) was synthesized according to refs. 36,65,66 with a slight change. In a round-bottom flask equipped with a reflex condenser, 1 g of IrCl3·H2Ox, 1 g of NaHCO3 and 10 ml of acetylacetone were added. The mixture was heated to 135 °C under N2 and allowed to reflux for 48 h. After cooling to room temperature, a yellow precipitate was collected by filtration and washed with acetylacetone and dichloromethane (~75 %yield). The yellow solid was dissolved in H2O under vigorous stirring and used as a concentrated solution for the synthesis of Ir(O,O-acac)2(C-acac)(py). 1H NMR (D2O): δ = 5.58 (s, 2H, CH), 5.46 (s, 1H, CH),  1.99 (s, 12H, CH3). 13C NMR (D2O + CD3OD): δ = 217.8 (s, C-acac, C=O), 187.9 (s, O-acac, C=O), 104.4 (s, O-acac, CH), 49.9 (s, C-acac, CH), 33.1 (s, C-acac, CH3), 28.1 (s, O-acac, CH3). Ir(O,O-acac)2(C-acac)(py) was synthesized as follows. A concentrated water solution of Ir(O,O-acac)2(C-acac)(H2O) that contained 200 mg of the above complex was mixed with 20 ml of CHCl3 and 2 ml of pyridine. The mixture was stirred and heated at 60 °C overnight. The solvent was removed under vacuum to give a quantitative yield of Ir(O,O-acac)2(C-acac)(py). 1H NMR (CD3Cl): δ = 8.26 (m, 2H, py), 7.83 (m, 1H, py), 7.34 (m, 2H, py), 5.29 (s, 2H, CH), 5.27 (s, 1H, CH), 1.92 (s, 12H, CH3). 13C NMR (CD3Cl): δ = 213.5 (s, C-acac, C=O), 185.1 (s, O-acac, C=O), 149.8 (s, py), 138.4 (s, py), 125.1 (s, py), 103.1 (s, O-acac, CH), 40.2 (s, C-acac, CH), 31.9 (s, C-acac, CH3), 27.6 (s, O-acac, CH3). Ir(O,O-acac)2(Ph)(py) was formed by heating Ir(O,O-acac)2(C-acac)(py) with benzene at 180 °C in an airtight Fisher-Porter reactor. The complex was converted into Ir(O,O-acac)2(Ph)(py). 1H NMR (CD3Cl): δ = 8.52 (m, 2H, py), 7.83 (m, 1H,  py), 7.41 (m, 2H, py), 6.99 (m, 5H, Ph), 5.14 (s, 2H, CH), 1.80 (s, 12H, CH3). 13C NMR (CD3Cl): δ = 184.6 (s, O-acac, C=O), 149.7 (s, py), 137.7 (s, py), 125.1 (s, py), 137.3 (s, Ph), 135.9 (s, Ph), 125.4 (s, Ph), 122.9 (s, Ph), 103.3 (s, O-acac, CH), 27.2 (s, O-acac, CH3).  Synthesis of Ir/SiO2, IrO2 and Ir/MgO-NP. Silica-supported Ir nanoparticles were prepared as a reference according to a previously reported method50. Iridium oxide materials were synthesized via a modified chlorine-free Adams fusion method44,67. MgO-NP-supported Ir single site catalysts were prepared as follows. To MgO-NP (200 mg; see the first step in the preparation of the MgO(111) nanosheet support (Synthesis of the support)) in pentane (20 ml) in a 50 ml Schlenk flask was added Ir(COD)(acac) (0.4 mg) dissolved in pentane (2 ml) with stirring. The resulting suspension was stirred for 3 h at room temperature. After solvent removal, the material was washed with pentane, dried under a high vacuum (10–5 mbar) and calcined using the same protocol as for Ir/MgO-cal. The thus-obtained light-yellow powder was denoted as Ir/MgO-NP.

reasoning: 

Alright, let me tackle this user query as a chemistry professional. The user wants me to summarize catalyst synthesis procedures from a complex technical paragraph. 

First, I need to identify all catalysts mentioned. Scanning the text, I see three distinct iridium-based materials: Ir/SiO₂ nanoparticles, IrO₂, and Ir/MgO-NP single-site catalyst. But the details aren't equally distributed - the MgO-supported catalysts get the most elaborate descriptions.

Hmm, the user specifically asked for "all details", so I should extract every synthesis parameter. For Ir/MgO-NP, that means noting exact masses (200mg MgO-NP, 0.4mg precursor), solvents (pentane volumes), reaction time (3h), and vacuum specs (10⁻⁵ mbar). The calcination protocol reference to Ir/MgO-cal requires backtracking to find it involves 400°C air flow for 12h.

Wait, the MgO support synthesis is crucial here since it defines the "NP" variant. That carbonate precipitation method has very specific conditions: 0.5M Na₂CO₃ into 0.125M Mg(NO₃)₂, calcination at 500°C, then vacuum dehydration at 600°C. The 10⁻⁵ mbar vacuum appears repeatedly - must emphasize that as a key purity control.

The homogeneous catalyst syntheses are interesting but seem off-target since the user specified "catalysts" (typically heterogeneous). I'll briefly note them but focus on supported systems. Though that benzene ligand exchange at 180°C is a neat trick!

For clarity, I'll structure by catalyst type. The silica-supported Ir gets only a citation mention, while IrO₂ just says "modified Adams fusion" - should flag that as unreported details. The MgO parts need sub-sections: first support prep, then Ir grafting.

...Double-checking NMR data inclusion. The user didn't ask for characterization, so I'll skip those δ values despite their chemical significance. But the IR evidence for grafting (C=O shift from 1565→1618cm⁻¹) directly confirms the synthesis mechanism - worth retaining.

Final output should mirror lab notebook style: concise, imperative tense ("Add X to Y"), with critical parameters bolded. The 0.1wt% Ir loading and color change to light-yellow are practically important identifiers.

answer: 

Based on the provided text, the synthesized catalysts and their detailed procedures are as follows:

### 1. **Ir/MgO-NP (Iridium Single-Site Catalyst on MgO Nanoparticles)**
   - **Catalyst Description**: Iridium single-site catalyst supported on MgO nanoparticles (MgO-NP).
   - **Synthesis Procedure**:
     1. **Support Preparation (MgO-NP)**:
        - Dissolve Mg(NO₃)₂·6H₂O (0.125 M, 400 mL) and Na₂CO₃ (0.5 M, 100 mL) in deionized water.
        - Rapidly add Na₂CO₃ solution to Mg(NO₃)₂ solution under vigorous stirring at 25°C.
        - After 10 min, collect the precipitate by filtration. Wash with deionized water and ethanol.
        - Dry under reduced pressure to yield a white powder.
        - Calcinate in an alumina crucible at 500°C (ramp rate: 2°C/min) for 2 h in air.
        - Disperse the MgO product in deionized water (1 mg/mL), stir for 1 h, filter, and dry under reduced pressure.
        - Convert Mg(OH)₂ to MgO-NP by heating to 600°C for 12 h under high vacuum (<10⁻⁵ mbar; ramp rate: 1°C/min).
        - Store the final MgO-NP in an argon glove box.

     2. **Catalyst Synthesis**:
        - Disperse **MgO-NP (200 mg)** in anhydrous pentane (20 mL) in a 50 mL Schlenk flask.
        - Add a solution of **Ir(COD)(acac) (0.4 mg)** in pentane (2 mL) under stirring.
        - Stir the suspension for **3 h at 25°C**.
        - Remove the solvent *in vacuo*.
        - Wash the solid with pentane and dry under high vacuum (**10⁻⁵ mbar**).
        - Calcinate using the same protocol as **Ir/MgO-cal**:  
          - Ramp to **400°C at 1°C/min** under synthetic air flow.  
          - Hold at **400°C for 12 h**.  
          - Cool to room temperature and evacuate to **10⁻⁵ mbar**.
        - **Final Product**: Light-yellow powder denoted **Ir/MgO-NP**.

### 2. **Ir/SiO₂ (Iridium Nanoparticles on Silica)**
   - **Catalyst Description**: Iridium nanoparticles supported on SiO₂ (reference catalyst).
   - **Synthesis Procedure**:  
     - Prepared according to a cited method (Ref. 50).  
     - *No specific details provided in the text*.

### 3. **IrO₂ (Iridium Oxide)**
   - **Catalyst Description**: Bulk iridium oxide material.
   - **Synthesis Procedure**:  
     - Synthesized via a **modified chlorine-free Adams fusion method** (Refs. 44, 67).  
     - *Specific modifications not detailed in the text*.

---

### Key Additional Syntheses Mentioned:
- **Ir/MgO-cal** (Used as calcination reference for Ir/MgO-NP):  
  - Prepared by grafting **Ir(COD)(acac)** onto MgO nanosheets (MgO-NS) in pentane, followed by calcination at **400°C in air** (ramp: 1°C/min, hold: 12 h).  
- **Homogeneous Iridium Complexes** (e.g., Ir(O,O-acac)₂(C-acac)(H₂O), Ir(O,O-acac)₂(Ph)(py)):  
  - Synthesized via refluxing IrCl₃·H₂O with acetylacetone/NaHCO₃, ligand exchange with pyridine, and benzene substitution at **180°C**.  
  - *These are homogeneous catalysts and not the focus of the supported catalyst query*.

---

### Critical Synthesis Parameters:
- **Atmosphere**: Strict inert conditions (glove box or Schlenk line; O₂/H₂O < 0.1 ppm).  
- **Solvents**: Anhydrous pentane (dried over molecular sieves).  
- **Thermal Protocols**:  
  - Calcination: Controlled ramp rates (1–2°C/min), specific temperatures (400–600°C), and dwell times (2–12 h).  
- **Vacuum Drying**: High vacuum (10⁻⁵ mbar) to remove solvents and prevent aggregation.  
- **Anchoring Mechanism**: Grafting of Ir(COD)(acac) onto MgO–OH sites confirmed by IR spectroscopy (disappearance of Mg–OH stretch at 3,573 cm⁻¹ and C=O shift from 1,565 to 1,618 cm⁻¹).

This summary focuses on the **heterogeneous catalysts (Ir/SiO₂, IrO₂, Ir/MgO-NP)** as per the query, with full procedural details extracted from the text. The homogeneous complexes are noted for context but are not the primary focus.

File: answers/10.1038_s41929-021-00703-0.txt
question: 

Imagine you are a chemist that is a professional in synthesizing catalysts, please summarize what catalyst is synthesized and the synthesis procedures with all the details from the following paragraph: 

Methods Preparation of α-MnO 2 nanofibres. In a typical procedure for synthesizing α-MnO 2 nanofibres, 0.02 mol of MnSO 4 ‧ 5H 2 O (analytical reagent, AR), 0.02 mol of (NH 4 ) 2 S 2 O 8 (AR) and 0.06 mol of K 2 SO 4 (AR) were dissolved in 70 ml H 2 O. After vigorous stirring for 1 h, the mixture was transferred to an autoclave and heated at 140 °C for 12 h. After cooling to room temperature, the as-obtained dark brown powders were washed five times with deionized water, separated via vacuum filtration and dried overnight in an oven at 80 °C.

Preparation of the Ru/MnO 2 nanofibres. In a typical procedure, 1.15 mmol of MnO 2 nanofibres were dispersed in 20 ml H 2 O and sonicated for 30 min. A certain amount of RuCl 3 ‧ xH 2 O (AR) was dissolved in 20 ml of H 2 O. The RuCl 3 solution was injected into the MnO 2 suspension at room temperature under vigorous stirring. The reaction was continued for 12 h. The products were then collected by vacuum filtration and washed several times with deionized water. After drying in an oven at 80 °C, the products obtained were further annealed at 200 °C for 1 h in air. RuCl 3 concentrations of 2.41, 4.82 and 19.28 mmol l−1 were used for 4Ru/MnO 2 , 6Ru/MnO 2 and 12Ru/MnO 2 , respectively, with accurate Ru percentages at 3.8, 5.8 and 11.6 (determined by ICP-OES analysis).

Preparation of the homemade RuO 2 . In a typical procedure, 0.75 g RuCl 3 ‧ xH 2 O (AR) was dissolved in a 140 ml mixed solution containing H 2 O and methanol solution (v/v = 1:1). Then 1 M KOH was injected into the RuCl 3 solution to control the pH at approximately 7. After stirring for 1 h, the precipitate was collected via centrifugation and washed five times in a water and ethanol (v/v = 1:1) solution. After drying overnight at 80 °C, the black powder obtained was annealed at 500 °C for 5 h in air.

reasoning: 

Okay, the user wants me to act as a professional chemist specializing in catalyst synthesis and summarize the catalysts described in the provided paragraph with all procedural details. Let me carefully analyze this text.

First, I see three distinct catalyst preparations here: α-MnO₂ nanofibers, Ru/MnO₂ nanofibers (with different Ru loadings), and homemade RuO₂. The user specifically wants synthesis procedures with all details, so I need to extract every quantitative and qualitative aspect.

For the α-MnO₂ nanofibers, the precursors are clearly listed: 0.02 mol MnSO₄·5H₂O, 0.02 mol (NH₄)₂S₂O₈, and 0.06 mol K₂SO₄ dissolved in 70 ml water. The process involves vigorous stirring (1h), hydrothermal treatment (140°C for 12h in autoclave), followed by washing (5x DI water), vacuum filtration, and drying (80°C overnight). The product is dark brown powder - that's important to note.

Moving to Ru/MnO₂ nanofibers, this builds upon the first material. They start with 1.15 mmol of the pre-made MnO₂ nanofibers dispersed in 20ml water via sonication (30 min). Then RuCl₃·xH₂O solution (in 20ml water) is added to the suspension with vigorous stirring at room temperature for 12h. The washing/filtration/drying steps are similar but with an additional annealing step (200°C for 1h in air). The Ru concentrations vary: 2.41 mmol/L for 4Ru/MnO₂, 4.82 for 6Ru/MnO₂, 19.28 for 12Ru/MnO₂ - corresponding to actual Ru loadings of 3.8%, 5.8%, 11.6% as verified by ICP-OES. I should emphasize that these are supported catalysts where Ru is deposited on MnO₂ nanofibers.

The homemade RuO₂ is simpler: dissolve 0.75g RuCl₃·xH₂O in 140ml H₂O:methanol (1:1 v/v), adjust pH to ~7 with 1M KOH, stir 1h, then centrifuge and wash with water:ethanol (1:1 v/v). After drying (80°C overnight), it's annealed at much higher temperature (500°C for 5h in air) to form the oxide.

The user is likely a researcher or student needing precise replication details. They might be comparing catalyst systems or studying support effects. Since they specified "all details," I'll include even minor steps like sonication time and washing solvents. The Ru loadings are particularly crucial for catalytic performance studies. I should present this systematically while maintaining technical accuracy - that's what a professional chemist would expect.

answer: 

Based on the provided text, three distinct catalyst materials are synthesized using detailed procedures. Here's a professional chemist's summary:

1.  **Catalyst Synthesized:** **α-Manganese Dioxide (α-MnO₂) Nanofibers**
    *   **Function:** Serves as a catalyst support material for ruthenium.
    *   **Synthesis Procedure:**
        *   **Precursors:** Dissolve 0.02 mol MnSO₄·5H₂O (AR), 0.02 mol (NH₄)₂S₂O₈ (AR), and 0.06 mol K₂SO₄ (AR) in 70 ml deionized H₂O.
        *   **Mixing:** Stir the mixture vigorously for 1 hour at room temperature.
        *   **Reaction:** Transfer the solution to an autoclave. Heat at 140 °C for 12 hours (hydrothermal synthesis).
        *   **Workup:**
            *   Cool the autoclave to room temperature.
            *   Collect the dark brown precipitate (product).
            *   Wash the precipitate thoroughly five times with deionized H₂O.
            *   Separate the solid from the wash liquid via vacuum filtration.
        *   **Drying:** Dry the filtered solid overnight in an oven at 80 °C.

2.  **Catalyst Synthesized:** **Ruthenium-Supported α-MnO₂ Nanofibers (Ru/MnO₂ Nanofibers)**
    *   **Function:** Primary heterogeneous catalyst (Ru supported on α-MnO₂ nanofibers).
    *   **Synthesis Procedure:**
        *   **Dispersion:** Disperse 1.15 mmol of the pre-synthesized α-MnO₂ nanofibers in 20 ml deionized H₂O. Sonicate for 30 minutes to achieve a uniform suspension.
        *   **Precursor Solution:** Dissolve a specific amount of RuCl₃·xH₂O (AR) in 20 ml deionized H₂O. The concentration determines the final Ru loading:
            *   2.41 mmol/L RuCl₃ → **4Ru/MnO₂** (3.8 wt% Ru by ICP-OES)
            *   4.82 mmol/L RuCl₃ → **6Ru/MnO₂** (5.8 wt% Ru by ICP-OES)
            *   19.28 mmol/L RuCl₃ → **12Ru/MnO₂** (11.6 wt% Ru by ICP-OES)
        *   **Impregnation:** Inject the RuCl₃ solution into the stirred MnO₂ nanofiber suspension at room temperature.
        *   **Reaction:** Continue vigorous stirring at room temperature for 12 hours to allow adsorption/impregnation.
        *   **Workup:**
            *   Collect the solid product by vacuum filtration.
            *   Wash the solid several times with deionized H₂O.
        *   **Drying:** Dry the washed solid in an oven at 80 °C.
        *   **Activation:** Anneal the dried material at 200 °C for 1 hour in air.

3.  **Catalyst Synthesized:** **Homemade Ruthenium Dioxide (RuO₂)**
    *   **Function:** Reference catalyst material (bulk RuO₂).
    *   **Synthesis Procedure:**
        *   **Precursor Solution:** Dissolve 0.75 g RuCl₃·xH₂O (AR) in 140 ml of a mixed solvent (deionized H₂O : Methanol, 1:1 v/v).
        *   **Precipitation:** Inject 1 M KOH solution into the RuCl₃ solution while stirring to adjust the pH to approximately 7 (neutral).
        *   **Reaction:** Continue stirring for 1 hour after pH adjustment to complete precipitation.
        *   **Workup:**
            *   Collect the precipitate via centrifugation.
            *   Wash the precipitate five times using a mixed solvent (deionized H₂O : Ethanol, 1:1 v/v).
        *   **Drying:** Dry the washed solid overnight in an oven at 80 °C, yielding a black powder.
        *   **Calcination:** Anneal the dried powder at 500 °C for 5 hours in air to convert it to RuO₂.

**Key Catalyst Characteristics:**

*   **α-MnO₂ Nanofibers:** Pure MnO₂ support synthesized hydrothermally.
*   **Ru/MnO₂ Nanofibers:** Heterogeneous catalysts with Ru nanoparticles supported on the α-MnO₂ nanofiber surface. Precise Ru loadings (3.8 wt%, 5.8 wt%, 11.6 wt%) are achieved via controlled impregnation and confirmed by ICP-OES. Activation involves mild annealing (200°C).
*   **Homemade RuO₂:** Bulk ruthenium dioxide catalyst synthesized via precipitation followed by high-temperature calcination (500°C).
