Repository: aobozhang2025/Data_Processing

File: answers/10.1038_s41929-021-00705-y.txt
question: 

Imagine you are a chemist that is a professional in synthesizing catalysts, please summarize what catalyst is synthesized and the synthesis procedures with all the details from the following paragraph: 

Synthesis of CoPc/CNT. CoPc/CNT was synthesized following an analogous protocol reported in the literature73. CoPc (1 mg) was mixed with 30 mg of a multiwall CNT in 30 ml dimethylformamide solution and stirred for 24 h. The suspension became transparent. The final suspension was washed using EtOH and H 2 O within a centrifuge to remove the dimethylformamide, and after that was freeze-dried to give the final catalyst.

Synthesis. The polyaniline-derived NiNC catalyst is identical to that reported in our previous studies71,72. Aniline (3 ml), NiCl 2 ·6H 2 O (5 g) and ammonium persulfate (5 g) were added to 0.5 l of 1 M HCl and stirred for 1 h. This suspension was then mixed with 0.4 g of a dispersed activated Ketjen 600 carbon black support (washed in HCl for purification and HNO 3 for oxygen doping), stirred for 48 h and then dried in the air at 95 °C for 24 h. The residual solid-state mixture was ball milled with Zr 2 O 3 balls for 20 min. We conducted the pyrolysis protocol in a furnace at 900 °C (ramp of 30 °C min–1) for 1 h under N 2 conditions, followed by acid washing steps (2 M H 2 SO 4 at 90 °C overnight) to remove the excessive Ni particles. We performed heat treatment four times and acid washing three times and the catalyst was obtained after the fourth pyrolysis.

reasoning: 

Okay, the user wants me to act as a professional chemist specializing in catalyst synthesis and summarize two catalyst synthesis procedures from a provided paragraph. Let me carefully analyze both syntheses.

First, for the CoPc/CNT catalyst: It's a cobalt phthalocyanine supported on multi-walled carbon nanotubes. The key steps involve dissolving CoPc in DMF, mixing with CNTs, stirring for 24 hours until transparent, then washing with ethanol and water via centrifugation to remove DMF, followed by freeze-drying. The transparency suggests molecular dispersion rather than simple adsorption.

Now for the more complex NiNC catalyst: This is a nitrogen-doped carbon catalyst with nickel, derived from polyaniline. The synthesis starts with polymerizing aniline with NiCl2 and ammonium persulfate in HCl. Then they add acid-treated Ketjen carbon black, dry it, ball mill with zirconia balls, and go through multiple pyrolysis-acid washing cycles. The pyrolysis is at 900°C under nitrogen with fast ramping, and acid washing removes excess nickel. They specifically mention four heat treatments and three acid washes, with the catalyst obtained after the fourth pyrolysis.

The user seems to need precise technical details - probably for replication or research purposes. I should highlight critical parameters like concentrations, temperatures, times, and the repetition of pyrolysis/washing cycles which is unusual but crucial for the NiNC catalyst. I'll organize this clearly by catalyst and include all specifications while maintaining professional terminology.

answer: 

Based on the provided text, here are the synthesized catalysts and their detailed synthesis procedures, summarized by a professional catalyst chemist:

**1. Catalyst Synthesized: Cobalt Phthalocyanine supported on Multi-Walled Carbon Nanotubes (CoPc/CNT)**
    *   **Synthesis Procedure:**
        1.  **Dissolution & Mixing:** 1 mg of Cobalt Phthalocyanine (CoPc) is dissolved/mixed with 30 mg of multi-walled Carbon Nanotubes (CNT) in 30 ml of Dimethylformamide (DMF) solvent.
        2.  **Stirring:** The mixture is stirred for 24 hours at room temperature. The suspension becomes transparent, indicating molecular dispersion/adsorption.
        3.  **Washing:** The resulting suspension is washed using Ethanol (EtOH) and Water (H₂O) to remove residual DMF. Washing is performed using centrifugation to separate the solid catalyst from the wash liquids.
        4.  **Drying:** The washed solid catalyst is freeze-dried to remove all solvent and water, yielding the final CoPc/CNT catalyst as a dry powder.

**2. Catalyst Synthesized: Polyaniline-Derived Nickel-Nitrogen-Doped Carbon on Ketjen Black (NiNC)**
    *   **Synthesis Procedure:**
        1.  **Polymerization:** 3 ml of Aniline monomer and 5 g of Nickel(II) chloride hexahydrate (NiCl₂·6H₂O) are added to 0.5 liters of 1 M Hydrochloric Acid (HCl) solution. 5 g of Ammonium Persulfate ((NH₄)₂S₂O₈) is added to initiate polymerization. The mixture is stirred for 1 hour at room temperature to form polyaniline (PANI) incorporating Ni²⁺ ions.
        2.  **Support Addition:** 0.4 g of pre-treated activated Ketjen EC-600JD carbon black is added to the PANI-Ni suspension. The carbon black was pre-washed with HCl (for purification) and HNO₃ (for oxygen doping/surface functionalization). The mixture is stirred for 48 hours at room temperature to allow adsorption/composite formation.
        3.  **Drying:** The suspension is dried in air at 95 °C for 24 hours to remove moisture and form a solid composite.
        4.  **Milling:** The dried solid composite is ball-milled for 20 minutes using ZrO₂ (Zirconia) balls to homogenize particle size.
        5.  **Pyrolysis & Acid Leaching Cycles (Repeated):** The milled powder undergoes a specific thermal and chemical treatment cycle, repeated multiple times:
            *   **Pyrolysis:** Heated in a tube furnace under flowing Nitrogen (N₂) atmosphere. The temperature is ramped to 900 °C at a rate of 30 °C per minute and held at 900 °C for 1 hour. This carbonizes the PANI, forms N-doped carbon, and reduces/sinters Ni species.
            *   **Acid Washing:** After cooling, the pyrolyzed material is washed in 2 M Sulfuric Acid (H₂SO₄) at 90 °C overnight to dissolve and remove unstable/excess metallic Nickel particles.
        6.  **Final Product:** The specific sequence performed was: **Four Pyrolysis steps** and **Three Acid Washing steps**. The catalyst is obtained after the completion of the **fourth pyrolysis step**. (Note: Acid washing typically follows pyrolysis, so the sequence was likely: Pyrolysis 1 -> Wash 1 -> Pyrolysis 2 -> Wash 2 -> Pyrolysis 3 -> Wash 3 -> Pyrolysis 4 -> Final Catalyst).

**Key Details Emphasized:**

*   **CoPc/CNT:** Precise masses (1 mg CoPc, 30 mg CNT), solvent volume (30 ml DMF), stirring time (24 h), washing solvents (EtOH, H₂O), washing method (centrifugation), drying method (freeze-drying).
*   **NiNC:** Precise quantities (3 ml Aniline, 5 g NiCl₂·6H₂O, 5 g (NH₄)₂S₂O₈, 0.5 l 1M HCl, 0.4 g Ketjen), polymerization time (1 h), support pre-treatment (HCl wash, HNO₃ doping), composite stirring time (48 h), drying conditions (95 °C, 24 h, air), milling details (ZrO₂ balls, 20 min), pyrolysis conditions (900 °C, 30 °C/min ramp, 1 h hold, N₂ atmosphere), acid washing conditions (2 M H₂SO₄, 90 °C, overnight), and critically, the **number of cycles** (4x pyrolysis, 3x acid washing, catalyst collected after 4th pyrolysis).

File: answers/10.1038_s41929-021-00729-4.txt
question: 

Imagine you are a chemist that is a professional in synthesizing catalysts, please summarize what catalyst is synthesized and the synthesis procedures with all the details from the following paragraph: 

Synthesis of Cu/Al 2 O 3 catalyst. The Cu/Al 2 O 3 catalyst was prepared by a coprecipitation method with NaOH and Na 2 CO 3 as the precipitating agent56. Copper nitrate and aluminium nitrate were dissolved in deionized water, and the precipitating agent was added dropwise into the solution at 60 °C under vigorous stirring. The mixture was aged overnight and filtered, with the precipitate dried at 100 °C for 12 h. The catalyst powders were finally calcined in static air at 450 °C for 4 h. X-ray photoelectron spectroscopy surface analysis and inductively coupled plasma optical emission spectrometry confirmed the absence of residual Na in the catalyst.


reasoning: 

Alright, let me approach this query methodically. The user wants a chemist's summary of a catalyst synthesis procedure from a technical paragraph. First, I need to identify the core elements: what catalyst was made (Cu/Al₂O₃) and how it was synthesized (coprecipitation).

Breaking down the paragraph chronologically: 
The precursors are copper nitrate and aluminum nitrate dissolved in water. The precipitating agents are NaOH and Na₂CO₃, added dropwise at 60°C with stirring. After aging overnight, they filtered and dried the precipitate at 100°C. Finally, calcination happened at 450°C in static air. Quality control confirmed no sodium residue.

I should emphasize the critical details: temperature controls (60°C during precipitation, 100°C drying, 450°C calcination), time parameters (overnight aging, 12h drying, 4h calcination), and the analytical verification (XPS and ICP-OES for sodium removal). 

The user likely needs this for replication or documentation, so precision matters. I'll structure the response with clear sections: catalyst identity, method, step-by-step procedure, and characterization. Avoiding jargon where possible but maintaining technical accuracy since they're posing as a professional chemist. 

Noting the citation "56" - while not expanded here, it suggests the method is literature-established. The sodium verification is crucial for catalyst purity, so I'll highlight that as a quality assurance step. 

Should I mention why static air matters? Probably not unless asked, as the query focuses on reporting facts. Keeping it concise but exhaustive within the given data.

answer: 

Based on the provided paragraph, here is a professional summary of the synthesized catalyst and its detailed synthesis procedure:

1.  **Catalyst Synthesized:**
    *   **Composition:** Copper supported on gamma-Alumina (`Cu/Al₂O₃`).
    *   **Form:** Powdered solid catalyst after calcination.
    *   **Key Quality Control:** Confirmed absence of residual sodium (Na) contamination by XPS and ICP-OES.

2.  **Synthesis Procedure (Coprecipitation Method):**

    *   **Step 1: Precursor Solution Preparation**
        *   Dissolve `Cu(NO₃)₂` (Copper nitrate) and `Al(NO₃)₃` (Aluminium nitrate) in deionized water.

    *   **Step 2: Precipitation**
        *   Heat the mixed metal nitrate solution to **60 °C**.
        *   Maintain **vigorous stirring**.
        *   Add a solution containing both `NaOH` (Sodium hydroxide) and `Na₂CO₃` (Sodium carbonate) as the **precipitating agent**.
        *   Addition method: **Dropwise** into the heated, stirred metal solution.

    *   **Step 3: Aging**
        *   After complete addition of the precipitant, continue stirring the resulting mixture/slurry at 60 °C.
        *   **Age the mixture overnight** (typically 12-16 hours).

    *   **Step 4: Filtration and Washing**
        *   Filter the aged mixture to separate the solid precipitate from the liquid.
        *   (Implied but not explicitly stated: The precipitate is thoroughly washed with deionized water to remove soluble sodium salts (nitrates, hydroxides, carbonates) and other ions. This is critical for the later confirmation of no residual Na).

    *   **Step 5: Drying**
        *   Dry the washed filter cake (precipitate) in an oven.
        *   Drying Temperature: **100 °C**.
        *   Drying Time: **12 hours**.

    *   **Step 6: Calcination (Activation)**
        *   Heat the dried catalyst precursor powder in a furnace.
        *   Atmosphere: **Static air** (no flowing gas).
        *   Calcination Temperature: **450 °C**.
        *   Calcination Time: **4 hours**.
        *   *Result:* Converts the hydroxide/carbonate precipitate mixture into the final active `CuO/Al₂O₃` catalyst (Cu(II) oxide supported on gamma-alumina).

**Key Synthesis Details:**

*   **Method:** Coprecipitation (simultaneous precipitation of Cu and Al species).
*   **Precipitating Agents:** `NaOH` and `Na₂CO₃` (dual base/carbonate system).
*   **Critical Temperatures:** Precipitation (60 °C), Drying (100 °C), Calcination (450 °C).
*   **Critical Times:** Aging (Overnight ~12-16h), Drying (12h), Calcination (4h).
*   **Stirring:** Vigorous during precipitation.
*   **Post-Synthesis Confirmation:** X-ray Photoelectron Spectroscopy (XPS) and Inductively Coupled Plasma Optical Emission Spectrometry (ICP-OES) confirmed the effectiveness of washing by detecting **no residual sodium** in the final calcined catalyst. This is essential for catalytic performance as Na can be a poison.

File: answers/10.1038_s41929-022-00741-2.txt
question: 

Imagine you are a chemist that is a professional in synthesizing catalysts, please summarize what catalyst is synthesized and the synthesis procedures with all the details from the following paragraph: 

Methods Catalyst synthesis. CeO 2 nanorods were synthesized by a hydrothermal method as reported previously24–26. In a typical synthesis, 1.736 g of Ce(NO 3 ) 3 ·6H 2 O (Aldrich, 99.99%) was dissolved in 10 ml of deionized water then added dropwise to a concentrated NaOH solution, forming a mixed solution of Ce(NO 3 ) 3 . The concentrated NaOH solution was prepared by dissolving 19.2 g of NaOH (Aldrich, >98%) in 70 ml of deionized water. Then, the mixed solution of Ce(NO 3 ) 3 was maintained under vigorous stirring for 30 min before being transferred to a Teflon-lined, stainless steel autoclave for hydrothermal treatment at 100 °C for 24 h. Following hydrothermal synthesis, the autoclave was cooled to room temperature. The yellow powder thus obtained was washed with deionized water until its pH became neutral. Finally, the powder was dried at 60 °C in air for 10 h. This sample of CeO 2 nanorod was used as a support in the following preparation of the Rh 1 /CeO 2 catalyst. The Rh 1 /CeO 2 catalyst was prepared by the deposition–precipitation method27. In a typical synthesis, 1.0 g of CeO 2 nanorods was dispersed in 50 ml of deionized water. The mixture was sonicated for 10 min and stirred at 400 r.p.m. for 1 h; at this stage it is termed CeO 2 aqueous dispersion. Then, 5.6 mg of Rh (III) nitrate hydrate (Aldrich, ~36% Rh basis), which provided ~2.0 mg of Rh metal, was weighed and dissolved in 20 ml of deionized water. The prepared Rh salt solution was slowly introduced into the prepared CeO2 aqueous dispersion by syringe pump at a flow rate of 0.2 ml min–1 while the aqueous solution was being stirred, creating an aqueous mixture containing both Rh3+ and CeO2 nanorods. This aqueous mixture of Rh3+ and ceria nanorods was continuously stirred for an additional 3 h. The pH of the mixture was carefully adjusted to 9.5 by gradual introduction of ammonium hydroxide solution (Aldrich, 28%) while the aqueous mixture was being stirred, followed by continuous stirring for an additional 5 h. The aqueous mixture was then centrifuged at 3,000 r.p.m. for 5 min, after which the upper layer was decanted. The solid product thus obtained was dried at 60 °C in an oven overnight and calcined in a muffle furnace at 250 °C for 2 h to obtain the as-synthesized Rh1/CeO2 catalyst. The actual loading of Rh on CeO2 nanorods of the as-synthesized catalyst was measured by inductively coupled plasma–optical emission spectrometry, and was found to be 0.17 wt%. Thus, either 0.17 wt% Rh/CeO2 or Rh1/CeO2 is used interchangeably to denote the as-synthesized catalyst in the following sections.

reasoning: 

Alright, the user wants me to act as a chemist specialized in catalyst synthesis and summarize the catalyst and its synthesis procedures from the given paragraph. Let me start by reading through the provided text carefully.

First, I notice there are two main catalysts mentioned: CeO₂ nanorods and Rh₁/CeO₂. The CeO₂ nanorods are synthesized via hydrothermal method, which is common for nanorod structures. The details include specific amounts of cerium nitrate hexahydrate and NaOH, dissolution steps, stirring times, and hydrothermal conditions. The post-synthesis steps like washing to neutral pH and drying are also crucial for obtaining the support material.

Then, the Rh₁/CeO₂ catalyst is prepared using deposition-precipitation. Key points here are dispersing the CeO₂ nanorods, sonication, adding rhodium nitrate solution via syringe pump, pH adjustment to 9.5 with ammonium hydroxide, and the subsequent steps like centrifugation, drying, and calcination. The actual Rh loading is 0.17 wt%, which explains the Rh₁ notation as single atoms.

I should ensure all quantitative details are included: masses, volumes, concentrations, temperatures, times, and equipment like Teflon-lined autoclave, syringe pump, muffle furnace. Also, the suppliers and purities (e.g., Aldrich 99.99%) are important for reproducibility. The pH adjustment to 9.5 is critical for deposition-precipitation, so that needs emphasis.

The user might be a researcher looking to replicate this synthesis or understand the process for their work. They might need precise details without ambiguity. Including the Rh loading confirmation via ICP-OES adds credibility. They might also be interested in why certain steps are done, like sonication for dispersion or calcination for catalyst activation. However, the query specifically asks for procedures and details, so sticking to the given steps without extrapolation is key. Making sure each synthesis phase is clearly separated and all parameters are explicitly stated will meet their needs.

answer: 

Based on the provided text, here is a professional chemist's summary of the synthesized catalyst and its detailed synthesis procedures:

**Synthesized Catalyst:**
*   **Rh₁/CeO₂** (also denoted as **0.17 wt% Rh/CeO₂**)
*   **Composition:** Single Rhodium atoms (Rh₁) dispersed on Cerium Oxide (CeO₂) nanorod support.
*   **Rh Loading:** 0.17 wt% (confirmed by ICP-OES).
*   **Support Material:** Hydrothermally synthesized CeO₂ nanorods.

**Detailed Synthesis Procedures:**

**1. Synthesis of CeO₂ Nanorod Support (Hydrothermal Method):**
    *   **Precursor Solution:** Dissolve 1.736 g of Ce(NO₃)₃·6H₂O (Aldrich, 99.99%) in 10 ml deionized water.
    *   **NaOH Solution:** Dissolve 19.2 g of NaOH (Aldrich, >98%) in 70 ml deionized water to form a concentrated solution.
    *   **Mixing:** Add the Ce(NO₃)₃ solution dropwise to the concentrated NaOH solution under vigorous stirring.
    *   **Aging:** Maintain the resulting mixture under vigorous stirring for 30 minutes.
    *   **Hydrothermal Treatment:** Transfer the mixture to a Teflon-lined stainless steel autoclave. Heat at **100 °C for 24 hours**.
    *   **Cooling:** Allow the autoclave to cool naturally to room temperature.
    *   **Washing:** Collect the resulting yellow powder and wash repeatedly with deionized water until the washings reach **neutral pH**.
    *   **Drying:** Dry the washed powder at **60 °C in air for 10 hours**.

**2. Synthesis of Rh₁/CeO₂ Catalyst (Deposition-Precipitation Method):**
    *   **Dispersion:** Disperse **1.0 g** of the synthesized CeO₂ nanorods in **50 ml** deionized water.
    *   **Pre-treatment:** Sonicate the dispersion for **10 minutes**, then stir at **400 rpm for 1 hour** (forming the "CeO₂ aqueous dispersion").
    *   **Rh Precursor Solution:** Weigh **5.6 mg** of Rh(III) nitrate hydrate (Aldrich, ~36% Rh basis, providing ~2.0 mg Rh metal) and dissolve it in **20 ml** deionized water.
    *   **Metal Deposition:** Introduce the Rh salt solution into the CeO₂ aqueous dispersion **slowly** using a syringe pump at a flow rate of **0.2 ml min⁻¹**, while the dispersion is under stirring. This creates the "aqueous mixture".
    *   **Initial Stirring:** Continue stirring the aqueous mixture (containing Rh³⁺ and CeO₂ nanorods) for an **additional 3 hours**.
    *   **pH Adjustment:** Carefully adjust the pH of the mixture to **9.5** by gradually adding ammonium hydroxide solution (Aldrich, 28%) under continuous stirring.
    *   **Aging:** After pH adjustment, continue stirring the mixture for an **additional 5 hours**.
    *   **Separation:** Centrifuge the mixture at **3,000 rpm for 5 minutes**. Decant and discard the supernatant (upper layer).
    *   **Drying:** Dry the solid product at **60 °C in an oven overnight**.
    *   **Calcination:** Calcinate the dried solid in a muffle furnace at **250 °C for 2 hours** to obtain the final **as-synthesized Rh₁/CeO₂ catalyst**.

**Key Confirmation:**
*   Inductively Coupled Plasma–Optical Emission Spectrometry (ICP-OES) confirmed the Rh loading on the CeO₂ nanorods to be **0.17 wt%**, justifying the "Rh₁" notation (indicating atomically dispersed Rh) and the "0.17 wt% Rh/CeO₂" designation.

This synthesis involves a well-defined two-step process: first creating a tailored CeO₂ nanorod support hydrothermally, followed by the precise deposition and fixation of Rhodium single atoms onto this support via pH-controlled deposition-precipitation, finishing with a mild calcination step.

File: answers/10.1038_s41929-022-00756-9.txt
question: 

Imagine you are a chemist that is a professional in synthesizing catalysts, please summarize what catalyst is synthesized and the synthesis procedures with all the details from the following paragraph: 

Methods Synthesis of single Pt atoms on Ru nanoparticles. In a typical synthesis, faceted Ru branched nanoparticles (0.1 mmol)18 and oleylamine (1 mmol, Sigma-Aldrich, 70%) were dispersed in 5.0 ml 1-octadecene (Sigma-Aldrich, 90 %) in a 25 ml two-necked round-bottomed flask. The solution was heated at 180 °C for 30 min under a nitrogen flow. Platinum(II) acetylacetonate (0.025 mmol, Sigma-Aldrich, 97%) was dissolved in 2 ml benzyl ether (Sigma-Aldrich, 98%) and slowly injected into the Ru solution at a rate of 0.2 ml min−1. The reaction was kept at 180 °C for 1 h. The synthesized nanoparticles were purified by precipitation using a mixture of toluene and ethanol and centrifuging at 1,500 r.p.m. for 5 min. The nanoparticles were then loaded on 10 mg Vulcan XC carbon (Fuel Cell Store) in 10 ml hexane and the mixture was stirred overnight. The products were collected by centrifugation and stored in a vial. The carbon-loaded PtRu branched nanoparticles were heated under a 5% hydrogen/nitrogen gas mixture at 200 °C for 2 h. The amount of Pt was analysed by inductively coupled plasma-optical emission spectrometry (ICP-OES) by digesting samples in aqua regia for 1 h at 80 °C.

reasoning: 

Alright, the user wants me to act as a professional chemist specializing in catalyst synthesis and summarize the catalyst and its synthesis procedure from the provided paragraph. Let me start by carefully reading the paragraph to extract all the necessary details.

First, the catalyst being synthesized is single platinum (Pt) atoms supported on ruthenium (Ru) nanoparticles. The support structure is faceted Ru branched nanoparticles. The goal is to achieve atomically dispersed Pt on Ru, which is crucial for catalytic properties like high activity and selectivity.

Looking at the synthesis steps, the procedure begins with dispersing Ru nanoparticles and oleylamine in 1-octadecene. The mixture is heated under nitrogen at 180°C for 30 minutes. This step likely conditions the Ru surface and removes impurities. 

Next, Pt precursor (platinum(II) acetylacetonate) dissolved in benzyl ether is slowly injected at a controlled rate. The slow injection is key to ensure controlled deposition of Pt atoms without forming clusters. Maintaining the temperature at 180°C for an hour allows the Pt to deposit as single atoms on the Ru nanoparticles.

Purification involves precipitation using toluene and ethanol, followed by centrifugation. Loading the nanoparticles onto Vulcan XC carbon support in hexane with overnight stirring ensures proper dispersion on the carbon. After centrifugation, the material is treated under a hydrogen/nitrogen mixture at 200°C. This reduction step likely removes any residual organic ligands and activates the catalyst.

Finally, Pt loading is quantified using ICP-OES after digesting samples in aqua regia. This confirms the amount of Pt deposited.

I need to ensure all steps, reagents, quantities, temperatures, and times are accurately captured. The user might be a researcher or student needing precise details for replication. They might also be interested in the rationale behind each step, like nitrogen flow preventing oxidation or slow injection for atomic dispersion. Highlighting these aspects could address deeper needs for understanding synthesis optimization and catalyst design principles.

answer: 

Based on the provided text, here's a professional chemist's summary of the synthesized catalyst and its detailed synthesis procedure:

**Synthesized Catalyst:**
*   **Catalyst:** Platinum Single Atoms (Pt SA) supported on faceted Ruthenium Branched Nanoparticles (Ru NPs), subsequently loaded onto Vulcan XC carbon.
*   **Key Feature:** Pt is atomically dispersed on the Ru nanoparticle surface, not forming clusters or nanoparticles of its own.
*   **Final Form:** PtRu Branched Nanoparticles (with Pt as single atoms) supported on Vulcan XC carbon.

**Detailed Synthesis Procedure:**

1.  **Preparation of Ru Dispersion:**
    *   **Materials:** Faceted Ru branched nanoparticles (0.1 mmol), Oleylamine (1 mmol, 70%), 1-Octadecene (5.0 ml, 90%).
    *   **Equipment:** 25 ml two-necked round-bottom flask.
    *   **Procedure:** Disperse the Ru nanoparticles and oleylamine in 1-octadecene within the flask. Heat the solution to 180 °C under a continuous flow of nitrogen gas. Maintain this temperature for 30 minutes.

2.  **Preparation & Injection of Pt Precursor:**
    *   **Materials:** Platinum(II) acetylacetonate (Pt(acac)₂, 0.025 mmol, 97%), Benzyl ether (2 ml, 98%).
    *   **Procedure:** Dissolve the Pt(acac)₂ in benzyl ether. Slowly inject this Pt solution into the *hot* Ru dispersion (maintained at 180 °C) at a controlled rate of **0.2 ml per minute**.

3.  **Pt Deposition Reaction:**
    *   **Conditions:** Maintain the reaction mixture at 180 °C under nitrogen flow.
    *   **Duration:** 1 hour after the Pt injection is complete.

4.  **Purification of PtRu Nanoparticles:**
    *   **Materials:** Toluene, Ethanol.
    *   **Procedure:** Precipitate the synthesized PtRu nanoparticles using a mixture of toluene and ethanol. Centrifuge the mixture at **1,500 revolutions per minute (r.p.m.)** for **5 minutes** to isolate the nanoparticles. (Note: The supernatant is discarded).

5.  **Carbon Support Loading:**
    *   **Materials:** Vulcan XC carbon (10 mg), Hexane (10 ml).
    *   **Procedure:** Disperse the purified PtRu nanoparticles in 10 ml hexane. Add 10 mg Vulcan XC carbon to this dispersion. Stir the mixture vigorously **overnight** to allow adsorption of the PtRu nanoparticles onto the carbon support.

6.  **Isolation of Carbon-Loaded Catalyst:**
    *   **Procedure:** Collect the carbon-loaded PtRu nanoparticles by centrifugation. Transfer the solid product to a storage vial.

7.  **Thermal Activation (Reduction):**
    *   **Conditions:** Heat the carbon-loaded PtRu nanoparticles under a flowing gas mixture of **5% Hydrogen (H₂) in Nitrogen (N₂)**.
    *   **Temperature & Duration:** 200 °C for 2 hours.

8.  **Pt Loading Quantification (Analysis - not part of synthesis):**
    *   **Method:** Inductively Coupled Plasma-Optical Emission Spectrometry (ICP-OES).
    *   **Sample Preparation:** Digest samples in aqua regia (HCl:HNO₃ mixture) for 1 hour at 80 °C to dissolve the metal content prior to ICP-OES analysis.

**Key Synthesis Rationale Highlights:**
*   **Oleylamine:** Acts as a surfactant/stabilizer and likely a mild reducing agent.
*   **1-Octadecene/Benzyl Ether:** High-boiling solvents enabling high-temperature reaction.
*   **N₂ Flow:** Creates an inert atmosphere preventing oxidation.
*   **Slow Pt Injection:** Critical for controlled deposition, favoring single-atom formation over nucleation/growth of Pt particles.
*   **Carbon Loading:** Provides a conductive support for electrocatalytic applications and prevents nanoparticle aggregation.
*   **H₂/N₂ Treatment:** Reduces surface oxides on the metals and removes residual organic ligands (capping agents), activating the catalyst surface.

File: answers/10.1038_s41929-022-00772-9.txt
question: 

Imagine you are a chemist that is a professional in synthesizing catalysts, please summarize what catalyst is synthesized and the synthesis procedures with all the details from the following paragraph: 

Methods Synthesis of electrocatalysts. In the first step, commercial ZIF-8 (Basolite Z1200, Sigma Aldrich) as a combined C and N precursor was pyrolysed in a tube furnace at 900 °C for 1 h under flowing nitrogen gas (research grade, BOC Ltd) to obtain a nitrogen-doped carbon framework that contained abundant Zn–N x sites (Zn–NC). A heating rate of 3 K min−1 was used to reach the set temperature of 900 °C. The Zn–NC product was then leached by refluxing in a 2 M H 2 SO 4 solution (95% H 2 SO 4 , Aristar, VWR) for 15–18 h to effectively remove most of the coordinated Zn (□-NC), although these sites are protonated. Leaching Zn–NC under aggressive acid reflux conditions was significantly more effective to remove Zn as compared with acid leaching at room temperature. In the second step, 100 mg of □-NC powder was dispersed in 100 ml of methanol (VWR) that contained 100 mg of Fe(II)Cl 2 ·4H 2 O (99%, Honeywell Fluka). This corresponded to an approximately 22 wt% Fe(II) content in the Fe and □-NC mixture. For the scaled-up synthesis, 700 mg of □-NC was dispersed in 250 ml of methanol that contained 700 mg of Fe(II)Cl 2 ·4H 2 O. This mixture was refluxed for 15–18 h with constant stirring followed by thorough washing in de-ionized water and then overnight leaching in 0.5 M H 2 SO 4 to ensure a complete removal of the physisorbed Fe ions. Afterwards, this iron-coordinated catalyst was subjected to a thorough aqueous washing and was then dried in a vacuum oven overnight at 70 °C. This unactivated catalyst, Fe–NCU, was then mixed with the DCDA (99%, Sigma-Aldrich) in a weight ratio of 2:1 and thoroughly ground for 15 min before it was subjected to the activation step at 900 °C for 1 h under a flow of a 5% H 2 /N 2 gas mixture (BOC Ltd). The temperature ramping rate was 3 K min−1 and the sample was cooled down naturally to room temperature after activation to give final activated catalyst, Fe–NCΔ-DCDA. For single-cell PEMFC tests, □-NC was additionally ball-milled to prepare the Fe–NCΔ-DCDA catalyst. The ball-milling of the dried □-NC powder was carried out at 400 r.p.m. for 2 h prior to the Fe incorporation step by methanol reflux. A control sample, Fe-NCΔ, was prepared by heat treating the Fe–NC under identical conditions, except that no DCDA was added. The Fe–NCΔ-CA variant was obtained by using CA (99%, Sigma-Aldrich) instead of DCDA under otherwise identical activation conditions.



reasoning: 

Alright, let me tackle this query. The user wants a chemist's summary of catalyst synthesis from a technical paragraph. First, I need to identify the final catalyst: Fe–NCΔ-DCDA. The synthesis has multiple steps, so I'll break it down chronologically.

Starting with the precursor: ZIF-8 is pyrolyzed at 900°C under nitrogen to form Zn-NC. Acid leaching removes zinc, creating □-NC. Then iron is added via reflux with Fe(II)Cl₂·4H₂O in methanol, followed by acid washing. The key activation step involves mixing with DCDA and reheating at 900°C under H₂/N₂. 

I should note the control samples—Fe-NCΔ (no DCDA) and Fe–NCΔ-CA (using citric acid)—as they're important for comparison. The ball-milling step for PEMFC tests is also mentioned. 

The user likely needs this for replication or research purposes, so precision in parameters (temperatures, concentrations, durations) is crucial. They might be evaluating catalyst performance or comparing synthesis methods. Including all variants ensures they understand the experimental design. 

Need to verify each reagent and condition: pyrolysis at 900°C (3 K/min ramp), acid leaching in 2M H₂SO₄, Fe loading at 22 wt%, and DCDA ratio. Also, emphasize the removal of physisorbed Fe via 0.5M H₂SO₄ wash. 

Finally, structure the steps clearly: precursor prep, Zn removal, Fe coordination, activation. Highlighting the purpose of each step (e.g., acid reflux for Zn removal efficiency) adds context. Ensure no detail from the paragraph is missed, like the scaled-up synthesis quantities.

answer: 

Based on the provided text, here's a professional chemist's summary of the synthesized catalyst and its detailed synthesis procedure:

**Final Catalyst Synthesized:** Fe–NCΔ-DCDA
*   **Composition:** Iron coordinated onto a nitrogen-doped carbon framework, activated with dicyandiamide (DCDA).
*   **Key Feature:** Designed to have high-density Fe-Nₓ active sites for electrocatalysis (e.g., fuel cells).

**Detailed Synthesis Procedure:**

1.  **Precursor Pyrolysis:**
    *   **Material:** Commercial ZIF-8 (Basolite Z1200).
    *   **Process:** Pyrolysis in a tube furnace.
    *   **Atmosphere:** Flowing nitrogen (research grade).
    *   **Temperature:** 900 °C.
    *   **Duration:** 1 hour.
    *   **Heating Rate:** 3 K min⁻¹.
    *   **Product:** Nitrogen-doped carbon framework with Zn-Nₓ sites (Zn-NC).

2.  **Zinc Leaching:**
    *   **Material:** Zn-NC powder.
    *   **Process:** Reflux in 2 M H₂SO₄ solution (prepared from 95% Aristar H₂SO₄).
    *   **Duration:** 15-18 hours.
    *   **Purpose:** Remove coordinated Zn, creating Zn-depleted, protonated sites (□-NC). Note: Acid reflux is emphasized as significantly more effective than room temperature leaching.

3.  **Iron Coordination:**
    *   **Material:** □-NC powder.
    *   **Process:**
        *   Disperse □-NC in methanol.
        *   Add Fe(II)Cl₂·4H₂O (99%) to the methanol suspension.
        *   **Ratio:** 100 mg □-NC : 100 mg Fe(II)Cl₂·4H₂O : 100 ml methanol (≈22 wt% Fe in mixture). *Scaled-up:* 700 mg □-NC : 700 mg Fe(II)Cl₂·4H₂O : 250 ml methanol.
        *   Reflux the mixture for 15-18 hours with constant stirring.
    *   **Post-Coordination Washing:**
        *   Thoroughly wash with de-ionized water.
        *   Leach overnight in 0.5 M H₂SO₄ to remove physisorbed Fe ions.
        *   Thoroughly wash again with de-ionized water.
        *   Dry overnight in a vacuum oven at 70 °C.
    *   **Product:** Unactivated iron-coordinated catalyst (Fe–NCU).

4.  **Activation with DCDA:**
    *   **Material:** Fe–NCU powder.
    *   **Process:**
        *   Mechanically mix Fe–NCU with Dicyandiamide (DCDA, 99%) in a weight ratio of 2:1 (Catalyst : DCDA).
        *   Grind thoroughly for 15 minutes.
        *   Heat treat the mixture in a tube furnace.
        *   **Atmosphere:** Flowing 5% H₂ / N₂ gas mixture.
        *   **Temperature:** 900 °C.
        *   **Duration:** 1 hour.
        *   **Heating Rate:** 3 K min⁻¹.
        *   **Cooling:** Natural cooling to room temperature.
    *   **Product:** Activated catalyst (Fe–NCΔ-DCDA).

**Additional Notes from the Procedure:**

*   **Ball-Milling (for PEMFC tests):** Prior to Step 3 (Iron Coordination), the dried □-NC powder was ball-milled at 400 rpm for 2 hours.
*   **Control Samples:**
    *   **Fe-NCΔ:** Fe–NCU was heat-treated under identical activation conditions (900°C, 5% H₂/N₂, 1h, 3 K/min) but **without** adding DCDA.
    *   **Fe–NCΔ-CA:** Activated identically to Fe–NCΔ-DCDA, but using Citric Acid (CA, 99%) **instead of** DCDA.

**Key Synthesis Features Highlighted:**

*   **High-Temperature Pyrolysis:** Creates the N-doped carbon backbone and initial M-Nₓ sites (Zn-Nₓ).
*   **Aggressive Acid Leaching:** Essential for near-complete Zn removal to create vacancies (□-NC).
*   **Reflux-Based Fe Incorporation:** Ensures coordination of Fe into the N-doped carbon vacancies.
*   **Post-Fe Acid Leaching:** Critical for removing loosely bound (physisorbed) Fe, leaving only strongly coordinated Fe.
*   **DCDA-Assisted Activation:** Secondary pyrolysis in reducing atmosphere (H₂/N₂) with a nitrogen-rich precursor (DCDA) is crucial for generating the final high-activity Fe-Nₓ sites in Fe–NCΔ-DCDA. The control samples (Fe-NCΔ, Fe–NCΔ-CA) demonstrate the importance of the DCDA additive.
