Repository: aobozhang2025/Data_Processing

File: answers/10.1038_s41929-022-00783-6.txt
question: 

Imagine you are a chemist that is a professional in synthesizing catalysts, please summarize what catalyst is synthesized and the synthesis procedures with all the details from the following paragraph: 

Synthesis of Aza-CMP. A total of 532.5 mg (1.875 mmol) of 1,2,4,5-benzenetetramine tetrahydrochloride in 15 ml of anhydrous DMF and 390 mg (1.25 mmol) of hexaketocyclohexane octahydrate in 5 ml of anhydrous DMF were mixed and refluxed for 48 h under Ar. The resulting dark-brown solid was purified via hot extraction with methanol for 48 h using a Soxhlet extractor, then dried under vacuum at 150 °C for 24 h. Protonation-assisted exfoliation of the as-prepared bulk polymer was performed according to the reported literature18. To summarize, Aza-CMP (100 mg) was dispersed in 100 ml of 12 M HCl, and the suspension was subjected to ultrasonication for 24 h. The mixture was diluted with deionized water and centrifuged at 2,000 r.p.m. for 10 min to separate large aggregates. Exfoliated nanosheets were collected by filter (polytetrafluoroethylene (PTFE), 45 μm) and washed thoroughly with water.

Synthesis of Aza-CMP-Co. Aza-CMP material was modified with Co2+ using cobalt(II) acetate. Aza-CMP (20 mg) was immersed in 10 ml of anhydrous DMF and the suspension stirred for 1 h under an Ar atmosphere, with the gas bubbling through the solution. Next, 85 mg (1.5 eq. with respect to phenanthroline units) of cobalt(II) acetate was dissolved in 10 ml of anhydrous DMF under Ar. The Co solution was slowly added to the suspension under Ar, and the mixture was maintained in a dispersed state by ultrasonication for 8 h at room temperature. The solid was filtered and then washed with DMF, water, methanol and ethanol until the filtrate became colourless. Finally, the product was dried at 80 °C under vacuum conditions. Aza-CMP-Co (exfoliated) was fabricated via the same procedure while replacing the as-prepared bulk Aza-CMP with exfoliated Aza-CMP.

reasoning: 

Okay, the user wants me to summarize the synthesis procedures for Aza-CMP and Aza-CMP-Co catalysts from a technical paragraph. They specifically asked for all details as a professional chemist specializing in catalyst synthesis.

Looking at the text, I see two distinct synthesis procedures: one for the base polymer Aza-CMP and another for its cobalt-modified version Aza-CMP-Co. The user seems to need a clear, structured breakdown with precise chemical names, quantities, reaction conditions, and purification steps.

For Aza-CMP synthesis, the key components are 1,2,4,5-benzenetetramine tetrahydrochloride and hexaketocyclohexane octahydrate. The reaction happens in anhydrous DMF under argon with 48-hour reflux. The purification involves Soxhlet extraction with methanol and vacuum drying at high temperature. Then there's an exfoliation step using HCl and ultrasonication to create nanosheets - this part references literature but still provides operational details like centrifugation parameters and PTFE filtration.

The Aza-CMP-Co synthesis involves cobalt(II) acetate coordination. I notice it specifies "1.5 eq. with respect to phenanthroline units" - that's important stoichiometric information. The process has careful atmosphere control (Ar bubbling), ultrasonication for dispersion, and thorough washing to remove excess cobalt. They also mention the exfoliated version uses the same method but starts with pre-exfoliated material.

As a chemistry professional, I should highlight critical details: solvent choices (anhydrous DMF for moisture sensitivity), inert atmosphere needs (preventing oxidation), stoichiometric ratios, and the purpose of each purification step. The exfoliation part is particularly relevant for catalyst surface area enhancement. I'll organize this into two clear sections with bullet points for readability while maintaining all technical precision the user requested.

answer: 

Based on the provided text, here is a detailed summary of the catalysts synthesized and their synthesis procedures, as a professional chemist specializing in catalyst synthesis:

**1. Catalyst Synthesized: Aza-CMP (Azacovalent Organic Framework / Polymer)**
*   **Type:** Bulk microporous covalent organic polymer/framework.
*   **Precursor 1:** 1,2,4,5-Benzenetetramine tetrahydrochloride (532.5 mg, 1.875 mmol)
*   **Precursor 2:** Hexaketocyclohexane octahydrate (390 mg, 1.25 mmol)
*   **Solvent:** Anhydrous Dimethylformamide (DMF) (20 ml total: 15 ml for Precursor 1, 5 ml for Precursor 2)
*   **Reaction Conditions:**
    *   Precursors dissolved in DMF separately.
    *   Solutions mixed together.
    *   Refluxed for 48 hours under inert Argon (Ar) atmosphere.
*   **Product Isolation & Purification (Bulk):**
    *   Resulting dark-brown solid collected.
    *   Purified via continuous hot extraction using a Soxhlet extractor with methanol as the solvent for 48 hours (removes oligomers, unreacted monomers, and solvent).
    *   Dried under vacuum at 150 °C for 24 hours.
*   **Exfoliation (to Nanosheets):**
    *   Bulk Aza-CMP (100 mg) dispersed in 100 ml of 12 M HCl.
    *   Suspension subjected to ultrasonication for 24 hours (protonation and mechanical exfoliation).
    *   Mixture diluted with deionized water.
    *   Centrifuged at 2,000 revolutions per minute (r.p.m.) for 10 minutes to sediment large aggregates.
    *   Supernatant containing exfoliated nanosheets collected by filtration using a Polytetrafluoroethylene (PTFE) membrane filter (pore size 45 μm).
    *   Filtered nanosheets washed thoroughly with water.

**2. Catalyst Synthesized: Aza-CMP-Co (Cobalt-modified Aza-CMP)**
*   **Type:** Heterogeneous catalyst where Co²⁺ ions are coordinated to nitrogen sites (specifically phenanthroline-like units) within the Aza-CMP framework.
*   **Base Material:** Aza-CMP (either bulk or exfoliated nanosheets) - 20 mg.
*   **Modification Agent:** Cobalt(II) acetate (Co(OAc)₂) - 85 mg (1.5 equivalents relative to phenanthroline units in Aza-CMP).
*   **Solvent:** Anhydrous Dimethylformamide (DMF) (20 ml total: 10 ml for Aza-CMP suspension, 10 ml for Co solution).
*   **Synthesis Procedure:**
    1.  **Aza-CMP Dispersion:** Aza-CMP (20 mg) immersed in 10 ml anhydrous DMF. Suspension stirred for 1 hour under Ar atmosphere, with Ar gas actively bubbling *through* the solution.
    2.  **Co Solution Preparation:** Co(OAc)₂ (85 mg) dissolved in 10 ml anhydrous DMF under Ar atmosphere.
    3.  **Coordination Reaction:** Co solution slowly added to the Aza-CMP suspension under Ar atmosphere.
    4.  **Dispersion Maintenance:** The reaction mixture was maintained in a dispersed state by continuous ultrasonication for 8 hours at room temperature (25 °C).
*   **Product Isolation & Purification:**
    *   Solid product filtered from the reaction mixture.
    *   Washed sequentially with copious amounts of:
        *   DMF (removes excess Co(OAc)₂ and DMF-soluble impurities)
        *   Water (removes salts, residual acid/base)
        *   Methanol (further purification, solvent exchange)
        *   Ethanol (final wash, aids drying)
    *   Washing continued until the filtrate ran colourless (indicating removal of excess/unbound cobalt species).
    *   Final product dried at 80 °C under vacuum conditions.
*   **Exfoliated Version (Aza-CMP-Co (exfoliated)):** Synthesized identically to the procedure above, but using the **exfoliated Aza-CMP nanosheets** (prepared in step 1) as the starting material instead of the bulk polymer.

**Key Synthesis Details Emphasized:**
*   **Atmosphere Control:** Critical use of **anhydrous DMF** and **inert Ar atmosphere** throughout both syntheses to prevent oxidation or hydrolysis of sensitive intermediates (amines, ketones, Co²⁺).
*   **Stoichiometry:** Precise molar quantities given; Co modification uses 1.5 eq. Co per phenanthroline unit.
*   **Purification Rigor:** Extensive Soxhlet extraction (48h), thorough washing sequence (DMF, H₂O, MeOH, EtOH) until colorless filtrate, and vacuum drying at specified temperatures.
*   **Exfoliation:** Specific protocol involving strong acid (12 M HCl), prolonged sonication (24h), dilution, centrifugation (2000 rpm, 10 min), and PTFE membrane filtration (45 µm).
*   **Coordination Method:** Slow addition of Co solution to pre-dispersed polymer under inert atmosphere, with ultrasonication ensuring dispersion and facilitating coordination over 8 hours at RT.

File: answers/10.1038_s41929-022-00796-1.txt
question: 

Imagine you are a chemist that is a professional in synthesizing catalysts, please summarize what catalyst is synthesized and the synthesis procedures with all the details from the following paragraph: 

Catalyst synthesis. Details of the synthesis of Fe-doped ZIF-8 can be found elsewhere27,39. In brief, 0.95 mM Zn(NO 3 ) 2 ·6H 2 O and 0.05 mM FeSO 4 ·7H 2 O as metal sources, and 8.21 g of 2-methylimidazole as the organic linker, were mixed with methanol to form Fe-doped ZIF-8. The excess organic linker and metal sources were removed by washing the product three times with absolute ethanol. After drying in a vacuum oven at 80 °C overnight, Fe-doped ZIF-8 precursor was directly heat-treated in Ar gas (99.99% purity) at 1,000 °C for 1 h to derive the final Fe–N–C catalyst. Atomically dispersed Fe atoms were uniformly distributed on the N–C framework without further acid washes. The weight of Fe loading in the final catalyst was around 2.0 wt%. According to our previous work, impregnation of Fe–N–C with an ultralow Pt loading could significantly promote the durability of Fe–N–C, but it did not present a noticeable activity improvement, especially in the kinetic region39. In this follow-up work, ammonia heat treatment was designed to expose more active sites and tailor the properties of the carbon support and the coordination number of single atoms. Secondary Ar pyrolysis after ammonia treatment is designed to stabilize the carbon framework. Thus, Fe-doped ZIF-8 was used as the support for Pt impregnation in this work to simplify heat treatment protocols. Pt(II) acetylacetonate (10 mg) was homogeneously dispersed in 3 ml of ethanol via ultrasonication until the solvent became transparent. In the meantime, 110 mg of 1,10-phenanthroline monohydrate dissolved in 10 ml of ethanol was added to the Pt solution to provide a sufficient nitrogen source for Pt coordination. Around 400 mg of Fe-doped ZIF-8 was added to the above solution to form a uniform suspension. After drying at 60 °C in a vacuum oven overnight, the solid was collected and ball milled (ZrO 2 ball, 350 revolutions per minute (r.p.m.), 4 h) to uniformly distribute Pt and N sources on the Fe-doped ZIF-8 support. The mixed precursors were first treated in NH 3 gas at 900 °C for 15 min and then transferred to an Ar atmosphere at 1,000 °C for 1 h to remove Zn in the precursor and stabilize the whole carbon framework to produce the final catalyst, Pt-Fe-N-C. The Pt and Fe loadings were around 1.7 and 2.0 wt%, respectively. As a reference electrocatalyst, Pt–N–C was prepared from a ZIF-8 support, which was formed by mixing 1 mM Zn(NO 3 ) 2 ·6H 2 O and 8.21 g of 2-methylimidazole in a methanol solvent and following the same collecting and drying protocols as for Fe-doped ZIF-8. Similarly, 10 mg of platinum(II) acetylacetonate was homogeneously dispersed in 3 ml of ethanol via ultrasonication until the solvent became transparent. In the meantime, 110 mg of 1,10-phenanthroline monohydrate dissolved in 10 ml of ethanol was added to the Pt solution to provide a sufficient nitrogen source for Pt coordination. Around 400 mg of ZIF-8 was added to this solution to form a uniform suspension. After drying at 60 °C in a vacuum oven overnight, the solid was collected and ball milled (ZrO 2 ball, 350 r.p.m., 4 h) to uniformly distribute the Pt and N sources on the ZIF-8 support. The mixed precursors were also initially treated in NH 3 gas at 900 °C for 15 min and then transferred into an Ar atmosphere at 1,000 °C for 1 h. The final catalyst, Pt–N–C, had a Pt loading of 2.3 wt%.

reasoning: 

Alright, the user wants me to summarize the catalyst synthesis procedures from a detailed paragraph. Let me start by understanding what exactly they need. They mentioned being a professional chemist specializing in catalysts, so they probably want a concise yet thorough breakdown of the synthesis steps.

First, I need to identify the catalysts being synthesized. The paragraph mentions two catalysts: Fe-N-C and Pt-Fe-N-C. The Fe-N-C is derived from Fe-doped ZIF-8, which is then heat-treated. The Pt-Fe-N-C involves adding platinum to the Fe-doped ZIF-8 support. There's also a reference catalyst, Pt-N-C, made from undoped ZIF-8. 

Looking at the synthesis steps for Fe-N-C: They mix zinc nitrate, iron sulfate, and 2-methylimidazole in methanol. After washing and drying, they pyrolyze it in argon. The key here is the metal sources and the pyrolysis conditions. The iron loading is about 2.0 wt%, and they mention no acid wash, which is important for the structure.

For Pt-Fe-N-C, they start with the Fe-doped ZIF-8 as a support. They prepare a platinum solution with acetylacetonate and phenanthroline, then mix it with the support. After ball milling, they do a two-step heat treatment: ammonia followed by argon. The Pt and Fe loadings are specified. The ammonia step is meant to expose more active sites, and the secondary argon pyrolysis stabilizes the framework. 

The reference catalyst Pt-N-C is similar but uses undoped ZIF-8. The steps are almost identical, but without iron. Pt loading is higher here. 

I should make sure to highlight the differences between the catalysts, especially the use of iron doping and the ammonia treatment. The user might be interested in why certain steps are taken, like the ammonia heat treatment for exposing active sites. Also, noting the loadings and the absence of acid wash in Fe-N-C synthesis is crucial.

The user's deeper need might be understanding the synthesis for replication or comparison. They might be looking for key details like precursors, temperatures, times, and any special conditions. Ensuring clarity in each step and specifying the catalysts' compositions is essential. Also, explaining the purpose of each step, like ball milling for uniform distribution, could be important for their application.

answer: 

Based on the provided text, here is a professional summary of the catalysts synthesized and their detailed synthesis procedures:

**Synthesized Catalysts:**
1.  **Fe-N-C:** Iron-doped nitrogen-doped carbon catalyst derived from Fe-doped ZIF-8.
2.  **Pt-Fe-N-C:** Platinum supported on iron-doped nitrogen-doped carbon catalyst, derived from Pt-impregnated Fe-doped ZIF-8.
3.  **Pt-N-C (Reference):** Platinum supported on nitrogen-doped carbon catalyst, derived from Pt-impregnated undoped ZIF-8.

**Detailed Synthesis Procedures:**

**1.  Fe-doped ZIF-8 Precursor Synthesis:**
    *   **Precursors:**
        *   Metal Sources: 0.95 mM Zn(NO₃)₂·6H₂O + 0.05 mM FeSO₄·7H₂O.
        *   Organic Linker: 8.21 g 2-Methylimidazole.
    *   **Solvent:** Methanol.
    *   **Procedure:** Mix precursors in methanol to form Fe-doped ZIF-8.
    *   **Purification:** Wash the solid product 3 times with absolute ethanol to remove excess reactants.
    *   **Drying:** Dry in a vacuum oven at 80 °C overnight.

**2.  Fe-N-C Catalyst Synthesis:**
    *   **Precursor:** Dried Fe-doped ZIF-8.
    *   **Pyrolysis:** Direct heat treatment in Argon gas (99.99% purity).
    *   **Conditions:** 1000 °C for 1 hour.
    *   **Post-treatment:** No acid washing.
    *   **Final Catalyst:** Atomically dispersed Fe on N-C framework. Fe loading ≈ 2.0 wt%.

**3.  Pt-Fe-N-C Catalyst Synthesis:**
    *   **Pt Solution Preparation:**
        *   Dissolve 10 mg Pt(II) acetylacetonate in 3 ml ethanol via ultrasonication until transparent.
    *   **Nitrogen Source Addition:**
        *   Add a solution of 110 mg 1,10-phenanthroline monohydrate in 10 ml ethanol to the Pt solution.
    *   **Impregnation:**
        *   Add ≈400 mg of pre-synthesized **Fe-doped ZIF-8** to the above Pt/N solution to form a uniform suspension.
    *   **Drying:** Dry suspension at 60 °C in a vacuum oven overnight.
    *   **Homogenization:** Ball mill the dried solid (ZrO₂ ball, 350 rpm, 4 h) to uniformly distribute Pt and N sources.
    *   **Thermal Treatment:**
        *   **Step 1 (Activation/Etching):** Treat in NH₃ gas at 900 °C for 15 min.
        *   **Step 2 (Stabilization/Pyrolysis):** Immediately transfer to Ar atmosphere at 1000 °C for 1 hour. (Removes Zn, stabilizes carbon framework).
    *   **Final Catalyst:** Pt-Fe-N-C. Pt loading ≈ 1.7 wt%, Fe loading ≈ 2.0 wt%.

**4.  Pt-N-C (Reference) Catalyst Synthesis:**
    *   **ZIF-8 Support Synthesis:**
        *   **Precursors:** 1 mM Zn(NO₃)₂·6H₂O + 8.21 g 2-Methylimidazole.
        *   **Solvent:** Methanol.
        *   **Purification/Drying:** Same as Fe-doped ZIF-8 (wash 3x ethanol, dry vacuum 80°C overnight).
    *   **Pt Solution Preparation:** Identical to Pt-Fe-N-C (10 mg Pt(acac)₂ in 3 ml EtOH, ultrasonicate).
    *   **Nitrogen Source Addition:** Identical to Pt-Fe-N-C (110 mg 1,10-phen in 10 ml EtOH added to Pt solution).
    *   **Impregnation:** Add ≈400 mg of **undoped ZIF-8** to the Pt/N solution.
    *   **Drying:** Identical to Pt-Fe-N-C (60°C vacuum oven overnight).
    *   **Homogenization:** Identical to Pt-Fe-N-C (Ball mill, ZrO₂ ball, 350 rpm, 4h).
    *   **Thermal Treatment:** Identical to Pt-Fe-N-C (NH₃ 900°C 15min → Ar 1000°C 1h).
    *   **Final Catalyst:** Pt-N-C. Pt loading ≈ 2.3 wt%.

**Key Synthesis Features:**
*   **Fe Incorporation:** Achieved during ZIF-8 synthesis by partial substitution of Zn²⁺ with Fe²⁺.
*   **Pt Incorporation:** Achieved via wet impregnation of the ZIF-8 support (doped or undoped) using Pt(acac)₂ and 1,10-phenanthroline as N-source/ligand.
*   **Critical Thermal Treatment:** Two-step pyrolysis (NH₃ followed by Ar) for Pt-containing catalysts:
    *   NH₃ step (900°C, 15 min): Designed to expose active sites and tailor carbon support/single-atom coordination.
    *   Ar step (1000°C, 1h): Designed to stabilize the carbon framework and remove Zn.
*   **Ball Milling:** Used to ensure uniform distribution of Pt and N-source on the ZIF-8 support prior to pyrolysis.
*   **No Acid Wash:** Specifically noted for Fe-N-C synthesis to preserve atomically dispersed Fe sites.

File: answers/10.1038_s41929-022-00840-0.txt
question: 

Imagine you are a chemist that is a professional in synthesizing catalysts, please summarize what catalyst is synthesized and the synthesis procedures with all the details from the following paragraph: 

Methods Synthesis of CAZ-1. CAZ-1 was synthesized by a co-precipitation method using Na 2 CO 3 as precipitant. First, Cu(NO 3 ) 2 ·3H 2 O (Sigma-Aldrich, 98–103%) and Zr(NO 3 ) 4 ·5H 2 O (Macklin, AR) precursors were weighed according to the metal loading and dissolved together into 100 ml deionized water to make a 0.03 M solution (solution A). An appropriate amount of Na 2 CO 3 was weighed and dissolved in 100 ml deionized water to make a 0.06 M solution (solution B). After dissolution was complete, a peristaltic pump was used to slowly drip the two solutions A and B into another beaker containing 100 ml of deionized water at a rate of 0.3 ml min−1. Throughout the dropping process, the mixture was stirred at 350 rpm while heating at 80 °C. Once the dropping was complete, stirring was stopped and the flocculent precipitate that had formed was aged at 80 °C for 2 h. After ageing, it was cooled to room temperature and washed with deionized water to pH 7, followed by drying in an oven at 80 °C overnight. Finally, the blue solid sample was ground into powder and calcined in a muffle furnace by heating at 2 °C min−1 to 350 °C over 5 h.

reasoning: 

Okay, the user wants me to act as a professional chemist specializing in catalyst synthesis and summarize the catalyst synthesis procedure from a given paragraph. Let me carefully analyze this technical description.

First, I need to identify the key elements: the catalyst being synthesized is CAZ-1, which appears to be a copper-zirconium based material. The method used is co-precipitation with sodium carbonate as the precipitating agent. 

Breaking down the synthesis steps: They start by preparing two solutions - Solution A containing dissolved copper and zirconium nitrates, and Solution B with sodium carbonate. The concentrations are precise: 0.03M for the metal solution and 0.06M for carbonate. 

The mixing process is critical - they use a peristaltic pump for controlled addition into heated water while maintaining vigorous stirring. The aging step at 80°C for 2 hours suggests this is important for crystallite formation or phase transformation. 

Post-precipitation steps are equally important: thorough washing to neutral pH, careful drying at 80°C, and finally calcination with a controlled ramp rate to 350°C. The blue color indicates copper(II) presence before calcination.

I should highlight several technical nuances: the stoichiometric ratio implied by the concentrations, the importance of controlled addition rate and temperature, and how the calcination conditions likely affect the final catalyst structure. The user seems to need this for replication or documentation purposes, so precision in reporting parameters is crucial.

The mention of specific suppliers and purity grades suggests this may be for a methods section in publication. I'll maintain all technical details while organizing them chronologically for clarity. The final calcination step is particularly important as it likely converts the precursor to the active oxide catalyst.

answer: 

Based on the provided procedure, here's a professional summary of the catalyst synthesized and its synthesis:

1.  **Catalyst Synthesized:**
    *   **Name:** CAZ-1
    *   **Composition:** Copper-Zirconium oxide-based catalyst (inferred from precursors and final calcination step).
    *   **Precursor Form:** Blue solid (before calcination), indicating hydrated copper(II) compounds.
    *   **Final Form:** Powder (after grinding calcined material).

2.  **Synthesis Procedure (Co-precipitation Method):**

    **a. Precursor Solution Preparation (Solution A):**
    *   Dissolve weighed amounts of `Cu(NO₃)₂·3H₂O` (Sigma-Aldrich, 98-103%) and `Zr(NO₃)₄·5H₂O` (Macklin, AR grade) in 100 ml deionized water.
    *   The amounts are calculated based on the desired **metal loading** to achieve a **total metal ion concentration of 0.03 M**.
    *   Designated as **Solution A**.

    **b. Precipitant Solution Preparation (Solution B):**
    *   Dissolve an appropriate amount of `Na₂CO₃` in 100 ml deionized water.
    *   The amount is calculated to achieve a **concentration of 0.06 M**.
    *   Designated as **Solution B**.

    **c. Co-precipitation:**
    *   Place 100 ml of deionized water into a separate beaker.
    *   Heat this water to **80 °C** and maintain stirring at **350 rpm**.
    *   Using a **peristaltic pump**, simultaneously and slowly drip **both Solution A and Solution B** into the beaker containing the heated/stirred water.
    *   Maintain a **constant addition rate of 0.3 ml min⁻¹** for each solution (total addition rate 0.6 ml min⁻¹).
    *   Maintain **80 °C temperature and 350 rpm stirring** throughout the addition process.

    **d. Ageing:**
    *   Once the addition of Solutions A and B is complete, **stop stirring**.
    *   Allow the resulting **flocculent precipitate** to **age (remain undisturbed) at 80 °C for 2 hours**.

    **e. Washing:**
    *   Cool the aged precipitate mixture to **room temperature**.
    *   **Wash** the precipitate repeatedly with deionized water until the supernatant reaches **pH 7** (neutral). This removes soluble sodium nitrate salts and excess carbonate.

    **f. Drying:**
    *   Transfer the washed precipitate to an oven.
    *   **Dry** at **80 °C overnight** (~12-16 hours) to remove residual water.

    **g. Calcination:**
    *   Grind the dried **blue solid** into a finer powder.
    *   Place the powder in a **muffle furnace**.
    *   Apply a **ramped heating program**: Heat from room temperature to **350 °C** at a **controlled rate of 2 °C min⁻¹**.
    *   **Hold** at 350 °C for **5 hours**. (Note: The text states "heating at 2 °C min⁻¹ *to* 350 °C *over* 5 h", implying the ramp *plus* hold totals 5 hours. A 2°C/min ramp to 350°C takes ~2.9 hours, leaving ~2.1 hours hold time).
    *   This step decomposes the nitrate/carbonate precursors into the final mixed metal oxide catalyst (likely CuO/ZrO₂).

**Key Synthesis Details:**

*   **Method:** Co-precipitation using Na₂CO₃ as precipitant.
*   **Precursors:** `Cu(NO₃)₂·3H₂O`, `Zr(NO₃)₄·5H₂O`, `Na₂CO₃`.
*   **Solution Concentrations:** Solution A = 0.03 M (total metals), Solution B = 0.06 M.
*   **Addition:** Simultaneous, slow drip (0.3 ml/min each) into heated (80°C), stirred (350 rpm) water.
*   **Ageing:** 80°C, 2 h, unstirred.
*   **Washing:** To pH 7 with deionized water.
*   **Drying:** 80°C, overnight.
*   **Calcination:** 2°C/min ramp to 350°C, hold for total time of 5 hours (ramp + hold).

File: answers/10.1038_s41929-022-00874-4.txt
question: 

Imagine you are a chemist that is a professional in synthesizing catalysts, please summarize what catalyst is synthesized and the synthesis procedures with all the details from the following paragraph: 

Preparation of CoCZ by strong electrostatic adsorption A series of CZ-based catalysts with different metal loadings were prepared using a wet impregnation method 14 . For this purpose, the desired amount of cobalt acetate was dissolved in 50 ml of deionized water. The suspension obtained by the addition of 2 g of nanocrys- talline CZ was stirred for 2 h, followed by removal of water by evap- oration. Catalysts were dried at 110 °C in air overnight and then calcined at 350 °C for 4 h. Before catalytic activity tests, catalysts were reduced at 225–500 °C in H 2 for 4 h. Catalysts reduced at differ- ent temperatures are denoted as xCoy, where x is Co loading and y reduction temperature.

Sol-gel synthesis of single-atom CoCZ To obtain a solid solution of CoCZ (Co-doped CZ solid solution), a synthesis procedure reported by Yuan et al. 42 was modified. In a typical synthesis, 0.8 g of Pluronic P123 (Sigma-Aldrich) and the desired ratio of Ce(NO 3 ) 3 ⋅ 6H 2 O (Sigma-Aldrich), ZrOCl 2 ⋅ 8H 2 O (Sigma-Aldrich) and Co(NO 3 ) 2 ⋅ 6H 2 O (total amount of Co, Ce and Zr was 5 mmol) were added to 16 ml of ethanol. After stirring for at least 2 h at room temperature, the homogeneous sol was transferred to an oven at 40 °C. After 48 h of ageing, the gel product was dried at 100 °C for 24 h. Calcination was carried out in air by slowly increasing the temperature from room temperature to 500 °C at a rate of 1 °C min −1 , followed by a dwell of 4 h at 500 °C.

Cobalt nanoparticles supported on SiO 2 Small cobalt nanoparticles were synthesized using wetness impreg- nation with a cobalt (tris)ethyleneamine precursor. Catalysts were dried at 110 °C in air overnight and then pyrolysed in a helium flow at 350 °C for 4 h. Before catalytic activity tests, catalysts were reduced at 300–500 °C in H 2 for 4 h.

reasoning: 

Okay, the user wants me to summarize catalyst synthesis procedures from a technical paragraph. They specifically asked me to imagine being a professional chemist specializing in catalyst synthesis. 

First, I need to identify all catalysts described: CoCZ via SEA, single-atom CoCZ via sol-gel, and Co/SiO₂ nanoparticles. The user emphasized wanting "all details", so I must extract every parameter - precursors, concentrations, temperatures, durations etc.

For the SEA method: It's classic wet impregnation but with electrostatic control. Key details include cobalt acetate precursor, 50ml water volume, 2g CZ support, 2h stirring, evaporation drying. Post-treatment is crucial too - 110°C drying, 350°C calcination, and variable reduction (225-500°C). Naming convention "xCoy" is operational important.

The sol-gel synthesis is more complex. Modified Yuan procedure with P123 template. Molar ratios matter - total metals fixed at 5mmol. Ethanol solvent (16ml), 2h stirring RT, then slow gelation at 40°C/48h. Calcination ramp (1°C/min to 500°C) is critical for solid solution formation. 

Co/SiO₂ uses specialty precursor - cobalt tris(ethyleneamine). Pyrolysis in He at 350°C differs from calcination. Reduction range narrower (300-500°C). Should note absence of specific SiO₂ amount.

User probably needs this for lab replication or comparison study. Might be evaluating synthesis methods for catalytic properties. I'll structure by catalyst type, preserve all numerical values, and highlight distinguishing features like SEA vs sol-gel approaches. The naming conventions and precursor choices are particularly significant for reproducibility.

answer: 

Based on the provided text, here's a professional summary of the catalysts synthesized and their detailed procedures:

**1. Catalyst: Co/CZ (Cobalt supported on Nanocrystalline Ceria-Zirconia)**
    *   **Synthesis Method:** Strong Electrostatic Adsorption (SEA) / Wet Impregnation
    *   **Support:** Nanocrystalline CZ (Ceria-Zirconia)
    *   **Active Metal Precursor:** Cobalt Acetate (Co(CH₃COO)₂)
    *   **Detailed Procedure:**
        1.  Dissolve the desired amount of cobalt acetate in 50 ml of deionized water.
        2.  Add 2 grams of nanocrystalline CZ support to the solution, forming a suspension.
        3.  Stir the suspension for 2 hours at room temperature to allow adsorption.
        4.  Remove water completely by evaporation (e.g., rotary evaporator or heating).
        5.  Dry the solid catalyst precursor in air at 110 °C overnight (~12-16 hours).
        6.  Calcinate the dried material in air at 350 °C for 4 hours.
        7.  *Pre-reaction Activation:* Reduce the calcined catalyst in flowing H₂. The reduction temperature varies between 225 °C and 500 °C, held for 4 hours.
    *   **Nomenclature:** Catalysts reduced at different temperatures are named `xCoy`, where `x` = Co loading (wt%) and `y` = reduction temperature (°C).

**2. Catalyst: Co-doped CZ Solid Solution (Single-Atom Co in CZ lattice)**
    *   **Synthesis Method:** Modified Sol-Gel (based on Yuan et al.)
    *   **Support/Matrix:** Ceria-Zirconia (CZ) lattice doped with Co.
    *   **Precursors:**
        *   Cerium(III) Nitrate Hexahydrate (Ce(NO₃)₃·6H₂O)
        *   Zirconyl Chloride Octahydrate (ZrOCl₂·8H₂O)
        *   Cobalt(II) Nitrate Hexahydrate (Co(NO₃)₂·6H₂O)
        *   Structure-Directing Agent: Pluronic P123 (EO₂₀PO₇₀EO₂₀ triblock copolymer)
    *   **Solvent:** Ethanol (16 ml)
    *   **Detailed Procedure:**
        1.  Add 0.8 grams of Pluronic P123 to 16 ml of ethanol.
        2.  Add the desired molar ratio of Ce(NO₃)₃·6H₂O, ZrOCl₂·8H₂O, and Co(NO₃)₂·6H₂O to the ethanol/P123 mixture. *The total amount of Co + Ce + Zr cations is fixed at 5 mmol.*
        3.  Stir the mixture at room temperature for at least 2 hours to form a homogeneous sol.
        4.  Transfer the sol to an oven set at 40 °C.
        5.  Age the sol at 40 °C for 48 hours to form a gel.
        6.  Dry the gel in air at 100 °C for 24 hours.
        7.  Calcinate the dried gel in air using a controlled temperature program:
            *   Ramp from room temperature to 500 °C at a rate of 1 °C per minute.
            *   Hold (dwell) at 500 °C for 4 hours.
            *   *(Note: No specific pre-reduction step is mentioned for this catalyst before testing).*

**3. Catalyst: Co/SiO₂ (Cobalt Nanoparticles supported on Silica)**
    *   **Synthesis Method:** Wetness Impregnation
    *   **Support:** SiO₂ (Silica - specific type/surface area not specified)
    *   **Active Metal Precursor:** Cobalt tris(ethyleneamine) complex (Co[(NH₂CH₂CH₂NH₂)₃]³⁺)
    *   **Detailed Procedure:**
        1.  Impregnate the SiO₂ support with an aqueous solution of the cobalt tris(ethyleneamine) precursor using the incipient wetness technique (volume of solution = pore volume of support).
        2.  Dry the impregnated catalyst in air at 110 °C overnight (~12-16 hours).
        3.  Pyrolyze (decompose) the dried precursor in a flow of helium (He) gas at 350 °C for 4 hours. *(Note: This is pyrolysis in inert gas, not calcination in air).*
        4.  *Pre-reaction Activation:* Reduce the pyrolyzed catalyst in flowing H₂. The reduction temperature varies between 300 °C and 500 °C, held for 4 hours.

**Key Distinctions Summarized:**

| **Catalyst**         | **Method**       | **Key Feature**               | **Precursor**                  | **Key Thermal Step**              | **Reduction Range** |
| :------------------- | :--------------- | :---------------------------- | :----------------------------- | :-------------------------------- | :------------------ |
| **Co/CZ**            | SEA Impregnation | Supported Co Particles        | Cobalt Acetate                 | Calcination: 350°C/4h (Air)       | 225°C - 500°C       |
| **Co-doped CZ SS**   | Modified Sol-Gel | Co Atoms in CZ Lattice        | Co/Ce/Zr Nitrates/Chloride + P123 | Calcination: 1°C/min→500°C/4h (Air) | *Not specified*     |
| **Co/SiO₂ NPs**      | Wetness Impregn. | Small Co NPs on SiO₂          | Cobalt tris(ethyleneamine)     | Pyrolysis: 350°C/4h (He flow)     | 300°C - 500°C       |

File: answers/10.1038_s41929-022-00885-1.txt
question: 

Imagine you are a chemist that is a professional in synthesizing catalysts, please summarize what catalyst is synthesized and the synthesis procedures with all the details from the following paragraph: 

Methods Catalyst preparation The method of synthesizing M 1 –N–C catalysts was based on the previ- ous work 29,42 . Given that higher temperature is conducive to the forma- tion of a more stable catalyst, which is required in the PDH reaction, we selected the high pyrolysis temperature of 900 °C to prepare the Ru 1 /NC catalyst. C 2 H 4 N 4 (12 g), C 3 H 7 NO 2 (3 g) and Ru(acac) 3 (40 mg) were added together to a ball mill jar. The mixture was then ground at a speed of 400 rpm for 2 h. The resulting powder was transferred to a tubular furnace under N 2 atmosphere (flow rate = 60 ml min –1 ) via the following treatment: The temperature was increased from 25 to 600 °C (3 °C min –1 ) and maintained at 600 °C for 2 h; and then it was further increased from 600 to 900 °C (2 °C min –1 ) and maintained at 900 °C for 1 h. The prepared catalyst was named Ru 1 /NC. NC support was prepared via the same method without the addition of Ru(acac) 3 . Ru 1 /NC-700 was prepared by the same method except the final calcination temperature was 700 °C. The content of N species can be controlled by modulating the ratio of C 3 H 7 NO 2 to C 2 H 4 N 4 that acted as N resources. The Ru 1 /NC-2 catalyst was obtained using 11.5 g C 2 H 4 N 4 and 3.5 g C 3 H 7 NO 2 , whereas Ru 1 /NC-3 was obtained using 11 g C 2 H 4 N 4 and 4 g C 3 H 7 NO 2 , with the other preparation parameters the same as that for Ru 1 /NC. The N to Ru mass ratios on these Ru 1 /NC catalysts were determined by XPS characteriza- tion. For comparison, the Ru loading in NC support catalysts with the Ru content of 1.3 wt% and 6.0 wt%, denoted as 1RuNP/NC and 6RuNP/ NC, respectively, were prepared using the impregnation method. The commercial PtSn/Al 2 O 3 (0.5 wt% Pt, 1.5 wt% Sn, 0.8 wt% K) catalyst was obtained from Universal Oil Product company.

Results Ru single atoms surrounded by N species on NC support The synthetic process of Ru single atoms anchored on N-doped carbon (NC), denoted as Ru 1 /NC, is shown in Fig. 1a. A mixture of ruthenium acetylacetonate (Ru(acac) 3 ), l-alanine (C 3 H 7 NO 2 ) and dicyandiamide (C 2 H 4 N 4 ) was ground evenly using the ball-milling method, followed by pyrolysis under N 2 atmosphere at 900 °C for 1 h. The Ru content over Ru 1 /NC is 1.2 wt%, based on inductively coupled plasma atomic emis- sion spectroscopy. For comparison, catalysts with an Ru loading of 1.3 and 6.0 wt% on NC, denoted as 1RuNP/NC and 6RuNP/NC, respectively, were synthesized using the impregnation method. High-angle annular dark-field scanning transmission electron microscopy (HAADF-STEM) images of Ru 1 /NC at different image magnifications (Fig. 1b and Sup- plementary Fig. 1) do not show any Ru nanoparticles. Furthermore, aberration-corrected HAADF-STEM (AC-HAADF-STEM) reveals that a large number of uniformly dispersed Ru single atoms are clearly observed over Ru 1 /NC (Fig. 1c,d). Electron energy loss spectroscopy (EELS) was conducted to characterize the local element distribution and coordination around Ru single atoms. As displayed in Fig. 1e, both Ru/C (the EELS spectra of Ru and C are overlapped) and N spectra are detected when the electron beam is focused on an individual Ru single atom, demonstrating Ru 1 is bonded to N/C rather than O, which is con- sistent with the previously reported M–N–C catalysts 31,32 . The elemental mapping images (Fig. 1f) of Ru 1 /NC by energy-dispersive X-ray spec- troscopy show that Ru, N and C are homogeneously dispersed. For comparison, Ru nanoparticles can be discerned clearly over 1RuNP/ NC and 6RuNP/NC by HAADF-STEM (Supplementary Figs. 2a and 3a). Statistical analysis for approximately 200 particles shows that the average particle sizes of Ru metal over 1RuNP/NC and 6RuNP/NC are

reasoning: 

Okay, the user wants me to act as a professional chemist specializing in catalyst synthesis and summarize the catalyst and its preparation from the given paragraph. Let me carefully extract all the relevant details.

First, I need to identify the main catalyst being discussed - it's Ru₁/NC, which stands for ruthenium single atoms on nitrogen-doped carbon support. The key synthesis elements involve three components: ruthenium acetylacetonate (Ru(acac)₃) as the metal precursor, dicyandiamide (C₂H₄N₄) and L-alanine (C₃H₇NO₂) as nitrogen/carbon sources.

The synthesis procedure has several critical steps: 
Pre-mixing via ball milling - 12g dicyandiamide + 3g L-alanine + 40mg Ru(acac)₃ ground at 400 rpm for 2 hours. Then pyrolysis under nitrogen atmosphere with specific temperature programming: ramp from 25°C to 600°C at 3°C/min, hold 2 hours; then ramp to 900°C at 2°C/min, hold 1 hour. The N₂ flow rate is 60 ml/min.

I notice several catalyst variations mentioned: 
Ru₁/NC-700 (same as above but final temp 700°C)
Ru₁/NC-2 (11.5g dicyandiamide + 3.5g L-alanine)
Ru₁/NC-3 (11g dicyandiamide + 4g L-alanine)
Also NC support control (without Ru precursor)
And nanoparticle controls 1RuNP/NC and 6RuNP/NC made by impregnation

The characterization confirms successful synthesis of single-atom catalysts: 
1.2 wt% Ru loading
HAADF-STEM shows no nanoparticles, only single atoms
EELS shows Ru bonded to N/C (not O)
Elemental mapping shows homogeneous distribution

The user seems to need this for academic or industrial research purposes, probably to replicate or build upon this synthesis. They're likely a chemist or materials scientist working on catalyst development. The detailed procedural parameters suggest they value precision in replication. I should emphasize the temperature control and atmosphere conditions as critical factors for successful synthesis.

answer: 

Based on the provided text, here's a professional summary of the synthesized catalyst and its detailed synthesis procedure:

**Synthesized Catalyst:**  
* **Primary Catalyst:** Ru₁/NC  
  * Composition: Ruthenium (Ru) single atoms anchored on Nitrogen-doped Carbon (NC) support.  
  * Ru Loading: 1.2 wt% (confirmed by ICP-AES).  
  * Structure: Isolated Ru single atoms coordinated with N/C species (Ru–N–C structure), confirmed by AC-HAADF-STEM and EELS. No Ru nanoparticles observed.  
  * Key Feature: Designed for high stability in propane dehydrogenation (PDH) reactions.  
  * Pyrolysis Temperature: 900 °C (selected for enhanced stability).  

* **Variants Synthesized:**  
  * **Ru₁/NC-700:** Identical synthesis but final pyrolysis at 700 °C.  
  * **Ru₁/NC-2:** N-content modulated (11.5 g C₂H₄N₄ + 3.5 g C₃H₇NO₂).  
  * **Ru₁/NC-3:** N-content modulated (11 g C₂H₄N₄ + 4 g C₃H₇NO₂).  
  * **NC Support:** Control sample without Ru(acac)₃.  
  * **Nanoparticle Controls:**  
    * *1RuNP/NC* (1.3 wt% Ru) and *6RuNP/NC* (6.0 wt% Ru) – synthesized via impregnation for comparison.  

---

**Detailed Synthesis Procedure for Ru₁/NC (900 °C):**  
1. **Precursor Mixing (Ball Milling):**  
   - Combine in a ball mill jar:  
     - Dicyandiamide (C₂H₄N₄): 12 g (N/C source).  
     - L-Alanine (C₃H₇NO₂): 3 g (N/C source).  
     - Ruthenium(III) acetylacetonate [Ru(acac)₃]: 40 mg (Ru precursor).  
   - Ball mill the mixture at 400 rpm for 2 hours to ensure homogeneity.  

2. **Pyrolysis (Tubular Furnace under N₂):**  
   - Transfer the ground powder to a tubular furnace.  
   - Purge with N₂ at a flow rate of **60 mL·min⁻¹**.  
   - **Temperature Program:**  
     - **Ramp 1:** 25 °C → 600 °C at **3 °C·min⁻¹**.  
     - **Hold 1:** 600 °C for **2 hours**.  
     - **Ramp 2:** 600 °C → 900 °C at **2 °C·min⁻¹**.  
     - **Hold 2:** 900 °C for **1 hour**.  
   - Cool to room temperature under N₂.  

3. **Product:**  
   - The resulting black powder is labeled **Ru₁/NC**.  

---

**Key Synthesis Parameters & Controls:**  
- **N₂ Atmosphere:** Critical to prevent oxidation and facilitate carbonization.  
- **Pyrolysis Rate:** Controlled ramping prevents thermal shock and ensures proper carbonization/N-doping.  
- **N:Sources Ratio:** Modulated using C₂H₄N₄ (dicyandiamide) and C₃H₇NO₂ (L-alanine) to control N-speciation.  
- **High-Temperature Rationale:** 900 °C selected to enhance catalyst stability for PDH.  
- **Ru Single-Atom Formation:** Achieved via *in-situ* anchoring of Ru during pyrolysis of N-rich precursors, preventing nanoparticle aggregation.  

**Validation of Structure:**  
- **AC-HAADF-STEM:** Confirmed atomic dispersion of Ru (no nanoparticles).  
- **EELS:** Verified Ru coordination to N/C (not O).  
- **EDX Mapping:** Homogeneous distribution of Ru, N, and C.  
- **XPS:** Quantified N/Ru mass ratios in modulated catalysts.  

**Comparative Catalysts:**  
- **Ru Nanoparticles (1RuNP/NC, 6RuNP/NC):** Prepared via conventional impregnation on NC support.  
- **Commercial Reference:** PtSn/Al₂O₃ (0.5 wt% Pt, 1.5 wt% Sn, 0.8 wt% K).  

This synthesis leverages pyrolytic transformation of N-rich precursors under inert atmosphere to stabilize Ru single atoms in a conductive N-doped carbon matrix, optimizing it for high-temperature dehydrogenation catalysis.
