Repository: aobozhang2025/Data_Processing

File: answers/10.1038_s41929-025-01320-x.txt
question: 

Imagine you are a chemist that is a professional in synthesizing catalysts, please summarize what catalyst is synthesized and the synthesis procedures with all the details from the following paragraph: 

Results Synthesis and characterization The siliceous MFI zeolite modulated Co catalyst was synthesized with a hydrothermal strategy using Co salts, tetraethyl orthosilicate, tetrapropylammonium hydroxide (TPAOH), urea and water in a gel with a composition of 1.0 SiO 2 /0.97 TPAOH/30 H 2 O/0.83 urea/0.1 Co 2+ (mole ratio). After crystallization at 180 °C, calcination to remove the organic template, and washing with nitric acid at 80 °C three times (details are provided in the Methods) to remove the excess Co spe- cies, a sample (denoted CoS-1) with a Co loading of ~0.5 wt% was obtained (Supplementary Fig. 1). Usually, hydrothermal synthesis of metal-containing zeolites results in unstable metal species (for exam- ple, extra-framework Co), and washing with nitric acid is necessary for selective removal of these undesired Co species. X-ray diffraction patterns of the CoS-1 showed peaks typically assigned to the MFI zeo- lite structure with high crystallinity (Supplementary Fig. 2). Scanning transmission electron microscopy (STEM) and transmission electron microscopy (TEM) images of the CoS-1 showed zeolite crystals with an average size of ~500 nm (Supplementary Figs. 3 and 4). N 2 sorption of the CoS-1 gave type-I isotherms with a surface area of 358.4 m 2 g −1 (Supplementary Figs. 5 and 6).

Synthesis of Co/Al 2 O 3 , Co/TiO 2 , Co/SiO 2 and CoNP/S-1 As a typical run for the synthesis of Co/Al 2 O 3 , 6 g of Al 2 O 3 was mixed with 6 ml of aqueous Co(NO 3 ) 2 ·6H 2 O solution (Co concentration of 0.085 mol l −1 ), followed by ultrasonic treatment for 1 h and static treat- ment overnight at room temperature. The suspensions were then stirred for 2 h in air at 120 °C until the water was completely evapo- rated. Following calcination at 650 °C for 4 h in air, Co/Al 2 O 3 was finally obtained. The Co/TiO 2 , Co/SiO 2 and CoNP/S-1 were synthesized follow- ing the same procedures, except for using TiO 2 , SiO 2 and S-1 as supports. The Co loading on Co/Al 2 O 3 , Co/SiO 2 and CoNP/S-1, obtained based on ICP analysis, was 0.47, 0.51 and 0.58 wt%, respectively.

Synthesis of self-prepared PtSn/Al 2 O 3 SnCl 2 ·2H 2 O (400 mg) was dissolved in 10 ml of dilute nitric acid (1 M), then 2 ml of the SnCl 2 solution was added to 3.0 g of nanosized γ-Al 2 O 3 (20 nm), followed by ultrasonic treatment for 1 h, then static treatment overnight at room temperature. The mixture was next stirred for 2 h at 120 °C until the water was completely evaporated. After calcination at 550 °C in flowing humid air (50 ml min −1 , 20 vol% water in air), the Sn/Al 2 O 3 support was obtained. A 1.5-ml volume of H 2 PtCl 6 aque- ous solution (Pt concentration of 0.033 M) was applied to 2 g of Sn/Al 2 O 3 , followed by ultrasonic treatment for 1 h, then static treat- ment overnight at room temperature. The mixture was stirred for 2 h at 120 °C until the water was completely evaporated. After calcination at 550 °C in flowing humid air (50 ml min −1 , 20 vol% water in air), 1 g of the obtained powder was mixed with 1 ml of KNO 3 aqueous solu- tion (0.05 M) to eliminate acid sites. Following reduction at 500 °C in flowing hydrogen (50 ml min −1 , 20% H 2 in Ar), PtSn/Al 2 O 3 catalyst was obtained. Residual Cl species on the catalyst surface were excluded by XPS characterization.

Synthesis of CoS-1 TPAOH solution (100 g; 40 wt% in water), 42 g of TEOS and 21 g of deionized water were stirred at room temperature for 8 h, then 6.0 g of Co(NO 3 ) 2 ·6H 2 O was pre-dissolved in 30 ml of deionized water and mixed with the above solution, followed by adding 10 g of urea. After stirring for another 2 h, the mixture was transferred into an autoclave and thermally heated at 180 °C for three days. After washing with water, drying at 100 °C and calcining in air at 650 °C for 4 h to remove the organic template, raw powder was obtained. This powder was washed with nitric acid to remove the Co oxide crystals/nanoparticles that might exist on the zeolite external surface or within the micropores. In a typical run for acid washing, 5 g of powder was stirred in 200 ml of aqueous nitric acid solution (4 M) at 80 °C for 10 h. After filtration

Synthesis of S-1 TPAOH solution (100 g; 40 wt% in water), 42 g of TEOS and 21 g of deion- ized water were stirred at room temperature for 10 h, then the mixture was transferred into an autoclave and thermally heated at 180 °C for three days. After washing with water, drying at 100 °C and calcining in air at 650 °C for 4 h to remove the organic template, S-1 zeolite was obtained.

reasoning: 

Okay, the user wants me to act as a professional chemist specializing in catalyst synthesis and summarize the catalysts and their detailed synthesis procedures from a technical paragraph. 

First, I need to identify all catalysts mentioned: CoS-1 (cobalt-modified MFI zeolite), Co/Al₂O₃, Co/TiO₂, Co/SiO₂, CoNP/S-1, PtSn/Al₂O₃, and S-1 zeolite. The descriptions contain multiple synthesis routes that I must extract precisely.

For CoS-1, the key points are the hydrothermal method with specific mole ratios (SiO₂/TPAOH/H₂O/urea/Co²⁺ = 1.0/0.97/30/0.83/0.1), crystallization at 180°C, calcination, and critical acid washing with 4M HNO₃ at 80°C to remove unstable cobalt species. The acid washing step seems crucial for stabilizing the framework cobalt.

The supported cobalt catalysts (Co/Al₂O₃ etc.) follow a simpler impregnation method: ultrasonic treatment, static aging, evaporation at 120°C, and calcination at 650°C. I notice the calcination temperature is high - probably to ensure strong metal-support interaction. 

The PtSn/Al₂O₃ synthesis is more complex with sequential Sn deposition, Pt addition, dual calcination in humid air, potassium nitrate treatment for acidity control, and final reduction. The user emphasized excluding chloride residues, so I'll highlight the XPS verification.

For S-1 zeolite (support material), it's a template-assisted hydrothermal synthesis similar to CoS-1 but without cobalt or urea. The 650°C calcination is consistent across most preparations.

The user seems to need this for replicating experiments or literature review. I should emphasize material purity aspects (acid washing for CoS-1, Cl removal for PtSn) and critical parameters like temperatures, concentrations, and dwell times. The supplementary figures referenced suggest they may cross-check characterization data later.

I'll structure the response by catalyst type with bullet-pointed steps for clarity, preserving all quantitative details (weights, concentrations, temperatures). The acid washing and reduction steps deserve special attention since they directly impact catalytic performance.

answer: 

Based on the provided text, here is a professional chemist's summary of the synthesized catalysts and their detailed synthesis procedures:

**1. CoS-1 (Cobalt-modified Siliceous MFI Zeolite Catalyst)**
*   **Catalyst:** Cobalt atoms incorporated into the framework of a siliceous MFI zeolite (ZSM-5 type structure).
*   **Loading:** ~0.5 wt% Co.
*   **Synthesis Procedure (Hydrothermal + Acid Wash):**
    1.  **Gel Preparation:** Stir TPAOH solution (100 g, 40 wt% in water), tetraethyl orthosilicate (TEOS, 42 g), and deionized water (21 g) at room temperature for 8 hours.
    2.  **Cobalt Addition:** Pre-dissolve Co(NO₃)₂·6H₂O (6.0 g) in deionized water (30 ml) and add it to the above solution.
    3.  **Urea Addition:** Add urea (10 g) to the mixture.
    4.  **Stirring:** Stir the final mixture for another 2 hours.
    5.  **Crystallization:** Transfer the mixture to an autoclave and heat hydrothermally at 180 °C for 3 days.
    6.  **Post-Crystallization:** Wash the solid product with water.
    7.  **Drying:** Dry the washed solid at 100 °C.
    8.  **Calcination (Template Removal):** Calcinate the dried solid in air at 650 °C for 4 hours to remove the organic template (TPAOH). This yields the "raw powder".
    9.  **Acid Washing (Critical Step):** Stir the raw powder (5 g) in aqueous nitric acid solution (200 ml, 4 M) at 80 °C for 10 hours. Filter and wash thoroughly. *This step selectively removes unstable extra-framework cobalt species (e.g., Co oxide nanoparticles/crystals on the external surface or within micropores).*
    10. **Final Product:** The washed and dried solid is the CoS-1 catalyst.

**2. Supported Cobalt Catalysts (Co/Al₂O₃, Co/TiO₂, Co/SiO₂, CoNP/S-1)**
*   **Catalyst:** Cobalt oxide species supported on various metal oxides (Al₂O₃, TiO₂, SiO₂) or siliceous MFI zeolite (S-1, denoted as CoNP/S-1).
*   **Loadings:** ~0.47 wt% Co (Al₂O₃), ~0.51 wt% Co (SiO₂), ~0.58 wt% Co (S-1).
*   **Synthesis Procedure (Impregnation):**
    1.  **Impregnation:** Mix the support material (e.g., 6 g Al₂O₃) with an aqueous Co(NO₃)₂·6H₂O solution (e.g., 6 ml, 0.085 mol L⁻¹ Co concentration).
    2.  **Ultrasonic Treatment:** Subject the mixture to ultrasonic treatment for 1 hour.
    3.  **Aging:** Allow the mixture to stand statically overnight at room temperature.
    4.  **Drying:** Stir the mixture for 2 hours at 120 °C until all water is completely evaporated.
    5.  **Calcination:** Calcinate the dried solid in air at 650 °C for 4 hours.
    6.  **Final Product:** The calcined solid is the final catalyst (e.g., Co/Al₂O₃). *The same procedure is used for Co/TiO₂ (using TiO₂ support), Co/SiO₂ (using SiO₂ support), and CoNP/S-1 (using S-1 zeolite support).*

**3. PtSn/Al₂O₃ (Bimetallic Platinum-Tin Catalyst)**
*   **Catalyst:** Platinum and Tin supported on γ-Al₂O₃.
*   **Synthesis Procedure (Sequential Impregnation):**
    1.  **Sn Solution:** Dissolve SnCl₂·2H₂O (400 mg) in dilute nitric acid (10 ml, 1 M).
    2.  **Sn Impregnation:** Add SnCl₂ solution (2 ml) to nanosized γ-Al₂O₃ (3.0 g, 20 nm particles).
    3.  **Ultrasonic Treatment:** Subject the mixture to ultrasonic treatment for 1 hour.
    4.  **Aging:** Allow the mixture to stand statically overnight at room temperature.
    5.  **Drying:** Stir the mixture for 2 hours at 120 °C until all water is completely evaporated.
    6.  **Calcination (Sn):** Calcinate the dried solid at 550 °C for an unspecified time in flowing humid air (50 ml min⁻¹, 20 vol% H₂O in air) to obtain Sn/Al₂O₃.
    7.  **Pt Impregnation:** Apply H₂PtCl₆ aqueous solution (1.5 ml, 0.033 M Pt concentration) to Sn/Al₂O₃ (2 g).
    8.  **Ultrasonic Treatment:** Subject the mixture to ultrasonic treatment for 1 hour.
    9.  **Aging:** Allow the mixture to stand statically overnight at room temperature.
    10. **Drying:** Stir the mixture for 2 hours at 120 °C until all water is completely evaporated.
    11. **Calcination (Pt):** Calcinate the dried solid at 550 °C for an unspecified time in flowing humid air (50 ml min⁻¹, 20 vol% H₂O in air).
    12. **Acidity Modification:** Mix the obtained powder (1 g) with KNO₃ aqueous solution (1 ml, 0.05 M) to eliminate acid sites.
    13. **Reduction:** Reduce the material at 500 °C in flowing hydrogen (50 ml min⁻¹, 20% H₂ in Ar).
    14. **Final Product:** The reduced solid is the PtSn/Al₂O₃ catalyst. *XPS confirmed the absence of residual Cl species.*

**4. S-1 (Pure Siliceous MFI Zeolite Support)**
*   **Material:** Pure silica MFI zeolite (silicalite-1), used as a support for CoNP/S-1.
*   **Synthesis Procedure (Hydrothermal):**
    1.  **Gel Preparation:** Stir TPAOH solution (100 g, 40 wt% in water), TEOS (42 g), and deionized water (21 g) at room temperature for 10 hours.
    2.  **Crystallization:** Transfer the mixture to an autoclave and heat hydrothermally at 180 °C for 3 days.
    3.  **Post-Crystallization:** Wash the solid product with water.
    4.  **Drying:** Dry the washed solid at 100 °C.
    5.  **Calcination (Template Removal):** Calcinate the dried solid in air at 650 °C for 4 hours to remove the organic template (TPAOH).
    6.  **Final Product:** The calcined solid is the S-1 zeolite.

File: answers/10.1038_s41929-025-01334-5.txt
question: 

Imagine you are a chemist that is a professional in synthesizing catalysts, please summarize what catalyst is synthesized and the synthesis procedures with all the details from the following paragraph: 

Methods Catalyst preparation A series of xFe–yMn catalysts, with different Fe/Mn molar ratios, was prepared via the co-precipitation method using iron(III) nitrate nonahydrate (Fe(NO 3 ) 3 ·9H 2 O) and manganese(II) nitrate tetrahy- drate (Mn(NO 3 ) 2 ·4H 2 O) as the metal precursors. Typically, appropri- ate amounts of Fe(NO 3 ) 3 ·9H 2 O and Mn(NO 3 ) 2 ·4H 2 O were dissolved in deionized water (180 ml) for a total molar concentration of Fe 3+ and Mn 2+ of 0.56 mol l −1 . Each mass of Fe(NO 3 ) 3 ·9H 2 O and Mn(NO 3 ) 2 ·4H 2 O was determined by the molar ratio of Fe to Mn (9.9:0.1, 9.5:0.5, 9:1, 7:3 and 5:5). The mixture was stirred at room temperature for 1 h. Then, ammonia solution (NH 4 OH; Roth, 25% NH 3 in H 2 O) was added dropwise into the above solution under stirring until the pH value reached 9.5. The suspension was aged for 3 h, filtered and washed until a neutral pH value was achieved. The obtained samples were dried at 100 °C overnight and calcined at 400 °C with a heating rate of 3 °C min −1 for 6 h. They were named xFe–yMn, where x:y stands for the molar ratio of Fe to Mn. The catalyst without Mn was also prepared using only Fe(NO 3 ) 3 ꞏ9H 2 O while other preparation conditions were kept the same.

reasoning: 

Okay, the user wants me to act as a professional chemist specializing in catalyst synthesis and summarize the catalyst details and synthesis procedure from a given paragraph. Let me carefully analyze this technical text.

First, I need to identify the catalyst being synthesized - it's a series of iron-manganese mixed oxide catalysts with varying Fe/Mn molar ratios. The naming convention is xFe-yMn where x:y represents the Fe:Mn molar ratio. They also prepared a pure iron oxide catalyst as reference.

Looking at the synthesis method, it's clearly a co-precipitation procedure. The precursors are iron(III) nitrate nonahydrate and manganese(II) nitrate tetrahydrate dissolved in deionized water. The total metal concentration is fixed at 0.56 mol/L while the ratios vary across five compositions: 9.9:0.1, 9.5:0.5, 9:1, 7:3, and 5:5 Fe:Mn.

The precipitation step uses ammonia solution added dropwise until pH 9.5 is reached. Important details include the aging time (3 hours), thorough washing to neutral pH, and specific thermal treatment - drying at 100°C overnight followed by calcination at 400°C with controlled heating rate (3°C/min) for 6 hours.

I should highlight the controlled precipitation conditions since pH and aging affect catalyst properties. The thermal treatment details are crucial too - calcination temperature and ramp rate influence oxide phase formation. The user is likely a researcher needing precise replication, so I'll ensure all parameters are clearly presented: volumes, concentrations, temperatures, times.

The pure Fe catalyst preparation is mentioned as control, which helps benchmark Mn's effect. I'll structure the summary logically: catalyst composition first, then step-by-step procedure with all technical specs. Professional terminology like "metal precursors" and "co-precipitation" should be maintained while keeping it accessible.

answer: 

Based on the provided text, here is a professional summary of the catalyst synthesized and its detailed synthesis procedure:

**Catalyst Synthesized:**
*   **Type:** A series of iron-manganese mixed oxide catalysts.
*   **Composition:** Varying Fe/Mn molar ratios (x:y).
*   **Nomenclature:** Named **xFe-yMn**, where `x` and `y` represent the molar ratio of Fe to Mn (e.g., 9.9Fe-0.1Mn, 9.5Fe-0.5Mn, 9Fe-1Mn, 7Fe-3Mn, 5Fe-5Mn).
*   **Control Catalyst:** A pure iron oxide catalyst (no Mn) was also prepared under identical conditions for comparison.
*   **Form:** Calcined mixed metal oxides.

**Synthesis Procedure (Co-precipitation Method):**

1.  **Precursor Solution Preparation:**
    *   Dissolve appropriate masses of **Iron(III) nitrate nonahydrate (Fe(NO₃)₃·9H₂O)** and **Manganese(II) nitrate tetrahydrate (Mn(NO₃)₂·4H₂O)** in **180 ml deionized water**.
    *   The masses are calculated to achieve:
        *   A **total molar concentration of Fe³⁺ + Mn²⁺ = 0.56 mol L⁻¹**.
        *   Specific **Fe:Mn molar ratios**: 9.9:0.1, 9.5:0.5, 9:1, 7:3, 5:5. (For the control, use only Fe(NO₃)₃·9H₂O).
    *   Stir the resulting solution at **room temperature (RT) for 1 hour**.

2.  **Co-precipitation:**
    *   Under continuous stirring, add **Ammonia solution (NH₄OH, 25% NH₃ in H₂O)** **dropwise** to the metal nitrate solution.
    *   Continue adding ammonia until the **pH reaches 9.5**.

3.  **Aging:**
    *   Maintain the resulting suspension (containing the precipitated hydroxides/oxides) at the achieved pH **for 3 hours**.

4.  **Filtration and Washing:**
    *   Filter the aged suspension to collect the solid precipitate.
    *   Wash the precipitate thoroughly with deionized water **until the washings reach a neutral pH (pH ~7)**.

5.  **Drying:**
    *   Dry the washed solid **at 100 °C overnight**.

6.  **Calcination:**
    *   Heat the dried sample in a furnace under air/oxidizing atmosphere to **400 °C**.
    *   Use a **heating rate of 3 °C min⁻¹**.
    *   Hold at **400 °C for 6 hours**.

**Key Synthesis Details:**
*   **Method:** Co-precipitation.
*   **Precursors:** Fe(NO₃)₃·9H₂O, Mn(NO₃)₂·4H₂O.
*   **Precipitating Agent:** NH₄OH solution (25% NH₃).
*   **Target Precipitation pH:** 9.5.
*   **Aging Time:** 3 hours at pH 9.5.
*   **Washing Endpoint:** Neutral pH (pH ~7).
*   **Drying:** 100 °C, overnight (~12-24 hours).
*   **Calcination:** 400 °C for 6 hours, ramp rate 3 °C min⁻¹.

This procedure produces a series of calcined Fe-Mn-O mixed oxide catalysts with controlled stoichiometry (xFe-yMn) and a pure Fe-O reference catalyst.

File: answers/10.1038_s44160-022-00138-w.txt
question: 

Imagine you are a chemist that is a professional in synthesizing catalysts, please summarize what catalyst is synthesized and the synthesis procedures with all the details from the following paragraph: 

Chemicals and materials. Nickel(II) acetate tetrahydrate (Aladdin, N112914, NiC4H6O4·4H2O, 99%), manganese acetate (Aladdin, M110793, MnC4H6O4·4H2O, AR), zinc acetate dihydrate (Aladdin, Z110777, C4H6O4Zn·2H2O, AR), palladium chloride (Aladdin, P196359, PdCl2, 99.999 %, metal basis), ammonia solution (Aladdin, A112077, NH3·H2O, 25–28%, AR), citric acid monohydrate (Aladdin, C112632, C6H8O7·H2O, AR), dicyandiamide (Aladdin, D100429, C2H4N4, 98%), potassium bicarbonate (Aladdin, P110485, KHCO3, 99.5%), hydrochloric acid solution (Beijing Chemical Works, A0300003, HCl, 35–38 %), sodium citrate tribasic dihydrate (S116311, C6H5Na3O7·2H2O, 99%), ethanol (Beijing Chemical Works, C2H5OH, B0301002, ≥99.8%), sulfuric acid (H2SO4, Aldrich, 98%), 5% Nafion solution (Dupont), 212 Nafion membrane (Alfa Aesar), anion-exchange membrane (Fumasep, FAA-PK-130), ultrapure water (Millipore, 18.2 MΩ cm) used for all processes, Ar and CO2 (Changchun Juyang Gas Ltd, ≥99.999 %), carbon paper (CeTech, N1S1007), gas diffusion electrode (Sigracet, 39BB). These chemicals were used without further purification.  Preparation of carbon substrate. Sodium citrate tribasic dihydrate (10 g) was dried in an oven at a temperature of 150 °C for 48 h. Then, the reaction temperature was decreased to room temperature, and a white powder was obtained and transferred into a porcelain boat and heated for 1 hour at a fixed temperature (800 °C) and a temperature ramp rate of 5 °C min−1 using Ar flow. The harvested black powder was treated with 5 M H2SO4 solution for 12 h at 80 °C, and several washing processes with ultrapure water and ethanol, as well as 6 h drying at 75 °C.  Preparation of NC. As-synthesized carbon substrate (100 mg) and dicyandiamide (1 g) were well mixed by grinding together and heated for 2 hours at 800 °C (temperature rate of 5 °C min−1) using gas flow of Ar. Then, NC was collected through a washing process using ultrapure water and ethanol and a 6 h drying process at a fixed temperature of 75 °C.  Preparation of Ni2NC and Ni1NC. First, nickel(II) acetate tetrahydrate (12.8 mg) and citric acid monohydrate (32.2 mg) were dissolved in 2 ml of ethanol and the solution kept at room temperature with stirring for 1 h. Subsequently, on adding the carbon substrate (100 mg) into the solution, the mixture was stirred continuously under ambient conditions for 6 h, and the resulting dispersion  changed to a black solid after 12 h drying at 75 °C. After grinding with dicyandiamide (1 g) in a mortar, the black solid was transferred into a porcelain boat. The black solid was heated for 2 h at 800 °C with a temperature rate of 5 °C min−1 with an Ar stream. Ni2NC was obtained after washing several times with 3 M HCl solution and ultrapure water, and then drying for 12 h at 80 °C. Ni1NC was obtained using a similar procedure, except that ammonia solution (50 μl) was added in the first step. To study the influence of pyrolysis temperature, the molar ratio of metal precursors and chelating agent (citric acid) and the amount of nitrogen source (dicyandiamide) on the morphology and the dispersion of dual metal atom on NC, more contrast samples were synthesized as follows: (1) the pyrolysis temperature was varied from 800 °C to 700 °C and 900 °C; (2) the ratio of metal precursors and chelating agents was changed from 1:3 to 1:2 and 1:4; and (3) the amount of dicyandiamide was changed from 1 g to 0.5 g and 1.5 g. Additionally, large-scale synthesis of Ni2NC was carried out with 20-fold higher amounts of precursors compared to the above synthesis procedure for Ni2NC.  Preparation of Mn2NC, Zn2NC and Pd2NC. Mn2NC, Zn2NC and Pd2NC were synthesized using a similar procedure to that used for fabricating Ni2NC. The amounts of the metal salt and citric acid monohydrate used in each synthesis were: manganese acetate (4.5 mg) and citric acid monohydrate (11.48 mg); zinc acetate dihydrate (3.4 mg) and citric acid monohydrate (9.64 mg); palladium chloride (1.67 mg) and citric acid monohydrate (5.92 mg).

reasoning: 

Okay, the user wants me to act as a professional chemist specializing in catalyst synthesis and summarize the catalysts and procedures from this technical paragraph. 

First, I need to identify all the catalysts mentioned. Scanning through, I see NC (nitrogen-doped carbon), then Ni2NC and Ni1NC (nickel-based catalysts), followed by Mn2NC, Zn2NC and Pd2NC using other metals. The naming convention seems to indicate metal type and possibly coordination (e.g., Ni2 might refer to dimeric nickel sites).

The synthesis procedures have three main parts: carbon substrate preparation, NC synthesis, and metal-loaded catalysts. For the carbon substrate, they start with sodium citrate pyrolysis at 800°C under argon, then acid wash with sulfuric acid. Interesting - the citrate acts as carbon precursor here. 

Then for NC, they mix this carbon with dicyandiamide (nitrogen source) and pyrolyze again at 800°C. The metal-loaded versions involve dissolving metal acetates with citric acid (chelating agent) in ethanol, impregnating the carbon substrate, drying, then mixing with dicyandiamide for pyrolysis. Post-synthesis acid washing is crucial to remove unstable species - noted they use HCl for nickel catalysts.

The ammonia addition in Ni1NC synthesis is particularly intriguing. That small modification likely creates different metal coordination environments. The parametric studies (temperature, ratios, nitrogen source amount) show they're optimizing metal dispersion - important for catalytic activity.

For Pd/Mn/Zn versions, they simply scale the metal salts while keeping the same procedure. The exact metal:citric acid ratios differ per metal - probably calculated based on coordination chemistry. 

Hmm, the user seems to be a researcher needing clear synthesis replication details. I should emphasize: 1) all precursor amounts, 2) exact pyrolysis conditions (ramp rates, durations), 3) critical washing steps, and 4) the ammonia modification for Ni1NC. The parametric variations are also worth mentioning as they affect catalyst morphology.

The large-scale synthesis note suggests practical application potential. I'll structure the summary by catalyst type while cross-referencing shared procedures to avoid repetition. Must include all quantitative details - that 20-fold scale-up factor is easily missed but important.

answer: 

Based on the provided text, the synthesized catalysts are **Nitrogen-Doped Carbon (NC)** substrates and **Single/Dual-Atom Catalysts** where metal atoms (Ni, Mn, Zn, Pd) are anchored onto the NC support. The key catalysts are:

1.  **NC:** Nitrogen-doped carbon substrate.
2.  **Ni2NC:** Nickel-based catalyst (likely Ni-N coordination).
3.  **Ni1NC:** Nickel-based catalyst with modified coordination (using ammonia).
4.  **Mn2NC, Zn2NC, Pd2NC:** Manganese, Zinc, and Palladium-based catalysts analogous to Ni2NC.

Here's a detailed summary of the synthesis procedures:

**I. Preparation of Carbon Substrate (Base Material)**
1.  **Drying:** 10 g Sodium citrate tribasic dihydrate dried at 150 °C for 48 h.
2.  **Pyrolysis:** Dried powder transferred to a porcelain boat. Heated to 800 °C at 5 °C min⁻¹ under Ar flow and held for 1 hour.
3.  **Cooling:** Cooled to room temperature, yielding a black powder.
4.  **Acid Treatment:** Black powder treated with 5 M H₂SO₄ at 80 °C for 12 h.
5.  **Washing & Drying:** Washed repeatedly with ultrapure water and ethanol. Dried at 75 °C for 6 h. *Result: Purified carbon substrate.*

**II. Synthesis of NC (Nitrogen-Doped Carbon)**
1.  **Mixing:** 100 mg of the as-synthesized carbon substrate ground thoroughly with 1 g dicyandiamide.
2.  **Pyrolysis:** Mixture heated to 800 °C at 5 °C min⁻¹ under Ar flow and held for 2 hours.
3.  **Washing & Drying:** Product washed with ultrapure water and ethanol. Dried at 75 °C for 6 h. *Result: NC catalyst.*

**III. Synthesis of Ni2NC**
1.  **Precursor Solution:** 12.8 mg Nickel(II) acetate tetrahydrate and 32.2 mg citric acid monohydrate dissolved in 2 ml ethanol. Stirred at room temperature for 1 h.
2.  **Impregnation:** 100 mg carbon substrate added to the solution. Mixture stirred at room temperature for 6 h.
3.  **Drying:** Mixture dried at 75 °C for 12 h, yielding a black solid.
4.  **Mixing with N-source:** Black solid ground thoroughly with 1 g dicyandiamide.
5.  **Pyrolysis:** Mixture heated to 800 °C at 5 °C min⁻¹ under Ar flow and held for 2 hours.
6.  **Acid Wash & Drying:** Product washed several times with **3 M HCl solution** and ultrapure water. Dried at 80 °C for 12 h. *Result: Ni2NC catalyst.*

**IV. Synthesis of Ni1NC**
*   Follows the **exact procedure for Ni2NC** (steps 1-6 above), **except**:
    *   **Modification:** 50 µl ammonia solution added during the preparation of the precursor solution (Step 1). *Result: Ni1NC catalyst.*

**V. Synthesis of Mn2NC, Zn2NC, Pd2NC**
*   Follows the **exact procedure for Ni2NC** (steps 1-6 above), **except**:
    *   **Precursor Amounts (Step 1):**
        *   **Mn2NC:** 4.5 mg Manganese acetate + 11.48 mg Citric acid monohydrate in 2 ml ethanol.
        *   **Zn2NC:** 3.4 mg Zinc acetate dihydrate + 9.64 mg Citric acid monohydrate in 2 ml ethanol.
        *   **Pd2NC:** 1.67 mg Palladium chloride + 5.92 mg Citric acid monohydrate in 2 ml ethanol.
    *   The carbon substrate amount (100 mg) and dicyandiamide amount (1 g) remain the same. *Result: Mn2NC, Zn2NC, Pd2NC catalysts.*

**Additional Notes from the Text:**
*   **Parametric Studies:** Variations were made to the Ni2NC synthesis procedure to study effects:
    *   Pyrolysis Temperature: 700 °C, 800 °C, 900 °C.
    *   Metal Precursor:Citric Acid Molar Ratio: 1:2, 1:3, 1:4.
    *   Dicyandiamide Amount: 0.5 g, 1.0 g, 1.5 g.
*   **Scale-up:** Large-scale synthesis of Ni2NC was performed using 20 times the precursor amounts listed in the standard Ni2NC procedure.
*   **Chemicals:** All chemicals were used as received without further purification.

**Key Catalyst Features:** The procedures aim to create catalysts where transition metal atoms (Ni, Mn, Zn, Pd) are atomically dispersed and coordinated within a nitrogen-doped carbon matrix, likely forming M-Nₓ active sites. The ammonia addition in Ni1NC modifies the nickel coordination environment compared to Ni2NC. The acid washing steps are critical for removing unstable species and exposing the active metal sites.

File: answers/10.1038_s44160-023-00272-z.txt
question: 

Imagine you are a chemist that is a professional in synthesizing catalysts, please summarize what catalyst is synthesized and the synthesis procedures with all the details from the following paragraph: 

Methods Synthesis of CNIO-GaSA x (x = 1, 2, 3) First, 800 mg of dicyandiamide was mixed with 500 μl of gallium nitrate aqueous solution of different concentrations (1.6, 3.2 and 8 g l –1 , for CNIO-GaSA 1 , CNIO-GaSA 2 and CNIO-GaSA 3 , respectively), and ground evenly until the solution was nearly dry. Then, the mixture was freeze-dried for 12 h. Afterwards, the product ( ∼ 0.8 g) was mixed with silica templates (1.33 g), and calcined in argon at 520 °C with a ramp rate of 5 °C min−1 for 2 h. The product was further heated to 550 °C with a ramp rate of 5 °C min −1 and kept at 550 °C for another 2 h. The as-obtained product was etched in NH4HF2 aqueous solution for 72 h to remove the silica template completely, before being washed with deionized water three times and dried under ambient conditions.

reasoning: 

Okay, the user wants me to act as a professional chemist specializing in catalyst synthesis and summarize the catalyst synthesis procedure from the given paragraph. Let me analyze this carefully.

First, I need to identify what catalyst is being synthesized. The name is CNIO-GaSA x where x=1,2,3 - these appear to be gallium single-atom catalysts supported on nitrogen-doped carbon. The "x" denotes different gallium loadings based on the concentration of gallium nitrate solution used.

Looking at the synthesis steps: It starts with dicyandiamide (a common precursor for carbon nitride materials) mixed with gallium nitrate solutions of varying concentrations. The concentrations are specifically 1.6, 3.2 and 8 g/L for the three variants respectively. The grinding until near-dry suggests they're ensuring good mixing before freeze-drying.

Freeze-drying for 12 hours is crucial - this would create a homogeneous mixture with high surface area for subsequent reactions. Then they mix with silica templates (1.33g per 0.8g of precursor) which acts as a hard template for porosity control. 

The calcination process is detailed: 520°C for 2h in argon with 5°C/min ramp, then additional heating to 550°C for another 2h. This two-step pyrolysis likely converts the precursor to N-doped carbon while incorporating gallium atoms and using silica to shape the pore structure.

The etching step in NH4HF2 for 72 hours is critical - this removes the silica template completely without damaging the carbon structure. The final washing and drying are standard purification steps.

As a catalyst specialist, I notice several key points: The use of freeze-drying ensures uniform dispersion, the silica templating creates controlled porosity, and the mild pyrolysis conditions suggest they're aiming to stabilize single gallium atoms rather than form nanoparticles. The varying gallium concentrations allow tuning of metal loading while maintaining atomic dispersion.

The user seems to want all technical details preserved in the summary - concentrations, masses, temperatures, durations etc. I'll make sure to include every parameter while organizing it into clear procedural steps. Since they're asking as a fellow chemist, I can use precise terminology without oversimplifying.

answer: 

Based on the provided text, here's a professional summary of the catalyst synthesized and its detailed synthesis procedure:

**Catalyst Synthesized:**
*   **Name:** CNIO-GaSA x (where x = 1, 2, 3)
*   **Composition:** Nitrogen-doped carbon (derived from dicyandiamide) supporting atomically dispersed Gallium (Ga) single atoms (SA). The "x" denotes different Gallium loadings controlled by the initial Ga(NO₃)₃ concentration.
*   **Morphology:** Porous structure templated by and subsequently liberated from silica nanoparticles via etching.

**Detailed Synthesis Procedure:**

1.  **Precursor Mixing & Homogenization:**
    *   800 mg of dicyandiamide (C₂H₄N₄) is placed in a vessel.
    *   500 µl of an aqueous gallium nitrate (Ga(NO₃)₃) solution is added. The concentration of this solution determines the Ga loading in the final catalyst:
        *   CNIO-GaSA 1: 1.6 g L⁻¹ Ga(NO₃)₃
        *   CNIO-GaSA 2: 3.2 g L⁻¹ Ga(NO₃)₃
        *   CNIO-GaSA 3: 8.0 g L⁻¹ Ga(NO₃)₃
    *   The mixture is manually ground using a mortar and pestle (or equivalent) until it becomes a near-dry, homogeneous solid mixture. This ensures intimate contact between the carbon/nitrogen precursor and the gallium source.

2.  **Freeze-Drying (Lyophilization):**
    *   The ground mixture from step 1 is subjected to freeze-drying.
    *   Duration: 12 hours.
    *   Purpose: To remove all water gently, preserving the mixed morphology and preventing agglomeration, resulting in a dry, porous precursor powder (~0.8 g).

3.  **Silica Templating & Primary Pyrolysis:**
    *   The freeze-dried powder (~0.8 g) is thoroughly mixed with 1.33 g of silica (SiO₂) nanoparticles (acting as a sacrificial hard template).
    *   This mixture is placed in a tube furnace.
    *   The furnace atmosphere is purged and maintained under **argon (Ar)** gas flow.
    *   The temperature is ramped from room temperature to **520 °C** at a controlled rate of **5 °C min⁻¹**.
    *   Once at 520 °C, the temperature is held (soaked) for **2 hours**.
    *   Purpose: Initial carbonization of dicyandiamide into N-doped carbon, decomposition/incorporation of gallium species, and structural templating by silica.

4.  **Secondary Pyrolysis:**
    *   Without cooling or changing atmosphere (still under Ar), the temperature is further increased.
    *   Ramp rate: **5 °C min⁻¹** from 520 °C to **550 °C**.
    *   The temperature is held at **550 °C** for another **2 hours**.
    *   Purpose: Further graphitization/stabilization of the carbon structure, final activation/incorporation of gallium as single atoms, and strengthening the composite.

5.  **Silica Template Removal (Etching):**
    *   The pyrolyzed product (now a carbon/gallium/silica composite) is removed from the furnace.
    *   It is immersed in an aqueous solution of ammonium bifluoride (NH₄HF₂). This solution dissolves silica (SiO₂).
    *   Etching Duration: **72 hours** (3 days).
    *   Purpose: To **completely remove** the silica template, leaving behind a porous N-doped carbon structure with atomically dispersed gallium.

6.  **Washing & Drying:**
    *   The etched product is washed thoroughly with **deionized (DI) water**.
    *   Washing is repeated **three times** to ensure complete removal of any residual NH₄HF₂, dissolved silica species (e.g., SiF₆²⁻), or other soluble byproducts.
    *   The final catalyst solid is dried under **ambient conditions** (room temperature and pressure).

**Key Synthesis Features:**
*   **Ga Loading Control:** Achieved via initial Ga(NO₃)₃ solution concentration (1.6, 3.2, 8.0 g L⁻¹).
*   **Porosity Creation:** Utilizes silica nanoparticle hard templating followed by prolonged etching.
*   **Single-Atom Stabilization:** Relies on the combination of nitrogen-rich precursor (dicyandiamide), freeze-drying for dispersion, controlled pyrolysis under inert atmosphere, and templating to create anchoring sites.
*   **Thermal Profile:** Two-stage pyrolysis (520°C/2h + 550°C/2h) under Ar with a slow ramp (5°C/min) to ensure controlled decomposition and incorporation.
