Repository: aobozhang2025/Data_Processing

File: answers/10.1038_s44160-023-00341-3.txt
question: 

Imagine you are a chemist that is a professional in synthesizing catalysts, please summarize what catalyst is synthesized and the synthesis procedures with all the details from the following paragraph: 

Methods Catalyst synthesis, and general experimental setup of the metallaphotocatalytic C−O coupling protocol Ni SA –nCN x was synthesized through a combined thermal polymeriza- tion-metal impregnation procedure, first featuring the polymerization of dicyanamide (by heating 10 g, under air, at 550 °C for 3 h, at a heat- ing rate of 10 °C min −1 ) yielded gCN x , and the resultant yellow powder then subjected to another heating step in air, in which 750 mg of gCN x was calcined at 520 °C for 4.5 h, using a heating rate of 2 °C min −1 , to afford the nCN x scaffold. The following step involved the impregnation of the photoactive nanosheet support with the nickel single atoms; Ni(NO 3 ) 2 ·6H 2 O in water (140 mg, 14 ml) was added to nCN x (350 mg), followed by sonication, addition of NaBH 4 (1.05 g dissolved in 5 ml of Millipore water), stirring, heating (12 h at 80 °C) and rapid microwave heating. The resulting solid was filtered, washed and dried to obtain Ni SA –nCN x . Ni SA –nCN x (5 mg), N-Boc-l-proline (0.45 mmol, 1.5 eq.), K 2 CO 3 (0.6 mmol, 2.0 eq.), solvent (3 ml) and a magnetic stirrer bar were transferred into a 4 ml vial equipped with a screw-cap rubber septum, which in turn functioned as the batch photoreactor. The reaction mix- ture was degassed with N 2 for 15 min, and 1-bromo-3-phenylpropane (0.30 mmol, 1.0 eq.) was then added dropwise. Photocatalytic batch experiments were irradiated for 8 h using a PhotoCube TM reactor, and product analysis was conducted using 1 H and 13 C NMR spectroscopy. During system optimization, quantitative analytical data on the con- version and product selectivity of the reaction mixture were obtained by taking a 30 µl aliquot, diluting it with MeCN, filtering it and subse- quently analysing it using high-performance liquid chromatography (HPLC). Further details concerning catalyst synthesis and characteriza- tion, the experimental setups employed and the overall metallapho- tocatalytic protocol can be found in ‘Materials and methods’ section in Supplementary Information.

reasoning: 

Alright, let me approach this systematically. The user wants a professional chemist's summary of catalyst synthesis and procedures from the provided paragraph. First, I need to identify the key catalyst: Ni SA–nCNx, a nickel single-atom catalyst on nitrogen-doped carbon nanosheets.

The synthesis involves three main stages. The first is creating the nCNx scaffold through thermal polymerization. Starting with dicyanamide: 10g heated in air at 550°C for 3 hours with 10°C/min ramp. This produces gCNx (bulk graphitic carbon nitride). Then 750mg of this is recalcined at 520°C for 4.5 hours with slower 2°C/min ramp to get nCNx nanosheets. 

Next is nickel impregnation. 350mg nCNx is sonicated with aqueous Ni(NO₃)₂·6H₂O (140mg in 14ml water). Critical step: adding NaBH₄ (1.05g in 5ml water) likely reduces nickel ions. The mixture is stirred, heated at 80°C for 12 hours, then undergoes rapid microwave heating. After filtration and washing, we get Ni SA–nCNx.

The application part describes a metallaphotocatalytic C-O coupling: Ni SA–nCNx (5mg), N-Boc-l-proline (0.45mmol), K₂CO₃ (0.6mmol) in solvent (3ml) degassed with N₂. After adding 1-bromo-3-phenylpropane (0.30mmol), it's irradiated for 8 hours in a PhotoCube reactor. Analysis uses NMR and HPLC.

I notice the user specified "all details" - so I'll include exact masses, temperatures, time, and equipment like microwave heating. The chemical reduction step with NaBH₄ is particularly important for single-atom formation. For the reaction setup, degassing procedure and aliquot analysis details matter too.

The summary should maintain technical precision while organizing the multi-step synthesis clearly. I'll highlight why certain steps exist - like the two-stage calcination for nanosheet formation, and NaBH₄ for nickel reduction. This addresses both what was done and the underlying chemistry principles.

answer: 

Based on the provided text, the synthesized catalyst is **Ni SA–nCNx**, a **nickel single-atom catalyst supported on nitrogen-doped carbon nanosheets**. Here's a detailed summary of its synthesis and characterization procedures:

**I. Catalyst Synthesis: Ni SA–nCNx**

The synthesis is a two-step process involving scaffold preparation followed by nickel impregnation.

1.  **Synthesis of nCNx Scaffold (Thermal Polymerization):**
    *   **Precursor:** Dicyanamide (10 g).
    *   **Step 1: Bulk gCNx Formation:** Heat precursor under air to 550 °C.
        *   **Heating Rate:** 10 °C min⁻¹.
        *   **Hold Time:** 3 hours at 550 °C.
        *   **Product:** Yellow powder of graphitic carbon nitride (gCNx).
    *   **Step 2: Nanosheet nCNx Formation:** Calcinate gCNx powder in air.
        *   **Mass Used:** 750 mg of gCNx.
        *   **Calcination Temperature:** 520 °C.
        *   **Hold Time:** 4.5 hours.
        *   **Heating Rate:** 2 °C min⁻¹.
        *   **Product:** Nitrogen-doped carbon nanosheet scaffold (nCNx).

2.  **Impregnation with Nickel Single Atoms:**
    *   **Scaffold:** nCNx (350 mg).
    *   **Nickel Precursor Solution:** Ni(NO₃)₂·6H₂O (140 mg) dissolved in Millipore water (14 ml).
    *   **Procedure:**
        1.  Add Ni precursor solution to nCNx powder.
        2.  **Sonicate** the mixture.
        3.  Add a solution of Sodium Borohydride (NaBH₄, 1.05 g) dissolved in Millipore water (5 ml). *(Note: NaBH₄ acts as a reducing agent, likely facilitating Ni²⁺ reduction and single-atom dispersion/anchoring)*.
        4.  **Stir** the mixture.
        5.  **Heat** the mixture at 80 °C for 12 hours.
        6.  Apply **rapid microwave heating** (specific parameters not detailed here, see SI).
    *   **Workup:**
        1.  Filter the resulting solid.
        2.  Wash the solid.
        3.  Dry the solid.
    *   **Final Product:** Nickel Single Atom catalyst on nCNx (Ni SA–nCNx).

**II. Catalyst Characterization:**
*   Specific characterization techniques are not detailed in the provided paragraph.
*   The text directs to the 'Materials and methods' section in the Supplementary Information for "further details concerning catalyst synthesis and characterization".

**III. Catalyst Application: Metallaphotocatalytic C−O Coupling Protocol**

The text also details the experimental procedure using the synthesized Ni SA–nCNx catalyst:

1.  **Reactor Setup:** A 4 ml vial with a screw-cap rubber septum acts as the batch photoreactor.
2.  **Reaction Mixture:**
    *   Catalyst: Ni SA–nCNx (5 mg).
    *   Substrate: 1-Bromo-3-phenylpropane (0.30 mmol, 1.0 eq.).
    *   Coupling Partner: N-Boc-l-proline (0.45 mmol, 1.5 eq.).
    *   Base: K₂CO₃ (0.60 mmol, 2.0 eq.).
    *   Solvent: 3 ml (specific solvent not named here).
    *   Stirring: Magnetic stirrer bar.
3.  **Procedure:**
    1.  Transfer catalyst, N-Boc-l-proline, K₂CO₃, solvent, and stir bar into the vial.
    2.  **Degas** the mixture with N₂ for 15 minutes.
    3.  Add 1-bromo-3-phenylpropane dropwise.
    4.  **Irradiate** for 8 hours using a **PhotoCube™ reactor** (light source not specified here).
4.  **Analysis:**
    *   **Primary Analysis:** Product analysis using ¹H NMR and ¹³C NMR spectroscopy.
    *   **Quantitative Analysis (Optimization):**
        1.  Take a 30 µl aliquot of the reaction mixture.
        2.  Dilute with Acetonitrile (MeCN).
        3.  Filter the diluted aliquot.
        4.  Analyze using **High-Performance Liquid Chromatography (HPLC)** to determine conversion and product selectivity.

**Key Catalyst Features:**
*   **Type:** Single-Atom Catalyst (SAC).
*   **Active Metal:** Nickel (Ni).
*   **Support:** Nitrogen-doped Carbon Nanosheets (nCNx).
*   **Synthesis Method:** Thermal Polymerization (scaffold) + Wet Impregnation/Reduction (metal loading).
*   **Key Synthesis Steps:** Controlled thermal polymerization/calcination, Sonication, Chemical reduction (NaBH₄), Extended heating (80°C), Microwave heating.
*   **Application:** Metallaphotocatalysis (Combined Photocatalysis & Transition Metal Catalysis) for C-O cross-coupling.

File: answers/10.1038_s44160-024-00522-8.txt
question: 

Imagine you are a chemist that is a professional in synthesizing catalysts, please summarize what catalyst is synthesized and the synthesis procedures with all the details from the following paragraph: 

To prepare Pd/TiO2, we began by cutting titanium plates (TP) into small pieces (2.5 × 4.5 cm) and sonicating them in acetone, ethanol and distilled water for 30 min each. These pieces were then placed in a 50 ml Teflon-lined autoclave containing 40 ml of 5 M NaOH aqueous solution  100 80 60 40 20 0  0  20  40  60  80  100  FENO3  – (%)  j (mA cm–2)  Photocatalysis  Commercial  electricity  Production profit (USD per  kilogram of HNO3)  0.15  0.55  0.4  0  0  0.4  Renewable  electricity  0  1,000  2,000  3,000  4,000  5,000  Generated NO3  − (μmol)  1 cm−2 cell  0 20 40 60 80 100 120 140 160 180 200  0  5  10  15  20  25  30  35  Time (h)  Cell FE (NO3  −) (%)  1  2  Voltage (V)  Current density: 15 mA cm−2  Flowrate: 18 ml h−1  NO3  − productivity: 5.84 nmol s−1  Air  O2 + H2O H2O2  NO3  −  Air Renewable energy NO3  Electrolyte  Pd/TiO2  Carbon nanofibres N2 + H2O2  Cathode  Anode  Direct electrochemical process  CH4 H2O  O2 N2 (from air)  Steam reforming  P: 14−40 atm. T: 1,100−1,200 K  CO  H2 N2  CO shift T: 800 K  CO2  H2 N2  Ammonia synloop NH3  Gauze (Pt9Ru1)  P: 4−10 atm. T: 975−1,225 K  NO Air  Oxidation tower N2O4 +H2O  Absorption tower HNO3  Air +  Current thermochemical process  Continuous high-temperature and high-pressure steps  Emissions: ~4.6 tCO2 /tHNO3  a  bc  Fig. 5 | Techno-economic analysis and feasibility validation. a, Comparison of production procedures and pros and cons of traditional thermochemical processes and advanced electrochemical flow cells. P and T represent pressure  and temperature, respectively, with units of atmosphere and kelvins. b, The NOR and production of NO3− were assessed within an electrochemical flow cell setup.  c, Assessment of the cost of electrocatalytic NOR for NO3− production. and the autoclave was kept at 180 °C for 24 h. After cooling to room temperature, the samples were washed multiple times with de-ionized (DI) water and ethanol, dried at 60 °C for 2 h. The samples were then immersed in 0.25 M Pd(NO3)2 solution for 1 h to exchange Na+ ions with Pd2+. The resulting PdTi2O5·H2O/TP was rinsed with DI water and ethanol multiple times and dried at 60 °C for 2 h. The samples were then annealed in a tube furnace at 500 °C under an Ar atmosphere for 2 h. After cooling to room temperature, the final product, Pd/TiO2/TP, was obtained. The only difference for the preparation of Ru, Rh, Ir, Pt and TiO2/TP is to soak the sample in 1 m HCl for 1 h to exchange Na+ with Ru3+, Rh3+, Ir3+, Pt2+ and H+. At last, two titanium sheets (2 × 4 cm) loaded with Pd/TiO2 were placed in 10 ml of ethanol and peeled off with an ultrasonic cell disruptor for 1 h. Subsequently, the obtained dispersion was centrifuged at 8,000 rpm for 10 min, and the precipitate containing Pd/TiO2 nanosheets was thoroughly washed with DI water and ethanol. We obtained CrO2, Mn3O4, Fe3O4 and Co3O4 from Aladdin Ltd.

reasoning: 

Alright, the user wants me to summarize the catalyst synthesis from a technical paragraph. Let me start by identifying the key catalyst mentioned. The main one is Pd/TiO2, supported on titanium plates. The procedure involves several steps: substrate preparation, hydrothermal treatment, ion exchange, annealing, and finally harvesting the catalyst powder.

First, the titanium plates are cut and cleaned through sonication in different solvents. Then, they undergo hydrothermal treatment in NaOH at high temperature, forming sodium titanate. After washing, the ion exchange step replaces Na+ with Pd2+ using Pd(NO3)2. The annealing converts it to Pd/TiO2. For other metals like Ru or Pt, they use HCl instead. The powder is harvested via ultrasonication and centrifugation.

I should check if all steps are clearly covered. The user is likely a chemist or researcher needing precise synthesis details. They might be replicating this or comparing methods. The mention of other catalysts (Ru, Rh, etc.) suggests interest in variations. Also, the economic data in the paragraph might be relevant, but the query focuses on synthesis. I'll highlight the Pd/TiO2 process first, then note the differences for other metals. Ensuring clarity on solvents, temperatures, times, and post-processing steps is crucial. The centrifugation details are important for obtaining the final powder. Need to confirm all parameters are accurately extracted without including unrelated economic analysis.

answer: 

Based on the provided text, the synthesized catalyst is **Pd/TiO<sub>2</sub> supported on Titanium Plates (Pd/TiO<sub>2</sub>/TP)**. A powder form of **Pd/TiO<sub>2</sub> nanosheets** is also obtained by peeling the catalyst off the plates.

Here is a detailed summary of the synthesis procedure:

1.  **Substrate Preparation:**
    *   Titanium plates (TP) are cut into pieces (2.5 × 4.5 cm).
    *   The pieces are sonicated sequentially in acetone, ethanol, and distilled water for 30 minutes each to clean the surface.

2.  **Hydrothermal Synthesis of Sodium Titanate:**
    *   The cleaned TP pieces are placed in a 50 ml Teflon-lined autoclave.
    *   The autoclave is filled with 40 ml of a 5 M aqueous NaOH solution.
    *   The autoclave is sealed and heated to **180 °C** for **24 hours**.
    *   After this reaction, the samples are allowed to cool down to room temperature.

3.  **Washing & Drying (Post-Hydrothermal):**
    *   The samples (now likely sodium titanate nanostructures on TP) are washed multiple times with de-ionized (DI) water and ethanol.
    *   The washed samples are dried at **60 °C** for **2 hours**.

4.  **Palladium Loading (Ion Exchange):**
    *   The dried samples are immersed in a **0.25 M Pd(NO<sub>3</sub>)<sub>2</sub>** aqueous solution for **1 hour**. This step exchanges Na<sup>+</sup> ions in the sodium titanate with Pd<sup>2+</sup> ions.
    *   The resulting material is labeled as **PdTi<sub>2</sub>O<sub>5</sub>·H<sub>2</sub>O/TP**.

5.  **Post-Exchange Washing & Drying:**
    *   The PdTi<sub>2</sub>O<sub>5</sub>·H<sub>2</sub>O/TP samples are rinsed multiple times with DI water and ethanol.
    *   The rinsed samples are dried again at **60 °C** for **2 hours**.

6.  **Annealing (Formation of Pd/TiO<sub>2</sub>/TP):**
    *   The dried samples are placed in a tube furnace.
    *   The furnace is purged with an **Argon (Ar)** atmosphere.
    *   The samples are annealed at **500 °C** for **2 hours** under flowing Ar. This step converts the hydrated titanate structure into crystalline TiO<sub>2</sub> and stabilizes the Pd species.
    *   After annealing, the furnace is cooled to room temperature under Ar.
    *   The final supported catalyst product is **Pd/TiO<sub>2</sub>/TP**.

7.  **Preparation of Other Metal Catalysts (Ru, Rh, Ir, Pt) and TiO<sub>2</sub>/TP:**
    *   *Note: This step is distinct from the Pd/TiO<sub>2</sub> synthesis but follows the same initial hydrothermal step.*
    *   After the hydrothermal step, washing, and drying (steps 1-3), samples intended for Ru, Rh, Ir, Pt, or pure TiO<sub>2</sub> are immersed in **1 M HCl** solution for **1 hour**.
    *   This exchanges Na<sup>+</sup> ions with Ru<sup>3+</sup>, Rh<sup>3+</sup>, Ir<sup>3+</sup>, Pt<sup>2+</sup>, or H<sup>+</sup> (for TiO<sub>2</sub>), respectively.
    *   Subsequent washing, drying, and annealing steps (steps 5 & 6) are performed similarly to form Ru/TiO<sub>2</sub>/TP, Rh/TiO<sub>2</sub>/TP, etc., or TiO<sub>2</sub>/TP.

8.  **Harvesting Pd/TiO<sub>2</sub> Nanosheet Powder (Optional):**
    *   To obtain powder catalyst material, two Pd/TiO<sub>2</sub>/TP sheets (2 × 4 cm) are placed in **10 ml of ethanol**.
    *   The sheets are subjected to ultrasonication using an **ultrasonic cell disruptor for 1 hour** to peel the Pd/TiO<sub>2</sub> nanosheets off the titanium plate.
    *   The resulting dispersion is centrifuged at **8,000 rpm for 10 minutes**.
    *   The precipitate (containing the Pd/TiO<sub>2</sub> nanosheets) is collected and thoroughly washed with DI water and ethanol.
    *   This yields the final **Pd/TiO<sub>2</sub> nanosheet powder**.

**Key Catalyst:** Pd/TiO<sub>2</sub> (as supported plates Pd/TiO<sub>2</sub>/TP or as powder nanosheets).
**Support:** Titanium Plate (TP) for the initial synthesis, converted to TiO<sub>2</sub> nanostructures.
**Active Metal:** Palladium (Pd), loaded via ion exchange from Pd(NO<sub>3</sub>)<sub>2</sub>.
**Critical Steps:** Hydrothermal treatment in NaOH, Pd<sup>2+</sup> ion exchange, Annealing at 500°C under Ar.
**Additional Note:** Other catalysts (M/TiO<sub>2</sub>/TP where M = Ru, Rh, Ir, Pt, or H for TiO<sub>2</sub>) were synthesized using HCl for ion exchange instead of Pd(NO<sub>3</sub>)<sub>2</sub>. Commercially available oxides (CrO<sub>2</sub>, Mn<sub>3</sub>O<sub>4</sub>, Fe<sub>3</sub>O<sub>4</sub>, Co<sub>3</sub>O<sub>4</sub>) were purchased.

File: answers/10.1038_s44160-024-00607-4.txt
question: 

Imagine you are a chemist that is a professional in synthesizing catalysts, please summarize what catalyst is synthesized and the synthesis procedures with all the details from the following paragraph: 

Synthesis of CDs  The CDs were synthesized according to our previously reported work41,42. Generally, heather leaves were used for the CD preparation based on a simple hydrothermal crystallization, and the synthesis of the CDs could be scaled up easily. In our strategy, CDs with small sizes and high surface-to-volume ratios were critical to achieve a high loading of atomically dispersed metal atoms. As such, we modified the reaction temperature and time to adjust the size distributions of CDs. Finally, CDs with particle size ranging from 5 to 10 nm (measured by HR-TEM) were obtained after hydrothermal crystallization, cooling, centrifugation, filtering and freeze-drying.  Synthesis of UHDNi–N–C SACs  In a typical synthesis of UHDNi–N–C SACs, 0.40 g of NiCl2·6H2O was added into 25 ml of CD solution (15 mg ml−1, with deionized water as the solvent) under continuous stirring to obtain a homogeneous solution. The obtained solution was quickly frozen in liquid nitrogen, followed by freeze-drying for 8 h. Next, the as-prepared solid powders were mixed with urea and thiourea, then ground into a homogeneous precursor. The optimized masses of urea and thiourea (mass ratio, 7:1) were determined based on many investigations. The powders were placed in a tubular quartz tube and heated at a rate of 5 °C min−1 to 800 °C in flowing Ar gas. After heating at 800 °C for 2 h, the solid product was allowed to naturally cool to room temperature. Finally, the obtained UHDNi–N–C SACs powders were collected for further detailed characterizations and electrochemical evaluations. By decreasing the amount of NiCl2·6H2O, a series of Ni–N–C SACs-x could be also prepared (x represents the Ni loading content estimated by ICP-OES).  Synthesis of other transition-, rare-earth- and noble-metal-based UHDM–N–C SACs  The preparation procedures for these UHDM–N–C SACs were similar to that for UHDNi–N–C SACs, except that the amount and type of metal-chloride salt was varied.  Synthesis of Ni3S2/NC  The preparation of Ni3S2/NC was similar to that of UHDNi–N–C SACs, except that the added amount of NiCl2·6H2O was increased.  Synthesis of control samples  To demonstrate the role of N-doping content in achieving an ultrahigh loading of Ni single atoms, various samples were prepared in the absence of urea, with 12.5% and 25% of the amount of urea typically used for the synthesis of UHDNi–N–C SACs. The obtained samples were denoted as no/UHDNi–N–C SACs, 12.5%/UHDNi–N–C SACs and 25%/UHDNi–N–C SACs, respectively.  Synthesis of quinary SACs  The synthesis process of quinary SACs was similar to that of UHDNi–NC SACs, except that five types of metal source were added.  Synthesis of vicenary SACs  The synthesis of vicenary SACs was similar to that of UHDNi–N–C SACs, except that 20 types of metal source were added.

reasoning: 

Alright, let me approach this systematically. The user wants me to act as a professional catalyst synthesis chemist and summarize the catalysts and procedures from this technical paragraph. 

First, I need to identify all synthesized catalysts mentioned: CDs, UHDNi-N-C SACs, other M-N-C SACs, Ni3S2/NC, control samples, and multi-metal SACs. The core seems to be the single-atom catalysts (SACs) with ultra-high metal loading.

For CDs synthesis: It's a hydrothermal method using heather leaves. Key parameters are temperature/time adjustments to get 5-10nm particles. Post-processing involves cooling, centrifugation, filtration and freeze-drying. The small size is crucial for high metal atom loading later.

The main catalyst UHDNi-N-C SACs has detailed steps: 
- Dissolving Ni salt in CD solution
- Flash-freezing in liquid N2
- Freeze-drying for 8h
- Grinding with urea/thiourea (7:1 ratio)
- Pyrolysis at 800°C under Ar (5°C/min ramp, 2h hold)

Interesting that they varied Ni salt amounts to control loading, and modified N-dopants for the control samples. The multi-metal SACs follow the same protocol but with multiple metal salts.

I should highlight the critical parameters: 
- CD size control for anchoring sites 
- Urea/thiourea ratio for N,S-doping 
- Precise pyrolysis conditions
- The freeze-drying step for precursor homogeneity

The user seems to need this for replicating the work or understanding SAC synthesis principles. As a professional summary, I'll emphasize the scalable hydrothermal CD synthesis and the careful pyrolysis conditions that enable ultra-high single-atom loading.

answer: 

Based on the provided text, here is a professional summary of the synthesized catalysts and their detailed synthesis procedures:

**1. Carbon Dots (CDs) - Precursor Material**
*   **Synthesized:** Carbon Dots (CDs) with controlled size (5-10 nm).
*   **Purpose:** Serve as a carbon support with high surface area for anchoring single metal atoms.
*   **Synthesis Procedure:**
    1.  **Feedstock:** Heather leaves.
    2.  **Method:** Hydrothermal crystallization.
    3.  **Size Control:** Reaction temperature and time were modified to achieve the target size distribution (critical for high metal loading).
    4.  **Workup:**
        *   Cool the hydrothermal product.
        *   Centrifuge the mixture.
        *   Filter the supernatant/solid.
        *   Freeze-dry the obtained CDs.
    5.  **Characterization:** Size confirmed by HR-TEM (5-10 nm).

**2. Ultra-High Density Ni Single-Atom Catalysts (UHDNi–N–C SACs) - Primary Catalyst**
*   **Synthesized:** Ni–N–C Single-Atom Catalysts (SACs) with ultra-high Ni loading.
*   **Purpose:** Model high-loading single-atom catalyst for electrochemical applications.
*   **Synthesis Procedure:**
    1.  **Solution Preparation:** Dissolve 0.40 g of NiCl₂·6H₂O in 25 ml of CD solution (15 mg ml⁻¹ in deionized water) under continuous stirring to form a homogeneous mixture.
    2.  **Freezing & Drying:** Rapidly freeze the solution in liquid nitrogen. Freeze-dry for 8 hours to obtain a solid powder.
    3.  **Precursor Mixing:** Mechanically grind the freeze-dried Ni-CD powder with urea and thiourea. The **optimized mass ratio of urea:thiourea is 7:1**.
    4.  **Pyrolysis:**
        *   Place the ground precursor powder in a tubular quartz furnace.
        *   Purge/pyrolyze under flowing Ar gas.
        *   Heat at a ramp rate of **5 °C min⁻¹** to the target temperature of **800 °C**.
        *   Hold at **800 °C for 2 hours**.
        *   Allow the furnace to cool naturally to room temperature.
    5.  **Collection:** Collect the resulting black UHDNi–N–C SACs powder.
    *   **Variants (Ni–N–C SACs-x):** Synthesized by decreasing the amount of NiCl₂·6H₂O used in step 1. 'x' denotes the Ni loading determined by ICP-OES.

**3. Other Ultra-High Density M–N–C SACs (M = Transition, Rare Earth, Noble Metals)**
*   **Synthesized:** UHDM–N–C SACs with various metal single atoms (M).
*   **Purpose:** Extend the high-loading SAC concept to other metals.
*   **Synthesis Procedure:** Identical to **UHDNi–N–C SACs**, except the **type and amount of the metal-chloride salt** (MClₓ) is varied according to the desired metal (M).

**4. Ni₃S₂/NC (Nickel Sulfide on N-doped Carbon)**
*   **Synthesized:** Nanoparticulate Ni₃S₂ supported on N-doped carbon.
*   **Purpose:** Likely a comparative catalyst (nanoparticles vs. single atoms).
*   **Synthesis Procedure:** Similar to **UHDNi–N–C SACs**, except the **amount of NiCl₂·6H₂O added is increased** (presumably leading to nanoparticle formation instead of single atoms during pyrolysis).

**5. N-Doping Control Samples (for UHDNi–N–C SACs)**
*   **Synthesized:** Modified UHDNi–N–C samples with reduced N-doping.
*   **Purpose:** To study the role of N-doping content in achieving ultra-high Ni loading.
*   **Synthesis Procedure:**
    *   Follow the standard **UHDNi–N–C SACs** procedure but **vary the amount of urea**:
        *   **no/UHDNi–N–C SACs:** No urea added.
        *   **12.5%/UHDNi–N–C SACs:** Urea added at 12.5% of the standard amount.
        *   **25%/UHDNi–N–C SACs:** Urea added at 25% of the standard amount.
    *   Thiourea addition and all other steps (including freeze-drying, pyrolysis conditions) remain the same.

**6. Quinary SACs (5-Metal)**
*   **Synthesized:** SACs containing five different metal single atoms on N-doped carbon.
*   **Purpose:** Demonstrate multi-metallic SAC synthesis.
*   **Synthesis Procedure:** Similar to **UHDNi–N–C SACs**, except **five different types of metal-chloride salts** are added together in step 1.

**7. Vicenary SACs (20-Metal)**
*   **Synthesized:** SACs containing twenty different metal single atoms on N-doped carbon.
*   **Purpose:** Demonstrate highly complex multi-metallic SAC synthesis.
*   **Synthesis Procedure:** Similar to **UHDNi–N–C SACs**, except **twenty different types of metal-chloride salts** are added together in step 1.

**Key Synthesis Parameters for SACs:**
*   **Carbon Support:** Size-controlled CDs (5-10 nm) synthesized hydrothermally from heather leaves.
*   **Metal Precursor:** Metal chloride salts.
*   **N/S Precursors:** Urea (primary N-source) and Thiourea (S-source, likely also contributes N) at a critical mass ratio of 7:1.
*   **Mixing:** Homogenization via dissolution/stirring, freeze-drying, and mechanical grinding.
*   **Pyrolysis:** Crucial step performed under inert atmosphere (Ar) with precise ramp (5 °C/min), target temperature (800 °C), hold time (2 h), and cooling profile (natural cool).

This summary provides the essential catalyst types synthesized and the step-by-step procedures with all specified details from the source text.

File: answers/10.1038_s44160-024-00722-2.txt
question: 

Imagine you are a chemist that is a professional in synthesizing catalysts, please summarize what catalyst is synthesized and the synthesis procedures with all the details from the following paragraph: 

Commercial carbon black (1 g, Vulcan XC-72R, Fuel Cell Store) was first oxidized in a three-neck flask with nitric acid (10 M, 200 ml). Afterwards, under well-dispersed stirring conditions, the temperature was fixed at 90 °C for 12 h with a reflux system. After oxidation, the slurry was taken out, centrifuged and washed with deionized water and ethanol twice until the solution pH reached neutral. The sample was dried at 70 °C in a vacuum oven, and the resulting oxidized carbon black sample was denoted as C(O). One-hundred milligrams of the as-obtained C(O) was dispersed in 100 ml of Millipore-filtered water by tip sonication for 1 h to prepare a homogeneous dispersion. Then, 5 ml of InCl2, SnCl4 and SbCl3 glycol solution (0.5 mg ml−1) were added dropwise into carbon black dispersion under vigorous stirring for 12 h. Then, the mixture was frozen  quickly and entirely using liquid nitrogen. The mixed ice was melted at room temperature after irradiation by Xe lamp (>420 nm). The powder, obtained by rinsing and centrifuging with deionized water and ethanol, was dried at 60 °C in the vacuum oven for 12 h to obtain the In1/C(O), Sn1/C(O) and Sb1/C(O). As a comparison, Sn1/C was prepared using the carbon black as support.

reasoning: 

Okay, the user wants me to act as a chemist specializing in catalyst synthesis and summarize the catalyst and its synthesis procedure from the given paragraph. Let me carefully analyze this technical text.

First, I need to identify what catalyst is being synthesized. The paragraph mentions "In1/C(O)", "Sn1/C(O)", "Sb1/C(O)", and "Sn1/C" as final products. These appear to be metal-doped catalysts supported on carbon black. The "(O)" notation clearly indicates oxidized carbon support.

Looking at the synthesis procedure, it involves two main stages: support preparation and metal deposition. For support prep, they start with commercial Vulcan XC-72R carbon black, oxidize it with nitric acid at 90°C for 12 hours under reflux. This functionalizes the carbon surface. Then thorough washing and drying at 70°C under vacuum yields C(O).

The metal deposition part is interesting. They use tip sonication to disperse C(O) in water, then add glycol solutions of InCl₂, SnCl₄, or SbCl₃ dropwise. The "1" in catalyst names suggests about 1 wt% metal loading based on the 100mg support to 5ml of 0.5mg/ml solution ratio. 

The unique step is the liquid nitrogen freezing followed by Xe lamp (>420nm) irradiation during thawing. This photo-assisted deposition is likely key to metal reduction/anchoring. Finally, washing and vacuum drying at 60°C completes the synthesis.

The control sample Sn1/C uses untreated carbon, highlighting the importance of oxidation pretreatment. I should emphasize this comparison in my summary.

The user seems knowledgeable about chemistry based on how they framed the question - probably a researcher or student needing precise technical details. I'll maintain professional terminology while ensuring clarity about each synthesis step and the rationale behind key procedures like oxidation and photo-irradiation.

answer: 

Based on the provided text, here's a professional summary of the synthesized catalyst and its detailed synthesis procedure:

1.  **Catalyst Synthesized:**
    *   **Primary Catalysts:** Metal nanoparticles (Indium, Tin, or Antimony) supported on **oxidized carbon black (C(O))**.
        *   `In1/C(O)`: ~1 wt% Indium on oxidized Vulcan XC-72R.
        *   `Sn1/C(O)`: ~1 wt% Tin on oxidized Vulcan XC-72R.
        *   `Sb1/C(O)`: ~1 wt% Antimony on oxidized Vulcan XC-72R.
    *   **Control Catalyst:** Tin nanoparticles supported on **unoxidized carbon black**.
        *   `Sn1/C`: ~1 wt% Tin on untreated Vulcan XC-72R.
    *   **Support Material:** Vulcan XC-72R carbon black (Fuel Cell Store).
    *   **Key Feature:** The carbon support is deliberately oxidized (`C(O)`) prior to metal deposition for the primary catalysts, introducing oxygen functional groups to anchor metal precursors.

2.  **Detailed Synthesis Procedure:**

    **Stage 1: Support Oxidation & Preparation (Synthesis of C(O))**
    1.  **Oxidation:** 1 g of Vulcan XC-72R carbon black is placed in a three-neck flask. 200 ml of 10 M Nitric Acid (HNO₃) is added.
    2.  **Reaction:** The mixture is stirred well and heated to 90 °C under reflux for 12 hours.
    3.  **Workup:**
        *   The resulting slurry is removed from the flask.
        *   It is centrifuged to separate the solid.
        *   The solid is washed repeatedly with deionized (DI) water and ethanol (twice each wash cycle) until the washings are pH neutral.
    4.  **Drying:** The washed solid is dried in a vacuum oven at 70 °C. This final product is labeled **C(O)** (oxidized carbon black).

    **Stage 2: Metal Deposition (Synthesis of M1/C(O) & Sn1/C)**
    5.  **Support Dispersion:** 100 mg of the dried C(O) is dispersed in 100 ml of Millipore-filtered water using tip sonication for 1 hour to create a homogeneous dispersion. *(For Sn1/C, unoxidized Vulcan XC-72R is used instead of C(O) in this step).*
    6.  **Precursor Addition:** 5 ml of a specific metal chloride glycol solution (InCl₂, SnCl₄, or SbCl₃; each solution at 0.5 mg metal per ml) is added **dropwise** to the carbon dispersion under **vigorous stirring**.
    7.  **Impregnation:** Stirring is continued for 12 hours after precursor addition is complete to allow interaction/adsorption.
    8.  **Photo-Assisted Deposition/Reduction:**
        *   The entire mixture is rapidly frozen using liquid nitrogen.
        *   The frozen mixture is thawed at room temperature while being irradiated with a Xe lamp equipped with a filter (λ > 420 nm). This light assists in reducing the metal ions and anchoring them onto the support.
    9.  **Workup:**
        *   The resulting solid is separated by centrifugation.
        *   It is rinsed (washed) repeatedly with DI water and ethanol.
    10. **Drying:** The washed solid is dried in a vacuum oven at 60 °C for 12 hours. This yields the final catalysts: **In1/C(O)**, **Sn1/C(O)**, **Sb1/C(O)**, or the control **Sn1/C**.

**Key Synthesis Features:**

*   **Support Functionalization:** HNO₃ oxidation creates oxygen groups (carboxylic, hydroxyl, carbonyl) on the carbon black surface (`C(O)`), crucial for anchoring metal precursors.
*   **Metal Loading:** ~1 wt% metal loading is achieved (100 mg support + 5 ml * 0.5 mg/ml metal solution = 2.5 mg metal).
*   **Deposition Mechanism:** Combines wet impregnation (stirring) with a unique **photo-assisted freezing-thawing method** (Liquid N₂ freeze + Thawing under >420 nm light) likely to promote reduction and nanoparticle formation/stabilization.
*   **Control:** `Sn1/C` highlights the effect of support oxidation by using pristine carbon black.

This procedure synthesizes a series of low-loading metal nanoparticle catalysts supported on functionalized carbon black, utilizing a photo-assisted freezing-thawing step for metal deposition.

File: answers/10.1038_s44160-025-00752-4.txt
question: 

Imagine you are a chemist that is a professional in synthesizing catalysts, please summarize what catalyst is synthesized and the synthesis procedures with all the details from the following paragraph: 

Synthesis of the Pr 6 O 11 –Cu-CS and Pr 6 O 11 –Cu-SC catalysts The Pr 6 O 11 –Cu-CS catalyst was synthesized by a co-precipitation and stepwise calcination method. First, Cu(CH 3 COO) 2 (1 mmol) and Pr(CH 3 COO) 3 ·6H 2 O (4 mmol) were dissolved in a mixture of 100 ml deionized water and ethanol (3:7 vol/vol) by an ultrasonic device, and then heated to 50 °C with vigorous stirring. A mixture of (NH 4 ) 2 CO 3 (3 mmol) and KOH (10 mmol) was dissolved in 15 ml deionized water to form a co-precipitating agent, which was then slowly dropped into the previously prepared mixed solvent containing the precursor, and stirred for 30 min. Then the temperature was raised to 85 °C stirring continued for 2 h. The mixture was evaporated using a rotary evapora- tor and dried under vacuum at 120 °C for 12 h. After grinding the solid with an agate mortar, the powder was calcined under air at 500 °C for 3 h (heating rate, 10 °C min −1 ). After rinsing with deionized water and etha- nol three times, the powder was dried at 80 °C for 12 h, and then calcined in argon at 600 °C for 2 h (heating rate, 2 °C min −1 ). A light grey powder was obtained and named Pr 6 O 11 –Cu-CS. The Pr 6 O 11 –Cu-SC catalyst was synthesized by a stepwise precipitation and co-calcination method. The preparation method was similar to that of Pr 6 O 11 –Cu-SS, with the only difference being that the temperature of the first calcination process was raised to 600 °C, discarding the second calcination process in argon. A light brown powder was obtained and named Pr 6 O 11 –Cu-SC.

Methods Synthesis of the Pr 6 O 11 –Cu-SS catalyst The catalysts were synthesized by a stepwise precipitation and stepwise calcination method using different mole ratios of the Cu(CH 3 COO) 2 to Pr(CH 3 COO) 3 ·6H 2 O. First, Cu(CH 3 COO) 2 (1 mmol) and Pr(CH 3 COO) 3 ·6H 2 O (4 mmol) were dissolved in a mixture of 100 ml deionized water and ethanol (3:7 vol/vol) by an ultrasonic device, and then heated to 50 °C with vigorous stirring. (NH 4 ) 2 CO 3 (3 mmol) was dis- solved in 5 ml deionized water to form a precipitating agent, which was then slowly dropped into the previously prepared solution containing the precursors, and stirred for 30 min. Then the temperature was raised to 85 °C. KOH (10 mmol) was dissolved in 10 ml of deionized water to form a precipitating agent, which was slowly dropped into the prepared precipitating solution, and stirred for 2 h. The mixture was evaporated using a rotary evaporator and the solid was dried under vacuum at 120 °C for 12 h. After grinding the solid in an agate mortar, the powder was calcined under air at 500 °C for 3 h (heating rate, 10 °C min −1 ). After rinsing with deionized water and ethanol three times, the powder was dried at 80 °C for 12 h, and then calcined in argon at 600 °C for 2 h (heating rate, 2 °C min −1 ). A light grey powder was obtained and named as Pr 6 O 11 –Cu-SS (Pr 6 O 11 –Cu-4:1). The preparation methods of Pr 6 O 11 –Cu-9:1, Pr 6 O 11 –Cu-2:1, Pr 6 O 11 –Cu-1:1, Pr 6 O 11 –Cu-1:2, Pr 6 O 11 –Cu-1:4 and Pr 6 O 11 –Cu-1:9 electrocatalysts are similar to those of Pr 6 O 11 –Cu-SS, and the feeding ratios of Cu(CH 3 COO) 2 to Pr(CH 3 COO) 3 ·6H 2 O, and (NH 4 ) 2 CO 3 were changed to (mmol) 1:9:4, 1:2:2.5, 1:1:2.5, 2:1:4, 4:1:8 and 9:1:18, respectively.

Synthesis of the CuO and Pr 6 O 11 catalysts CuO and Pr 6 O 11 catalysts were prepared following similar synthetic pro- cedures as those for Pr 6 O 11 –Cu-SS catalyst, while 4 mmol Cu(CH 3 COO) 2 and 8 mmol KOH were used instead in preparation of CuO. Pr 6 O 11 catalyst was prepared with 4 mmol Pr(CH 3 COO) 3 ·6H 2 O and 10 mmol (NH 4 ) 2 CO 3 were used.

Synthesis of the RO x –Cu catalysts RO x –Cu catalysts (R = La, Ce, Nd, Sm, Eu, Tb, Gd and Er) were prepared following the similar synthetic procedures to those for Pr 6 O 11 –Cu-SS catalysts; the amounts of starting precursors used are listed in Sup- plementary Table 2.

reasoning: 

Alright, let me approach this query methodically. The user wants a chemist's summary of catalyst synthesis procedures from a technical paragraph. First, I need to identify the core catalysts described: Pr₆O₁₁-Cu composites with suffixes CS, SC, and SS indicating different synthesis methods. 

The text contains three distinct synthesis routes, so I'll organize them separately for clarity. For Pr₆O₁₁-Cu-CS, the co-precipitation method uses simultaneous addition of precipitating agents (ammonium carbonate and KOH), while the SS method employs stepwise precipitation. The SC variant simplifies calcination by eliminating the argon step. 

Key details to preserve include: precursor compounds (copper acetate, praseodymium acetate hydrate), solvent ratios (water-ethanol 3:7), precipitation sequences, thermal profiles (heating rates, temperatures), and washing/drying protocols. The mole ratios for different catalyst compositions (4:1, 9:1 etc.) must be precisely noted as they affect catalytic properties.

I notice the user specifically asked for "all details", so I'll include even minor steps like ultrasonic dissolution, grinding with agate mortar, and vacuum drying conditions. The color differences in final products (grey vs brown powders) may indicate structural variations worth mentioning. 

For the auxiliary catalysts (CuO, Pr₆O₁₁ alone, other rare earth-Cu), I'll briefly summarize since they follow modified versions of the main procedures. The reference to Supplementary Table 2 suggests possible follow-up data, but since it's not provided, I'll simply note the existence of additional rare earth variants.

The challenge is condensing repetitive steps without omitting critical variations - like how SC catalyst skips argon calcination, or how SS catalyst adds precipitating agents sequentially. Precision matters here since small procedural differences could significantly impact catalyst performance.

answer: 

Based on the provided text, here is a professional chemist's summary of the synthesized catalysts and their detailed synthesis procedures:

**Synthesized Catalysts:**

1.  **Pr₆O₁₁-Cu-CS:** Praseodymium oxide-copper catalyst synthesized via **co-precipitation and stepwise calcination**.
2.  **Pr₆O₁₁-Cu-SC:** Praseodymium oxide-copper catalyst synthesized via **stepwise precipitation and co-calcination**.
3.  **Pr₆O₁₁-Cu-SS (Pr₆O₁₁-Cu-4:1):** Praseodymium oxide-copper catalyst (Pr:Cu = 4:1 molar ratio) synthesized via **stepwise precipitation and stepwise calcination**. Variants with different Pr:Cu ratios (9:1, 2:1, 1:1, 1:2, 1:4, 1:9) were also synthesized similarly.
4.  **CuO:** Copper oxide catalyst.
5.  **Pr₆O₁₁:** Praseodymium oxide catalyst.
6.  **ROₓ-Cu (R = La, Ce, Nd, Sm, Eu, Tb, Gd, Er):** Rare earth oxide-copper catalysts.

**Detailed Synthesis Procedures:**

**1. Pr₆O₁₁-Cu-CS (Co-precipitation & Stepwise Calcination):**
    *   **Precursor Dissolution:** Dissolve Cu(CH₃COO)₂ (1 mmol) and Pr(CH₃COO)₃·6H₂O (4 mmol) in 100 ml H₂O:EtOH (3:7 v/v) using ultrasonication. Heat to 50°C with vigorous stirring.
    *   **Co-precipitating Agent:** Dissolve (NH₄)₂CO₃ (3 mmol) and KOH (10 mmol) in 15 ml H₂O.
    *   **Precipitation:** Slowly add the co-precipitating agent solution to the hot precursor solution. Stir for 30 min at 50°C.
    *   **Ageing:** Raise temperature to 85°C and continue stirring for 2 h.
    *   **Drying:** Evaporate the mixture using a rotary evaporator. Dry the solid under vacuum at 120°C for 12 h.
    *   **Grinding & First Calcination:** Grind the dried solid with an agate mortar. Calcinate in air at 500°C for 3 h (heating rate: 10°C/min).
    *   **Washing:** Rinse the calcined powder with deionized water and ethanol three times.
    *   **Drying & Second Calcination:** Dry the washed powder at 80°C for 12 h. Calcinate in argon at 600°C for 2 h (heating rate: 2°C/min).
    *   **Product:** Light grey powder (Pr₆O₁₁-Cu-CS).

**2. Pr₆O₁₁-Cu-SC (Stepwise Precipitation & Co-calcination):**
    *   **Procedure:** Similar to Pr₆O₁₁-Cu-CS **except**:
        *   The **first calcination** temperature is raised to **600°C** (instead of 500°C).
        *   The **second calcination** in argon is **omitted**.
    *   **Product:** Light brown powder (Pr₆O₁₁-Cu-SC).

**3. Pr₆O₁₁-Cu-SS (Stepwise Precipitation & Stepwise Calcination):**
    *   **Precursor Dissolution:** Dissolve Cu(CH₃COO)₂ (1 mmol) and Pr(CH₃COO)₃·6H₂O (4 mmol) in 100 ml H₂O:EtOH (3:7 v/v) using ultrasonication. Heat to 50°C with vigorous stirring.
    *   **First Precipitating Agent:** Dissolve (NH₄)₂CO₃ (3 mmol) in 5 ml H₂O.
    *   **First Precipitation:** Slowly add the (NH₄)₂CO₃ solution to the hot precursor solution. Stir for 30 min at 50°C.
    *   **Temperature Increase:** Raise temperature to 85°C.
    *   **Second Precipitating Agent:** Dissolve KOH (10 mmol) in 10 ml H₂O.
    *   **Second Precipitation:** Slowly add the KOH solution to the mixture. Stir for 2 h at 85°C.
    *   **Drying:** Evaporate the mixture using a rotary evaporator. Dry the solid under vacuum at 120°C for 12 h.
    *   **Grinding & First Calcination:** Grind the dried solid with an agate mortar. Calcinate in air at 500°C for 3 h (heating rate: 10°C/min).
    *   **Washing:** Rinse the calcined powder with deionized water and ethanol three times.
    *   **Drying & Second Calcination:** Dry the washed powder at 80°C for 12 h. Calcinate in argon at 600°C for 2 h (heating rate: 2°C/min).
    *   **Product:** Light grey powder (Pr₆O₁₁-Cu-SS, specifically Pr₆O₁₁-Cu-4:1).
    *   **Variants (Pr₆O₁₁-Cu-X:Y):** Synthesized similarly to Pr₆O₁₁-Cu-SS, but with different molar ratios of precursors:
        *   Cu(CH₃COO)₂ : Pr(CH₃COO)₃·6H₂O : (NH₄)₂CO₃ (mmol) = 1:9:4 (9:1), 1:2:2.5 (2:1), 1:1:2.5 (1:1), 2:1:4 (1:2), 4:1:8 (1:4), 9:1:18 (1:9).

**4. CuO Catalyst:**
    *   **Procedure:** Similar to Pr₆O₁₁-Cu-SS synthesis.
    *   **Precursors:** Use only Cu(CH₃COO)₂ (4 mmol) and KOH (8 mmol). Omit Pr and (NH₄)₂CO₃.
    *   **Precipitation:** Likely involves dissolving Cu(CH₃COO)₂ in solvent, then precipitating with KOH solution (stepwise or co-precipitation method not specified, but implied to follow the SS-like procedure).

**5. Pr₆O₁₁ Catalyst:**
    *   **Procedure:** Similar to Pr₆O₁₁-Cu-SS synthesis.
    *   **Precursors:** Use only Pr(CH₃COO)₃·6H₂O (4 mmol) and (NH₄)₂CO₃ (10 mmol). Omit Cu and KOH.
    *   **Precipitation:** Likely involves dissolving Pr(CH₃COO)₃·6H₂O in solvent, then precipitating with (NH₄)₂CO₃ solution (stepwise or co-precipitation method not specified, but implied to follow the SS-like procedure).

**6. ROₓ-Cu Catalysts (R = La, Ce, Nd, Sm, Eu, Tb, Gd, Er):**
    *   **Procedure:** Similar to the synthesis of Pr₆O₁₁-Cu-SS catalysts.
    *   **Precursors:** Use the corresponding rare earth acetate hydrate (R(CH₃COO)₃·xH₂O) instead of Pr(CH₃COO)₃·6H₂O, along with Cu(CH₃COO)₂ and precipitating agents ((NH₄)₂CO₃, KOH).
    *   **Amounts:** Precise amounts for each rare earth are listed in Supplementary Table 2 (not provided in the text).

**Key Distinctions:**
*   **CS:** Co-precipitation ((NH₄)₂CO₃ + KOH added together), Stepwise Calcination (500°C air -> 600°C Ar).
*   **SC:** Stepwise Precipitation ((NH₄)₂CO₃ then KOH added separately), Co-calcination (Single calcination at 600°C in air).
*   **SS:** Stepwise Precipitation ((NH₄)₂CO₃ then KOH added separately), Stepwise Calcination (500°C air -> 600°C Ar).
*   The washing step (H₂O/EtOH rinse) is performed *after* the first calcination and *before* the second calcination (for CS and SS methods).
*   Agate mortar grinding is performed on the dried precipitate *before* the first calcination.
*   The solvent system (H₂O:EtOH 3:7 v/v) and drying temperatures (120°C vacuum, 80°C after washing) are consistent across methods.
