Repository: aobozhang2025/Data_Processing

File: answers/10.1038_s44160-025-00774-y.txt
question: 

Imagine you are a chemist that is a professional in synthesizing catalysts, please summarize what catalyst is synthesized and the synthesis procedures with all the details from the following paragraph: 

Methods Preparation of Bi (1/x) @Pt We used the chemical reduction method for Bi (1/x) @Pt synthesis. First, predetermined quantities of Pt/C (20 wt%, 500 mg), deionized water (250 ml) and nitric acid (10 M, 0.15 ml) were added to 600 ml of the beaker. The mixture solution was then vigorously stirred for 12 h. After- wards, Bi 3+ (100 mg) in Bi(NO 3 ) 3 ·5H 2 O and nitric acid (5 M, 50 ml) were added and then additionally stirred for 30 min in 600 ml of beaker. Here, 100 mg, 33.3 mg and 8.33 mg of Bi 3+ were added to the mixture solution to get Bi (1/1) @Pt, Bi (1/3) @Pt and Bi (1/18) @Pt, respectively. Next, potassium hydroxide (8 M, ~30 ml) was added to neutralize the mixture solution, and NaBH 4 (0.05 M, 50 ml) was slowly added dropwise to uniformly

Preparation of Bi (1/3) Pt We used the chemical reduction method for the Bi (1/x) Pt synthesis. First, predetermined quantities of carbon (Vulcan XC-72R, 400 mg), platinum 100 mg (as H 2 PtCl 6 ), deionized water (250 ml) and nitric acid (10 M, 0.15 ml) were added to 600 ml of the beaker. The mixture solution was then vigorously stirred for 12 h. Afterwards, 33.3 mg of Bi 3+ (as a Bi(NO 3 ) 3 ) was added and then additionally stirred for 30 min. Next, potassium hydroxide (8 M, ~30 ml) was added to neutralize the mixture solution, and NaBH 4 (0.05 M, 50 ml) was slowly added dropwise to uniformly reduce bismuth species on Pt/C. Finally, the product was fil- tered, washed with water several times and dried under vacuum at 25 °C.

reasoning: 

Okay, the user wants me to summarize the catalyst synthesis procedures from two paragraphs as a professional chemist. Let me carefully analyze these texts.

First paragraph describes Bi(1/x)@Pt catalyst preparation. Key components are Pt/C support, bismuth precursor, and reduction with NaBH4. Interesting how they vary Bi³⁺ amounts (100mg, 33.3mg, 8.33mg) for different stoichiometries. The acid-base chemistry here is crucial - nitric acid for initial dispersion and KOH for neutralization before reduction. 

Second paragraph seems to correct/elaborate on Bi(1/3)Pt specifically. Notable differences: they start from carbon support and H₂PtCl₆ instead of pre-made Pt/C, and specify Vulcan XC-72R carbon. The Bi³⁺ amount matches the 33.3mg from first paragraph's ratio. 

Hmm... user might be comparing synthesis routes. The core reduction method is consistent but support preparation differs. Important to highlight:
- First method uses commercial Pt/C
- Second method synthesizes Pt/C in situ from H₂PtCl₆ and carbon
- Both use identical Bi loading and reduction conditions

Post-processing is only detailed in second paragraph: filtration, washing, vacuum drying at 25°C. Should mention this applies to both since methodology is similar. 

User's phrasing suggests they need precise technical details for replication. I'll organize by:
1. Catalyst naming convention (Bi(1/x)@Pt ratios)
2. Distinct preparation routes
3. Step-by-step procedures with exact quantities
4. Critical observations (e.g., dropwise NaBH₄ addition)

The nitric acid quantities seem carefully calibrated - 0.15ml of 10M for initial dispersion, then additional acid with Bi precursor. This likely controls pH for optimal metal adsorption. 

Noticed second paragraph says "Bi(1/x)Pt" without "@" - probably typo since context matches. Will maintain original notation but note consistency. 

Final drying at room temperature (25°C) is unusual - typically catalysts are dried higher. Might preserve bismuth distribution? Worth mentioning as deliberate choice.

answer: 

Based on the provided text, here is a professional summary of the synthesized catalysts and their detailed synthesis procedures:

**Synthesized Catalysts:**
1.  **Bi(1/x)@Pt Core-Shell Structures:** Specifically **Bi(1/1)@Pt**, **Bi(1/3)@Pt**, and **Bi(1/18)@Pt**. These are bismuth-decorated platinum nanoparticles supported on carbon, where the (1/x) denotes the Bi:Pt atomic ratio (e.g., 1:1, 1:3, 1:18).
2.  **Bi(1/3)Pt:** This appears to be a variation or correction specifically for the 1:3 Bi:Pt ratio catalyst, synthesized directly onto carbon support. The naming differs slightly (`Bi(1/3)Pt` vs `Bi(1/3)@Pt`).

**Synthesis Procedures:**

**Method 1: Preparation of Bi(1/x)@Pt (Bi(1/1)@Pt, Bi(1/3)@Pt, Bi(1/18)@Pt)**
*   **Method:** Chemical Reduction
*   **Support/Precursor:** Pre-formed Pt/C catalyst (20 wt% Pt, 500 mg).
*   **Procedure:**
    1.  **Dispersion/Acidification:** Combine Pt/C (500 mg), deionized water (250 ml), and nitric acid (10 M, 0.15 ml) in a 600 ml beaker.
    2.  **Initial Stirring:** Vigorously stir the mixture for 12 hours.
    3.  **Bismuth Addition:** Add Bismuth precursor solution: Bismuth(III) nitrate pentahydrate (Bi(NO₃)₃·5H₂O) containing the required mass of Bi³⁺ (100 mg for Bi(1/1)@Pt, 33.3 mg for Bi(1/3)@Pt, 8.33 mg for Bi(1/18)@Pt) dissolved in nitric acid (5 M, 50 ml).
    4.  **Secondary Stirring:** Stir the mixture for an additional 30 minutes.
    5.  **Neutralization:** Add potassium hydroxide solution (8 M, ~30 ml) to neutralize the acidic mixture.
    6.  **Reduction:** Slowly add sodium borohydride solution (NaBH₄, 0.05 M, 50 ml) dropwise to uniformly reduce the adsorbed Bi³⁺ species onto the Pt/C surface. *(Text cuts off, but subsequent steps implied)*.
    7.  **Workup (Implied):** Filter the product, wash thoroughly with deionized water several times, and dry under vacuum at 25 °C.

**Method 2: Preparation of Bi(1/3)Pt**
*   **Method:** Chemical Reduction
*   **Support/Precursor:** Carbon support (Vulcan XC-72R, 400 mg) and Platinum precursor (Hexachloroplatinic acid, H₂PtCl₆, equivalent to 100 mg Pt).
*   **Procedure:**
    1.  **Dispersion/Acidification:** Combine Carbon (400 mg), H₂PtCl₆ (100 mg Pt equivalent), deionized water (250 ml), and nitric acid (10 M, 0.15 ml) in a 600 ml beaker.
    2.  **Initial Stirring:** Vigorously stir the mixture for 12 hours. *(This step simultaneously disperses the carbon and adsorbs/prepares the Pt precursor)*.
    3.  **Bismuth Addition:** Add Bismuth precursor: 33.3 mg of Bi³⁺ (as Bi(NO₃)₃) to the mixture.
    4.  **Secondary Stirring:** Stir the mixture for an additional 30 minutes.
    5.  **Neutralization:** Add potassium hydroxide solution (8 M, ~30 ml) to neutralize the acidic mixture.
    6.  **Reduction:** Slowly add sodium borohydride solution (NaBH₄, 0.05 M, 50 ml) dropwise to uniformly reduce *both* the platinum precursor (forming Pt nanoparticles on carbon) *and* the bismuth species onto the newly formed Pt/C.
    7.  **Workup:** Filter the product, wash thoroughly with deionized water several times, and dry under vacuum at 25 °C.

**Key Details & Observations:**

1.  **Core Method:** Both syntheses rely on **chemical reduction using NaBH₄**.
2.  **Support Differences:**
    *   `Bi(1/x)@Pt`: Uses **pre-formed commercial Pt/C** (20 wt%) as the starting support.
    *   `Bi(1/3)Pt`: Synthesizes the **Pt/C support *in situ*** from Vulcan XC-72R carbon and H₂PtCl₆.
3.  **Bismuth Loading:** Controlled precisely by the mass of Bi³⁺ added (100 mg, 33.3 mg, 8.33 mg) to achieve the desired Bi:Pt atomic ratios (1:1, 1:3, 1:18) on the pre-formed Pt/C. For `Bi(1/3)Pt`, 33.3 mg Bi³⁺ is used with 100 mg Pt equivalent.
4.  **Acid Conditions:** Nitric acid is used in two stages:
    *   Initial low amount (0.15 ml of 10M) likely for metal precursor dispersion/solubilization and carbon surface functionalization.
    *   Higher amount (50 ml of 5M) used to dissolve the Bi(NO₃)₃ precursor before addition.
5.  **Neutralization:** Essential step before reduction. KOH (8M, ~30ml) is added to raise the pH, likely to optimize adsorption of Bi species onto Pt/C and facilitate controlled reduction by NaBH₄.
6.  **Reduction:** NaBH₄ (0.05M, 50ml) is added **slowly and dropwise** to ensure uniform reduction and deposition of Bi onto the Pt surfaces, minimizing bulk precipitation.
7.  **Workup:** Standard isolation involves **filtration, thorough water washing** (to remove ions and reaction byproducts), and **low-temperature vacuum drying (25°C)** to preserve the catalyst structure and prevent sintering.
8.  **Naming:** The text uses both `Bi(1/x)@Pt` and `Bi(1/3)Pt`. The `@` symbol in `Bi(1/x)@Pt` strongly suggests a core(Pt)-shell(Bi) or surface-decorated structure. `Bi(1/3)Pt` lacks the `@`, but the synthesis method and intent are identical to the Bi(1/3)@Pt variant.

File: answers/10.1038_s44160-025-00782-y.txt
question: 

Imagine you are a chemist that is a professional in synthesizing catalysts, please summarize what catalyst is synthesized and the synthesis procedures with all the details from the following paragraph: 

Results Catalyst synthesis and characterization Photocatalytic Bi 2 WO 6 was selected as the support, and was obtained from Bi 2 WO 6 /amorphous BiOCl nanosheets previously reported by our group 13 . A series of palladium-based Bi 2 WO 6 photocatalysts were pre- pared using a facile three-step method (Fig. 1a). The surface of Bi 2 WO 6 can expose coordinatively unsaturated –Bi/–O atoms after the removal of the amorphous BiOCl component by nitric acid and subsequent hydrogen treatment (to produce the BWO support (Supplementary Fig. 1)). Subsequently, palladium was dispersed on the BWO surface in single-atom form by impregnation, and the coordination environ- ment was regulated by controlling the calcination temperature in air. The as-prepared photocatalysts are denoted as Pd–O 4 /BWO and Pd– O 3 /BWO in accordance with the Pd–O coordination number (Fig. 1a). Supported palladium nanoparticle photocatalysts (Pd NP /BWO) were prepared by thermal reduction. The palladium content was determined to be approximately 0.05 wt.% for Pd–O 4 /BWO and Pd–O 3 /BWO, and 0.5 wt.% for Pd Np /BWO by inductively coupled plasma optical emission spectrometry (Supplementary Table 2). The photocatalysts exhibited a nanosheet morphology with numerous small nanoplate units, consistent with the BWO substrate (Supplementary Fig. 2). X-ray powder diffraction (XRD) excludes the existence of metallic palladium and PdO x on Pd–O 4 /BWO and Pd– O 3 /BWO (Supplementary Fig. 3). Aberration-corrected high-angle annular dark-field scanning transmission electron microscopy (HAADF-STEM) showed some brighter atoms encircled in yellow,

Pd–O 3 /BWO, 50 mg of BWO nanosheet was impregnated with 100 μl of 0.25 mg Pd ml −1 PdCl 2 /acetonitrile solution. After impregnation, the sample was dried at 60 °C for 30 min and then calcinated in a muffle furnace at 175 °C for 3 h. The impregnation step remained the same for preparing 0.05 wt% Pd–O 4 /BWO, apart from changing the calcination temperature to 250 °C. Palladium nanoparticle loading was followed by thermal reduction: for the preparation of 0.5 wt% Pd Np /BWO, 100 mg BWO, 7.5 mg ascorbic acid, 7.5 mg citric acid and 25 mg polyvinylpyr- rolidone (mol. wt, 55,000) were added to 9 ml deionized water at 80 °C under vigorous stirring. After 30 min, 1.85 ml of 1 mg ml −1 K 2 PdCl 6 solu- tion was injected into the solution dropwise and kept stirring for 4 h. Finally, the solid was collected by centrifugation, washed with deion- ized water and dried at 60 °C overnight, after which the supernatant was almost transparent, indicating the successful loading of palladium nanoparticles on the support.

Methods Synthesis of Pd/BWO series photocatalysts First, 0.3 g Bi 2 WO 6 /amorphous BiOCl nanosheet powder was dispersed in 11 ml HNO 3 (1.3 M) solution and stirred for 4 h. The products were then collected by centrifugation and washed with deionized water until the supernatant solution was neutral. After freeze-drying for 2 days, 0.15 g of the sample was treated in a tube furnace with 5 vol% H 2 /Ar gas at 150 °C for 5 h to introduce defects. The resulting sample was named BWO. Palladium single-atom loading was performed by a typical incipient wet-impregnation method: to prepare 0.05 wt%

reasoning: 

Okay, let me approach this as a professional catalyst synthesis chemist. The user wants me to extract and summarize the catalyst synthesis procedures from this technical paragraph. 

First, I need to identify the key catalysts being synthesized. The main materials are palladium-based Bi₂WO₆ photocatalysts in three forms: Pd-O₄/BWO and Pd-O₃/BWO (single-atom catalysts), and Pd NP/BWO (nanoparticle catalyst). 

Looking at the synthesis, it's a three-step process starting with support preparation. The Bi₂WO₆ support comes from Bi₂WO₆/amorphous BiOCl nanosheets. They treat this with nitric acid to remove BiOCl, then do hydrogen treatment at 150°C to create coordinatively unsaturated sites - that's crucial for anchoring single atoms later. 

For the single-atom catalysts, they use incipient wet impregnation with PdCl₂/acetonitrile solution. The calcination temperature determines the coordination: 175°C gives Pd-O₃, 250°C gives Pd-O₄. Interesting how precise temperature control affects atomic coordination. 

The nanoparticle version is more complex - they use a thermal reduction method with ascorbic acid, citric acid and PVP as stabilizers. Higher Pd loading (0.5 wt% vs 0.05%) and different precursor (K₂PdCl₆). The color change of supernatant indicates complete loading. 

Characterization confirms structure: XRD shows no Pd aggregates in single-atom samples, HAADF-STEM visualizes single atoms. Pd content verified by ICP-OES. Morphology remains nanosheets throughout. 

The user seems to need clear procedural details - probably for replication or literature comparison. I'll organize chronologically: support prep first, then separate procedures for each catalyst type with exact parameters (temps, concentrations, times). Should emphasize how each step affects final structure - like acid treatment creating active sites, calcination tuning coordination. 

Better include all quantitative details too: 0.25 mg Pd/ml solution, 175°C/3h calcination, etc. The nanoparticle synthesis has many components - need to list all additives and their roles (PVP for capping, acids as reducers). 

Hmm, the original text jumps between Results and Methods sections - I'll integrate them seamlessly in the summary. Also should explain why different Pd precursors were used (PdCl₂ for atoms vs K₂PdCl₆ for NPs). 

Finally, I'll highlight the key outcomes: successful synthesis of both single-atom and nanoparticle Pd on defect-engineered Bi₂WO₆, with controlled coordination environments. That's quite elegant catalyst design actually.

answer: 

Based on the provided text, here is a professional chemist's summary of the synthesized catalysts and their detailed synthesis procedures:

**Synthesized Catalysts:**
1.  **Pd–O₄/BWO:** Single-atom Pd catalyst on Bi₂WO₆ with Pd coordinated to 4 oxygen atoms (0.05 wt% Pd).
2.  **Pd–O₃/BWO:** Single-atom Pd catalyst on Bi₂WO₆ with Pd coordinated to 3 oxygen atoms (0.05 wt% Pd).
3.  **Pd NP /BWO:** Palladium nanoparticle catalyst on Bi₂WO₆ (0.5 wt% Pd).
4.  **BWO Support:** Defective Bi₂WO₆ nanosheet support (precursor to all catalysts).

**Detailed Synthesis Procedures:**

1.  **Synthesis of BWO Support (Defective Bi₂WO₆):**
    *   **Starting Material:** Bi₂WO₆ / amorphous BiOCl nanosheets (previously synthesized).
    *   **Acid Treatment:** Disperse 0.3 g of Bi₂WO₆ / amorphous BiOCl powder in 11 ml of 1.3 M HNO₃ solution. Stir for 4 hours.
    *   **Workup:** Collect the solid product by centrifugation. Wash repeatedly with deionized water until the supernatant is neutral (pH ~7).
    *   **Drying:** Freeze-dry the washed solid for 2 days.
    *   **Hydrogen Treatment (Defect Introduction):** Load 0.15 g of the freeze-dried solid into a tube furnace. Treat under a flow of 5 vol% H₂/Ar gas at 150 °C for 5 hours.
    *   **Product:** The resulting defective Bi₂WO₆ nanosheet support is named **BWO**. This treatment removes amorphous BiOCl and exposes coordinatively unsaturated Bi/O atoms.

2.  **Synthesis of Pd–O₃/BWO (Single Atom, 0.05 wt%):**
    *   **Impregnation:** Impregnate 50 mg of the BWO support with 100 µl of a PdCl₂ solution in acetonitrile (concentration = 0.25 mg Pd ml⁻¹).
    *   **Drying:** Dry the impregnated sample at 60 °C for 30 minutes.
    *   **Calcination:** Transfer the dried sample to a muffle furnace and calcine in air at **175 °C for 3 hours**.
    *   **Product:** The resulting catalyst is **Pd–O₃/BWO**, where Pd is atomically dispersed with an O-coordination number of 3.

3.  **Synthesis of Pd–O₄/BWO (Single Atom, 0.05 wt%):**
    *   **Impregnation:** Identical to Pd–O₃/BWO: Impregnate 50 mg of BWO with 100 µl of PdCl₂/acetonitrile solution (0.25 mg Pd ml⁻¹).
    *   **Drying:** Identical: Dry at 60 °C for 30 minutes.
    *   **Calcination:** Calcinate the dried sample in a muffle furnace in air, but at a **higher temperature of 250 °C for 3 hours**.
    *   **Product:** The resulting catalyst is **Pd–O₄/BWO**, where Pd is atomically dispersed with an O-coordination number of 4 (regulated by the higher calcination temperature).

4.  **Synthesis of Pd NP /BWO (Nanoparticles, 0.5 wt%):**
    *   **Reaction Setup:** Add 100 mg of the BWO support, 7.5 mg ascorbic acid, 7.5 mg citric acid, and 25 mg polyvinylpyrrolidone (PVP, MW = 55,000) to 9 ml deionized water in a reaction vessel.
    *   **Conditions:** Heat the mixture to 80 °C under vigorous stirring.
    *   **Precursor Addition:** After stirring for 30 minutes at 80 °C, inject 1.85 ml of a K₂PdCl₆ solution (concentration = 1 mg ml⁻¹) dropwise into the mixture.
    *   **Reaction:** Continue vigorous stirring at 80 °C for 4 hours (allowing thermal reduction and nanoparticle formation).
    *   **Workup:** Collect the solid product by centrifugation.
    *   **Washing:** Wash the solid thoroughly with deionized water.
    *   **Drying:** Dry the washed solid at 60 °C overnight.
    *   **Indicator:** The supernatant after centrifugation/washing was almost transparent, indicating successful loading of Pd nanoparticles onto the support and removal of excess precursors/stabilizers.
    *   **Product:** The resulting catalyst is **Pd NP /BWO**, containing supported palladium nanoparticles.

**Key Characterization Confirmation:**
*   Pd content confirmed by ICP-OES: ~0.05 wt% for single-atom catalysts, ~0.5 wt% for nanoparticles.
*   Nanosheet morphology retained from BWO support.
*   XRD confirmed no metallic Pd or PdOₓ crystallites in Pd–O₄/BWO and Pd–O₃/BWO, supporting atomic dispersion.
*   HAADF-STEM visualized single brighter atoms (Pd) on the support for the single-atom catalysts.

File: answers/10.1038_s44221-024-00382-8.txt
question: 

Imagine you are a chemist that is a professional in synthesizing catalysts, please summarize what catalyst is synthesized and the synthesis procedures with all the details from the following paragraph: 

Methods Preparation of Co 1 CNCl/S and other Co-based SACs NaCl (3 g), glucose (300 mg), CoSO 4 ·7H 2 O (28.1 mg) and dicyandi- amide (332 mg) were dissolved in 30 ml of deionized water and stirred continuously for 2 h. The resulting solution was freeze dried under vacuum to yield a powder, which was then ground in a mortar and pyrolysed at 900 °C for 2 h under an argon atmosphere, with a heating rate of 5 °C min −1 . After cooling to room temperature, the black powder was subjected to acid etching with 0.5 M H 2 SO 4 to remove unstable Co species and NaCl. The obtained black powder was dried at 60 °C, and the sample was designated as Co 1 CNCl/S. Carbon samples were also synthesized similarly without CoSO 4 ·7H 2 O. Other Co SACs were prepared using different precursors of Co salts. CN/S was obtained using the same mole amount of Na 2 SO 4 without Co salts. C/S was syn- thesized without Co salts and dicyandiamide but with Na 2 SO 4 . Co 1 CN and Co 1 CN/S were prepared by pyrolysis of a mixture of CoPc and CN or CN/S (Co content is approximately 2 wt.%), respectively, at 450 °C under flowing argon for 1 h.

Results Synthesis and morphology of Co-SACs The synthesis procedure of Co 1 CNCl/S is shown in Fig. 1a. First, CoSO 4 , dicyandiamide, glucose and sodium chloride (NaCl) were dissolved in water and then freeze dried to encapsulate Co ions and other mol- ecules within NaCl crystal lattice. Afterwards, the resulting mixture was annealed at 900 °C in an argon atmosphere, leading to the carboniza- tion of glucose to form a graphene network between the salt lattice to obtain a three-dimensional (3D) Co-SAC nanosheets–NaCl mixture.

reasoning: 

Okay, the user wants me to act as a professional chemist specializing in catalyst synthesis and summarize the catalyst synthesis details from the provided paragraph. Let me analyze this carefully.

First, I need to identify the main catalyst being discussed - it's Co₁CNCl/S, which appears to be a cobalt single-atom catalyst. The synthesis involves several key steps: dissolving precursors (NaCl, glucose, CoSO₄·7H₂O, and dicyandiamide) in water, freeze-drying to form a powder, grinding, and then high-temperature pyrolysis at 900°C under argon. 

The role of each component is interesting - NaCl likely acts as a template for 3D structure formation, glucose carbonizes to form the graphene network, dicyandiamide provides carbon and nitrogen, and CoSO₄ supplies cobalt. After pyrolysis, acid etching with 0.5M H₂SO₄ removes unstable species and NaCl template, leaving the active catalyst structure.

I should also note the control samples mentioned: carbon-only samples without cobalt, CN/S with Na₂SO₄ instead of cobalt salts, C/S without cobalt or dicyandiamide, and alternative cobalt SACs using CoPc precursor at lower temperature. These are important for comparative studies.

The mechanism described is fascinating - freeze-drying encapsulates components within NaCl crystals, and pyrolysis creates a 3D graphene network within the salt lattice. This templating approach explains the nanosheet morphology. 

I'll organize this information systematically, focusing on the step-by-step synthesis while highlighting the chemical rationale behind each component and process. The summary should maintain technical accuracy while being clear enough for a chemistry professional to understand and potentially replicate.

answer: 

Based on the provided text, here's a professional chemist's summary of the synthesized catalyst and its detailed synthesis procedure:

**Synthesized Catalyst:** **Co₁CNCl/S**
*   **Type:** Cobalt-based Single-Atom Catalyst (Co-SAC).
*   **Structure:** Cobalt single atoms anchored on a nitrogen-doped carbon support.
*   **Morphology:** Three-dimensional (3D) nanosheets, facilitated by a NaCl template.
*   **Key Components:**
    *   `Co`: Cobalt single atoms (active sites).
    *   `C`: Carbon matrix (derived from glucose & dicyandiamide).
    *   `N`: Nitrogen dopant (derived from dicyandiamide).
    *   `Cl`: Chlorine residue (likely from NaCl template).
    *   `S`: Sulfur residue (likely from CoSO₄ precursor).
*   **Designation Meaning:** The name "Co₁CNCl/S" likely indicates Cobalt single atoms on a Carbon support co-doped with Nitrogen (N), Chlorine (Cl), and Sulfur (S).

**Detailed Synthesis Procedure for Co₁CNCl/S:**

1.  **Solution Preparation:**
    *   Dissolve the following in 30 ml deionized water:
        *   Sodium Chloride (NaCl): 3 g (Template/Space creator)
        *   Glucose (C₆H₁₂O₆): 300 mg (Carbon source)
        *   Cobalt(II) Sulfate Heptahydrate (CoSO₄·7H₂O): 28.1 mg (Cobalt source)
        *   Dicyandiamide (C₂H₄N₄): 332 mg (Nitrogen & Carbon source)
    *   Stir the mixture continuously for 2 hours to ensure homogeneity.

2.  **Freeze Drying:**
    *   Subject the resulting solution to freeze-drying under vacuum.
    *   **Purpose:** Sublimate the water, encapsulating the Co ions, glucose, and dicyandiamide molecules within the forming NaCl crystal lattice. This yields a dry powder.

3.  **Grinding:**
    *   Grind the freeze-dried powder thoroughly in a mortar to ensure uniformity.

4.  **Pyrolysis (Carbonization & Activation):**
    *   Place the ground powder in a furnace.
    *   Heat under a continuous argon (Ar) atmosphere to 900 °C.
    *   Maintain the target temperature (900 °C) for 2 hours.
    *   Use a controlled heating rate of 5 °C per minute during ramp-up.
    *   **Purpose:** Carbonize glucose and dicyandiamide to form a nitrogen-doped graphene-like carbon network within the NaCl lattice. Simultaneously, reduce and anchor cobalt atoms within this carbon matrix, forming the SAC structure. The NaCl acts as a template, confining the reaction and leading to the 3D nanosheet morphology.

5.  **Cooling:**
    *   Allow the furnace to cool down naturally to room temperature under argon. This yields a black powder mixture (Co-SAC nanosheets embedded within NaCl).

6.  **Acid Etching (Template & Impurity Removal):**
    *   Treat the cooled black powder with 0.5 M Sulfuric Acid (H₂SO₄).
    *   **Purpose:** Dissolve and remove the NaCl template and any unstable/leachable cobalt species (like nanoparticles or clusters) that are not strongly anchored as single atoms. This isolates the stable Co-SAC material.

7.  **Drying:**
    *   Wash the acid-etched black powder thoroughly (typically with water until neutral pH).
    *   Dry the purified catalyst powder at 60 °C.
    *   The final dried black powder is designated **Co₁CNCl/S**.

**Key Synthesis Rationale:**
*   **NaCl Template:** Encapsulates precursors during freeze-drying and confines carbon growth during pyrolysis, creating the 3D nanosheet structure. Its removal via acid etching leaves behind the porous carbon network.
*   **Glucose:** Primary carbon source, forming the graphitic backbone upon pyrolysis.
*   **Dicyandiamide:** Provides nitrogen for doping the carbon matrix and additional carbon. Nitrogen sites are crucial for anchoring the cobalt single atoms.
*   **CoSO₄·7H₂O:** Source of cobalt. The high-temperature pyrolysis in an inert atmosphere and subsequent acid leaching favor the formation and isolation of atomically dispersed Co sites coordinated to N in the carbon lattice.
*   **High-Temperature Pyrolysis (900°C):** Essential for graphitizing the carbon support and forming stable Co-Nₓ sites resistant to acid leaching.
*   **Acid Etching:** Critical step to remove the template and any non-single-atom cobalt species, confirming the SAC nature.

**Control/Reference Catalysts Mentioned:**
1.  **Carbon Samples:** Synthesized identically *without* CoSO₄·7H₂O.
2.  **CN/S:** Synthesized using the same molar amount of Na₂SO₄ *instead of* Co salts. (N-doped carbon with S residue).
3.  **C/S:** Synthesized *without* Co salts *and without* dicyandiamide, but *with* Na₂SO₄. (S-doped carbon, no N, no Co).
4.  **Co₁CN & Co₁CN/S:** Synthesized by pyrolyzing Cobalt Phthalocyanine (CoPc) mixed with pre-formed CN or CN/S support (Co ~2 wt%) at 450 °C under Ar for 1 hour. (Different SAC synthesis route).

File: answers/10.1038_s44221-025-00399-7.txt
question: 

Imagine you are a chemist that is a professional in synthesizing catalysts, please summarize what catalyst is synthesized and the synthesis procedures with all the details from the following paragraph: 

Results Synthesis and characterization of catalysts Fe–N–C was synthesized using a simple method. As shown in Fig. 1a, o-phenanthroline and Fe(acac) 3 were ultrasonically mixed and then dried, and the resulting solid was calcined at 700 °C and subsequently washed with 1 M HNO 3 . As shown in Fig. 1b, the calcination-derived Fe–N–C did not possess a distinctive morphology. However, trans- mission electron microscopy (TEM) images (Fig. 1c) revealed that the Fe–N–C edges exhibited a thin sheet-like structure. According to spherical-aberration-corrected TEM images, in Fe–N–C, individual iron atoms were present on the carrier surface (Fig. 1d), which was also supported by the X-ray diffraction pattern of the Fe–N–C (supple- mentary Fig. 1), which indicated that the catalyst primarily comprised amorphous carbon and no crystalline substances. This ruled out both iron aggregation and oxides in the catalyst. The elemental maps of the catalyst also revealed that Fe, C, N and O were uniformly distributed in the Fe–N–C (Fig. 1e). The Fe chemical states and local environment were further inves- tigated using the X-ray absorption near-edge structure (XANES) and extended X-ray absorption fine structure (EXAFS) spectra. As shown in Fig. 1f, the k 2 -weighted Fourier-transform EXAFS (FT-EXAFS) spectrum showed that in Fe–N–C, Fe was mainly coordinated with N atoms, with a bond length of 1.46 Å, corresponding to the Fe–N bond in iron (II) phthalocyanine (FePc). Meanwhile, no obvious peaks corresponding to the Fe–Fe bond appeared at 2.2 Å, implying the absence of Fe clus- ters and crystalline particles. As shown in Fig. 1g, the Fe K-edge XANES spectrum and valence analysis suggested that in Fe–N–C, the Fe valence state was between +2 and +3. The oxidation states or forms of each ele- ment in Fe–N–C were further characterized using X-ray photoelectron spectroscopy (XPS) (Fig. 1h). In the spectrum of the calcined Fe–N–C, the main Fe peak was near 710 eV, which means that Fe primarily existed in both the +2 and +3 oxidation states. The catalyst contained pyrrolic, pyridinic, graphitic and pyridine oxide N, O predominantly in C–O bonds and sp 2 -hybridized C atoms (supplementary Fig. 2).

Methods Catalyst preparation First, ferric acetylacetonate (Fe(acac) 3 ) and 1,10-ortho-phenanthroline were added to ethanol, and the mixture was stirred well to evenly distribute the components and then ultrasonicated for 30 min. Then, magnesium hydroxide (Mg(OH) 2 ) was added to the mixture, which was ultrasonicated for another 30 min and then dried using a rotary evaporator. The obtained solid was dried in an oven at 60 °C and then calcined in nitrogen at 700 °C. The calcined product was washed with 1 M nitric acid, centrifuged and dried to obtain Fe–N–C. Similarly, Co–N–C was synthesized using essentially the same method but with cobalt acetate instead of Fe(acac) 3 . The Mo–Co 3 O 4 and MoS 2 /Fe 2 O 3 samples were prepared using a simple method, as detailed in the Sup- plementary Information.

reasoning: 

Alright, let me approach this query systematically. The user wants a chemist's summary of catalyst synthesis from a technical paragraph. First, I need to identify the core catalyst described - Fe-N-C, with mentions of Co-N-C as a variant. 

Looking at the Methods section, the synthesis has clear steps: starting materials (Fe(acac)₃ and o-phenanthroline), solvent (ethanol), mixing process (stirring + ultrasonication), additive (Mg(OH)₂), drying (rotary evaporator + oven), and thermal treatment (700°C calcination under N₂). Post-treatment involves acid washing with HNO₃. 

The characterization part is rich with details: morphology (amorphous carbon with atomically dispersed Fe), composition (uniform Fe/C/N/O distribution), and oxidation states (Fe²⁺/Fe³⁺ via XPS/XANES). The absence of Fe-Fe bonds in EXAFS confirms atomic dispersion - crucial for catalytic activity. 

I should structure the response in two parts: 
First, the synthesis procedure with exact quantities and conditions. 
Second, characterization highlights proving it's atomically dispersed Fe in N-doped carbon. 
Need to note that Mg(OH)₂ acts as a template but isn't in final catalyst after acid wash. 

The user seems knowledgeable (mentions TEM/XRD/XPS), so I'll maintain technical depth while ensuring clarity. Might emphasize why atomic dispersion matters - prevents aggregation that deactivates catalysts. Also worth noting the comparison to FePc bond length as evidence. 

For Co-N-C variant, I'll mention the cobalt acetate substitution but keep focus on Fe-N-C unless asked. Should clarify that Mo-containing catalysts are described elsewhere. 

Key challenge is condensing extensive characterization into essential proof points without losing critical details like Fe-N coordination distance or absence of 2.2Å peak. The oxidation state ambiguity (+2/+3) should be presented as-is since both XANES and XPS agree. 

Finally, I'll highlight the practical significance: acid-wash removes inactive species, leaving active Fe-Nₓ sites. This addresses why the synthesis method produces effective catalysts.

answer: 

Based on the provided text, here is a professional chemist's summary of the synthesized catalyst and its detailed synthesis procedure:

**Synthesized Catalyst:**
*   **Primary Catalyst:** Fe–N–C (Iron coordinated with Nitrogen on a Carbon support).
*   **Key Characteristics:**
    *   **Structure:** Amorphous carbon matrix with atomically dispersed Fe atoms coordinated to N atoms (Fe-Nₓ sites).
    *   **Morphology:** Thin sheet-like structure observed at edges; no distinctive overall morphology after calcination.
    *   **Composition:** Uniform distribution of Fe, C, N, and O.
    *   **Iron State:** Fe atoms primarily in +2 and +3 oxidation states, coordinated with N (Fe-N bond length ~1.46 Å). **Crucially, no Fe clusters, nanoparticles, crystalline oxides (Fe₂O₃), or Fe-Fe bonds are present.**
    *   **Nitrogen States:** Contains pyrrolic, pyridinic, graphitic, and pyridine oxide N.
    *   **Carbon/Oxygen:** Oxygen predominantly in C–O bonds; carbon primarily sp²-hybridized.

**Detailed Synthesis Procedure for Fe–N–C:**

1.  **Precursor Solution Preparation:**
    *   Dissolve **Ferric acetylacetonate (Fe(acac)₃)** and **1,10-ortho-phenanthroline (o-phenanthroline)** in **ethanol**.
    *   **Stir** the mixture thoroughly to ensure even distribution.
    *   **Ultrasonicate** the mixture for **30 minutes**.

2.  **Template Addition:**
    *   Add **Magnesium hydroxide (Mg(OH)₂)** to the mixture.
    *   **Ultrasonicate** the new mixture for another **30 minutes**.

3.  **Drying:**
    *   Remove the solvent using a **rotary evaporator**.
    *   Further dry the resulting solid in an **oven at 60 °C**.

4.  **Calcination (Pyrolysis):**
    *   Place the dried solid in a furnace.
    *   **Calcinate** under an inert **nitrogen (N₂) atmosphere**.
    *   **Temperature:** 700 °C.
    *   **Holding Time:** Not explicitly stated (typically 1-2 hours is common, but the text doesn't specify).

5.  **Post-Treatment (Acid Washing):**
    *   Wash the **calcined product** with **1 M Nitric Acid (HNO₃)**.
    *   **Centrifuge** the mixture to separate the solid catalyst from the acid wash.
    *   **Dry** the solid to obtain the final **Fe–N–C catalyst**.

**Key Confirmation from Characterization:**
*   The acid wash removes soluble species (likely Mg-based compounds from the Mg(OH)₂ template).
*   XRD confirms amorphous carbon and **no crystalline phases** (ruling out Fe/Fe-oxide particles).
*   TEM (especially spherical-aberration-corrected) and EXAFS (absence of Fe-Fe peak at ~2.2 Å) **conclusively prove atomic dispersion of Fe** coordinated to N.
*   XPS and XANES confirm Fe is in mixed +2/+3 oxidation states.
*   Elemental mapping shows homogeneous distribution of Fe, C, N, O.

**Additional Notes:**
*   **Co–N–C:** Synthesized identically to Fe–N–C, but using **Cobalt acetate (Co(CH₃COO)₂)** instead of Fe(acac)₃.
*   **Other Catalysts (Mo–Co₃O₄, MoS₂/Fe₂O₃):** Prepared using different methods detailed in the Supplementary Information, not described in the provided text.
*   **Role of Mg(OH)₂:** Acts as a sacrificial template during pyrolysis, helping to create porosity and structure in the carbon matrix, which is subsequently removed during the acid wash.

In summary, the synthesis produces an **atomically dispersed Fe–N–C catalyst** characterized by Fe atoms solely coordinated to nitrogen atoms within an amorphous, N-doped carbon matrix with a sheet-like morphology, achieved through a straightforward procedure involving precursor mixing, templating, high-temperature pyrolysis, and critical acid leaching.
