Repository: aobozhang2025/Data_Processing

File: paragraphs/10.1038_nature21672.txt
Preparation of catalysts. α-MoC support. Ammonium paramolybdate ((NH 4 ) 6 Mo 7 O 24 •4H 2 O) was purchased from Sinopharm Chemical Reagent Co. Ltd. A grinded powder of ammonium paramolybdate was calcined in a muffle oven to 500 °C at a rate of 10 °C min −1 to synthesize the precursor MoO 3 . Then 0.8 g MoO 3 was loaded into a quartz tube reactor and placed in a vertical furnace. The powder was heated to 700 °C in NH 3 (100 ml min −1 ; pre-purified gas) at a rate of 5 °C min −1 and kept at 700 °C for 2 hours. After the sample was cooled to room temperature, the gas was then switched to a CH 4 /H 2 mixture (100 ml min −1 ; 20/80 v/v), and the temperature was increased to 700 °C at 5 °C min −1 and held at 700 °C for 2 hours. Finally, the sample was passivated at room temperature using a 0.5% O 2 /He gas mixture 29 . Elemental analysis finds that the Mo/C ratio of α -MoC is around 1/0.8. β-Mo 2 C support. β -Mo 2 C was synthesized using the same precursor as α -MoC, as follows: 0.8 g MoO 3 was loaded in the quartz tube and carburized with a CH 4 /H 2 mixture (100 ml min −1 ; 20/80 v/v), with the temperature being increased at 5 °C min −1 to 300 °C, then at 1 °C min −1 to 700 °C. After carburization at 700 °C for 2 hours, the sample was cooled to room temperature and passivated using a 0.5% O 2 /He gas mixture. 2%Pt/β-Mo 2 C catalyst. The passivated β -Mo 2 C support was transferred to a deaerated, aqueous solution containing an appropriate amount of chloroplatinic acid (H 2 PtCl 6 •6H 2 O) to achieve the desired loading. The slurry was stirred for 3 hours, dried using evaporation, and then transferred to a freeze dryer overnight to remove any moisture. Before catalytic evaluation, the catalyst was activated with a CH 4 /H 2 mixture (15/85 v/v). The activation temperature program heated the sample to 300 °C and held it there for 1 hour. The temperature was then increased to 590 °C at a rate of 5 °C min −1 and held there for another 2 hours. 2%Pt/α-MoC and 2%Pt/MoC-2 catalysts. An appropriate amount of H 2 PtCl 6 •6H 2 O was loaded onto a homemade MoO 3 support, using a wetness impregnation method. (To synthesize MoO 3 , an appropriate amount of ammonium paramo- lybdate was dissolved into pure water, adjusting the pH of the solution to 3.7. The solution underwent ultrasonication for 2 hours. The precipitates thus gener- ated were separated by evaporation of solvent and dried at 60 °C under a vacuum overnight. The precipitates were then grinded into powder and calcined in air at 500 °C for 4 hours.) After being dried at room temperature under vacuum, the sample was calcined at 500 °C for 4 hours. For Pt/α -MoC, the calcined Pt/MoO 3 was carburized using the same procedure as for the synthesis of β -Mo 2 C. For Pt/MoC-2, MoO 3 impregnated with H 2 PtCl 6 was carburized directly without calcination in air at 500 °C. 2%Pt/MoC-3 catalysts. An appropriate amount of H 2 PtCl 6 •6H 2 O aqueous solution was added into the ammonium paramolybdate solution dropwise under stirring. A yellow precipitant was thus generated. The solvent was evaporated at 90 °C and the precipitant was dried at 120 °C for 3 hours to ensure that the powder was dried 30 . Then the sample was carburized (as for β -Mo 2 C) directly to obtain 2%Pt/MoC-3. 2%Pt/Al 2 O 3 and 2%Pt/TiO 2 . These reference catalysts were synthesized using wet impregnation of H 2 PtCl 6 •6H 2 O over commercial Al 2 O 3 and TiO 2 supports 12 . The slurry was stirred for 3 hours in air to remove the liquid, using the rotary evaporator under vacuum at 35 °C. The material was dried at 120 °C for 3 hours, and then calcined in the muffle oven at 500 °C. The Pt loading is 2%. The catalysts were reduced with H 2 before catalytic evaluation. Pt/α-MoC catalysts with different Pt loadings. Pt/α -MoC catalysts with 2.2 wt%, 3.1 wt%, 5.1 wt% and 7.4 wt% Pt loadings were prepared as for Pt/α -MoC. Samples with 0.2 wt% and 0.7 wt% Pt loading were prepared using the wetness impreg- nation method with activated α -MoC as the support. The catalysts are denoted x%Pt/α -MoC, where x denotes the rough weight concentration of Pt (x = 0.2, 1, 2, 3, 5 or 7). Evaluation of catalytic performance. Before their performance was evaluated, all Pt/MoC catalysts were activated in a CH 4 /H 2 mixture (15/85 v/v) at 590 °C for 2 hours. The Pt/oxide catalysts were activated in H 2 flow at 500 °C. After being cooled to room temperature, the activated sample was transferred into de-aerated water in the autoclave under the protection of a N 2 flow. The sealed autoclave was purged using 2 MPa N 2 (10 vol% Ar was used as an internal standard) three times. The catalytic reactions were carried out at 190 °C (the pressure of the system was as high as 6 MPa), and after the reaction the gas phase was analysed using an Agilent 7820 gas chromatograph with a thermal conductivity detector (TCD). We quantified the gas-phase concentration of H 2 , CO and CH 4 ; however, we could not accurately determine the concentration of CO 2 owing to its high solubility in the liquid phase, especially at high pressures. We analysed the liquid-phase products on an Agilent HPLC 1200 using a Prevail carbohydrate ES 5-μ m column. To generate the results shown in Fig. 1d, for each cycle, the system was reacted at 190 °C for 1.25 hours. After cooling down to room temperature, the gases were analysed by gas chromatography and then released. Then the system was reheated to 190 °C

File: paragraphs/10.1038_nchem.1095.txt
Methods Sample preparation. Both The single-atom Pt1/FeOx catalyst (denoted as sample A, with a Pt/Fe atomic ratio of 1/1430 and a Pt loading of 0.17  weight percent (wt%)) and a similar catalyst with a Pt loading of 2.5 wt% (denoted as sample B, with a Pt/Fe atomic ratio of 1/95) were prepared by co-precipitation of an aqueous solution of chloroplatinic acid (H 2 PtCl 6 . 6H 2 O, 7.59 × 10 22 mol l 21 ) and ferric nitrate (Fe(NO 3 ) 3 . 9H 2 O, 1 mol l 21 ) with sodium carbonate (Na 2 CO 3 , 1 mol l 21 ) at 50 8C, with the pH value of the resulting solution controlled at about 8. The recovered solid was dried at 60 8C for five hours and calcined at 400 8C for five hours. Prior to being characterized and tested, the samples were reduced in 10% H 2 /He at 200 8C for 0.5 hours. The actual Pt loadings in the two samples, determined by inductively coupled plasma spectroscopy on an IRIS Intrepid II XSP instrument (Thermo Electron Corporation), were 0.17 wt% for sample A and 2.50 wt% for sample B.

File: paragraphs/10.1038_s41557-019-0345-3.txt
Methods Catalyst preparation. The Au 1 –O x –Na 9 –(OH) y /TiO 2 catalysts were made by IWI of a solution prepared as detailed below. Gold loadings of 0.5, 1.0 and 1.5 wt% were prepared by a single-step IWI of the designed amount of the gold solution. To prepare the solution, the proper amount of Au(OH) 3 powder was suspended in 30 ml of H 2 O with O 2 sparging and heated to 80 °C. NaOH powder (atomic ratio of Au:Na = 1:9) was added into the slurry at the same temperature. The mixture was refluxed at 80 °C overnight to obtain a transparent solution (colourless at lower concentrations to light yellow at higher concentrations). The Au 1 –O x –Na 9 –(OH) y / TiO 2 catalysts were prepared by IWI of the gold solution at RT in air. The solution was concentrated by heating followed by drying at 200 °C with N 2 protection, and then the sample was further dried in vacuum overnight at 80 °C.

File: paragraphs/10.1038_s41557-020-0446-z.txt
Methods Catalyst preparation. All carbon-supported gold catalysts were prepared by a previously reported wet impregnation method12. Activated carbon was initially ground to obtain a powder (150–200 mesh). The gold precursor, H[AuCl 4 ]·3H 2 O (Alfa Aesar, 20 mg, assay 49%), was dissolved in the organic solvent (2.7 ml). The gold precursor solution was then added dropwise, with stirring, to the activated carbon (0.99 g) to obtain a catalyst with a final metal loading of 1 wt.%. The resulting powder was dried at a temperature 5–10 °C higher than the boiling point of the solvent used for 16 h under a flow of N 2 . Wherever possible, extra dry solvents sealed under nitrogen were used. The Ru/C, Pt/C and Pd/C catalysts were prepared by the same wet impregnation procedure. In these cases, Ru(iii) acetylacetonate (Aldrich), Pd(ii) acetylacetonate (Aldrich) and Pt(ii) 2,4-pentanedionate (Alfa Aesar) were used as precursors.

File: paragraphs/10.1038_s41557-020-0473-9.txt
Synthesis. Preparation of Ir 1 /CN. In a typical procedure, Zn(NO 3 ) 2 ·6H 2 O (0.594 g, 2 mmol) and Ir(acac) 3 (97.9 mg, 0.20 mmol) were simultaneously dissolved in 7.5 ml methanol to form a clear solution, which was then added into 15 ml of methanol containing 2-methyl imidazole (0.656 g, 8 mmol). After vigorously stirring for 5 min, the mixed solutions were transferred into a 50 ml Telfon-lined stainless-steel autoclave. The sealed vessel was heated at 120 °C for 4 h before it was cooled to room temperature. The Ir(acac) 3 @ZIF-8 nanocrystal was collected by centrifugation, washed four times with methanol and dried in vacuum overnight. Ir(acac) 3 @ZIF-8 can be prepared by the following procedure: Zn(NO 3 ) 2 ·6H 2 O (1.069 g, 3.6 mmol) and Ir(acac) 3 (176 mg, 0.36 mmol) were dissolved in 15 ml methanol at the same time; the resulting solution was then added into 10 ml of methanol containing 1.161 g (14.2 mmol) 2-methyl imidazole. After vigorously stirring for 5 min, the mixed solutions were kept at room temperature without stirring for 20 h. The Ir(acac) 3 @ZIF-8 nanocrystal was collected by centrifugation, washed four times with methanol and dried in vacuum overnight. The powder of Ir(acac) 3 @ ZIF-8 was then placed in a tube furnace and heated to 900 °C for 3 h at the heating rate of 5 °C min–1 under argon gas (200 ml min–1). The result powder was calcined twice again with the same condition as above. After calcination, the samples were cooled to room temperature to obtain Ir 1 /CN.

Preparation of M 1 /CN (M = Pt, Pd, Ru, Mo, Ga, Cu, Ni, Mn). A solution of Zn(NO 3 ) 2 ·6H 2 O (1.069 g, 3.6 mmol) and metal acetylacetonates (M = Pt, Pd, Ru, Cu, Ni, Mn) (0.22–0.36 mmol) were dissolved in 15 ml methanol (30 ml methanol for M = Pd) at 30–55 °C; the resulting solution was subsequently added to 10 ml of methanol containing 2-methyl imidazole (1.161 g, 14.2 mmol). After vigorously stirring for 5 min, the mixed solutions were kept at room temperature without stirring for 20 h. The solid products were collected by centrifugation and washed four times with methanol and dried in vacuum overnight. In a typical procedure, a clear solution of Zn(NO 3 ) 2 ·6H 2 O (0.594 g, 2 mmol) and metal acetylacetonates (M = Ga, Mo; 0.10–0.12 mmol) were dissolved in 7.5 ml methanol at 30–55 °C. The resulting solution was subsequently added to 15 ml of methanol containing 2-methyl imidazole (0.656 g, 8 mmol). After vigorously stirring for 5 min, the mixed solutions were transferred into a 50 ml Telfon-lined stainless-steel autoclave. The sealed vessel was heated at 120 °C for 4 h before it was cooled down to room temperature. The solid products were collected by centrifugation and washed four times with methanol and dried in a vacuum overnight. The powders of the metal acetylacetonates @ZIF-8 were placed in a tube furnace and heated to 800/900 °C for 3 h at a heating rate of 5 °C min–1 under argon gas (200 ml min–1). After calcination, the samples were cooled to room temperature to obtain M 1 /CNs. Please refer to Supplementary Table 3 for the metal acetylacetonates (M = Pt, Ir, Pd, Ru, Mo, Ga, Cu, Ni, Mn) feed in synthesis.

File: paragraphs/10.1038_s41557-021-00734-x.txt
Ir–GO–NH 2 -x synthesis. First, to prepare the nitrogen-doped graphene support (GO–NH 2 ), GO (purchased from CYG and used as received) was mixed with urea (VWR) with a mass ratio of 1 to 10, and further heated in a tube furnace to 500 °C under a gas flow of 100 sccm Ar (UHP, Airgas) within 1 h, and then kept at the same temperature for another 2 h before cooling to room temperature. Then, Ir– GO–NH 2 -x was synthesized by following the same process as for Ir–N–C-x catalyst using the GO–NH 2 as the support instead of GQDs–NH 2 .

Ni–N–C-x synthesis. First, 1 gram of Ni(NO 3 ) 2 ∙6H 2 O (Sigma) was dissolved into 200 millilitres of DI water to prepare the Ni(NO 3 ) 2 stock solution with a concentration of ~5 milligrams per millilitre. Then, for the Ni–N–C sample with 15 wt% nickel, 3 millilitres of Ni(NO 3 ) 2 stock solution was added to ~30 millilitres of purified GQDs–NH 2 solution (~30 milligrams of GQDs–NH 2 ), followed by sonication in ice water for 15 min. The above solution was freeze dried and mixed with urea (VWR) with a mass ratio of 1 to 10 and further heated in a tube furnace to 750 °C under a gas flow of 100 sccm Ar (UHP, Airgas) within 1 h, and then kept at the same temperature for another 1 h before cooling to room temperature. Finally, the as-prepared powder was collected for further characterization. To synthesize the Ni–N–C-x catalysts for the electrochemical CO 2 reduction test, only 30 milligrams of GQDs–NH 2 was replaced using 30 milligrams of GQDs–OH. To prepare GQDs– OH, all the processes are the same as in the preparation of GQDs–NH 2 except 240 millilitres of 0.2 M NaOH solution was used to replace the previous ammonia solution (220 millilitres of DI plus 20 millilitres of concentrated ammonia). This is because the heavily nitrogen-doped carbon matrix will also promote the hydrogen evolution reaction. The as-prepared Ni–N–C-1.5 (~7.5 wt% Ni) and Ni–N–C-3 (~15 wt% Ni) single-atom catalysts from GQDs–OH were also verified using STEM.

Synthesis of functionalized GQDs. A modified molecular fusion route was employed to synthesize well-crystallized GQDs– NH 2 (Methods)34. Photoluminescence (PL) emission studies (Supplementary Fig. 1) of the as-prepared carbon suspension pres- ents an excitation-dependent PL, confirming the successful prepa- ration of GQDs33. Transmission electron microscopy (TEM) images

Synthesis of Ir single-atom catalyst. We then use the as-obtained GQDs–NH 2 solution to synthesize the Ir–N–C catalyst with var- ied iridium loadings (Fig. 2a). Specifically, different volumes of IrCl 3 stock solution (5 milligrams per millilitre) were first added into 30 millilitres of GQDs–NH 2 solution (1 milligram per mil- lilitre), henceforth referred to as Ir–N–C-x where x represents the IrCl 3 volume in millilitres, followed by freeze drying and pyrolysis.

Methods GQDs–NH 2 synthesis. A modified molecular fusion route was employed to synthesize well-crystallized GQDs–NH 2 34 . Typically, 8 grams of pyrene (Sigma, purity >98%) was nitrated into trinitropyrene in 640 millilitres of concentrated HNO 3 (70%, Sigma) at 80 °C under refluxing and stirring for 12 h. After cooling to room temperature, the mixture was washed to neutral pH using deionized (DI) water (18.2 MΩ) by centrifuging. The resultant yellow 1,3,6-trinitropyrene was then dried under vacuum at room temperature. Next, 1.2 grams of dried 1,3,6-trinitropyrene powder were dispersed into a solution containing 220 millilitres of DI water and 20 millilitres of concentrated ammonia solution (30%, Sigma). The above mixture was ultrasonicated in ice water using a batch sonicator for 4 h. Sixty millilitres of the homogeneous suspension were transferred into a Teflon-lined autoclave (100 millilitres). The four autoclaves (total 240 millilitres mixture solution) were heated at 200 °C for 10 h. After natural cooling to room temperature, all the product-containing solution was filtered through a 0.22 μm microporous membrane to remove insoluble carbon product and further concentrated to ~90 millilitres by rotation drying. The concentrated solution was dialysed in a dialysis bag (retained molecular weight, ~12–14 kDa, Innovating Science) for two days to remove contamination and unfused small molecules. The concentration of purified GQDs–NH 2 solution was ~1 milligram per millilitre.

Ir–N–C-x synthesis. First, 1 gram of IrCl 3 ∙xH 2 O (Alfa Aesar) was dissolved into 200 millilitres of DI water to prepare the IrCl 3 stock solution with a concentration of ~5 milligrams per millilitre. For the Ir–N–C-7 sample, 7 millilitres of IrCl 3 stock solution were added to ~30 millilitres of purified GQDs–NH 2 solution (~30 milligrams of GQDs–NH 2 ). Then, the mixture solution was sonicated in ice water for 15 min, followed by being quickly frozen in liquid nitrogen. After freeze drying, the as-prepared aerogel-like powder was mixed with urea (VWR) with a mass ratio of 1 to 10 and further heated in a tube furnace to 500 °C under a gas flow of 100 sccm Ar (UHP, Airgas) within 1 h, and kept at the same temperature for another 2 h before cooling to room temperature. Finally, the Ir–N–C-7 powder was collected for further characterizations. For other Ir–N–C-x catalyst syntheses, only the volume of IrCl 3 stock solution was changed; for example 1 millilitre of IrCl 3 stock solution was used to prepared Ir–N–C-1 catalyst. The nominal Ir loading was defined using following equation: Mass added − Ir ( mg ) Mass added − Ir ( mg )+ Mass GQDs ( mg ) × 100 %, where Mass added–Ir and Mass GQDs are the masses of the added Ir and the GQDs, respectively.

Pt–N–C-6 synthesis. First, 1 gram of H 2 PtCl 6 (Sigma) was dissolved into 200 millilitres of DI water to prepare the H 2 PtCl 6 stock solution with a concentration of 5 milligrams per millilitre. Then, 6 millilitres of H 2 PtCl 6 stock solution was added to ~30 millilitres of purified GQDs–NH 2 solution (~30 milligrams of GQDs–NH 2 ), followed by sonication in ice water for 15 min. The above solution was freeze dried and mixed with urea (VWR) with a mass ratio of 1 to 10, and further heated in a tube furnace to 500 °C under a gas flow of 100 sccm Ar (UHP, Airgas) within 2 h, and then kept at the same temperature for another 1 h before cooling to room temperature. Finally, the Pt–N–C-6 powder was collected for further characterization. The nominal Pt loading was defined using the following equation: Mass added − Pt ( mg ) Mass added − Pt ( mg )+ Mass GQDs ( mg ) × 100 %, where Mass added–Pt is the mass of the added Pt.

File: paragraphs/10.1038_s41557-024-01553-6.txt
Methods Preparation of photocatalysts Unless otherwise stated, the purities of all reagents for photocatalyst preparation and for photoelectrochemical measurements are above the analytical grade. The pristine PCN was prepared according to the reported method 24 . In a typical synthesis of KPCN, 5.95 g of potassium bromide was added into the synthesis. Specifically, melamine (4.0 g, Alfa Aesar) was ground with KBr (5.95 g, Alfa Aesar) in 3 ml ethanol (Et-OH) and 1 ml glycol in an agate mortar for 1 h. After drying at 65 °C, the resultant mixture was heated to 560 °C for 4 h at a ramping rate of 2.2 °C min −1 in a tube furnace (inner diameter 4 cm) in N 2 atmos- phere (50 ml min −1 ). After cooling to room temperature, the bright yellow-green product was ball milled (400 rpm, 3 h) with ZrO 2 balls of Ф ≈ 0.4 mm in Et-OH. The sample was washed by boiling deion- ized water several times, collected by filtration and dried at 60 °C in a vacuum oven for 12 h. The AuPCN and AuKPCN were prepared by a chemical deposition method as follows: a certain amount of PCN or KPCN was dispersed in 26 ml water under sonication for 60 min at 60 °C, followed by adding a certain amount of HAuCl 4 . The mixture was then bubbled with N 2 for 30 min (100 ml min −1 ). The reaction system was carefully sealed and then heated to 60 °C for 8 h. After cooling down to room temperature, the sample was washed by deionized water and Et-OH several times, collected by filtration and dried at 60 °C in a vacuum oven for 12 h. The detailed orthogonal experimental results are discussed in the corresponding supplementary figures.

File: paragraphs/10.1038_s41557-025-01766-3.txt
Methods Synthesis of the Cu 1 /TiO 2 SAC Before Cu loading, TiO 2 powder was reduced by 10% H 2 /N 2 at 500 °C for 2 h to obtain reduced TiO 2 (TiO 2 -reduced). The Cu 1 /TiO 2 SAC was prepared using a modified photodeposition method, where the pho- todeposition process was performed by a high-power light-emitting diode (LED) lamp with a wavelength of 385 nm (Beijing Perfectlight, PL-LED100C). Typically, 200 mg of pretreated TiO 2 powder was dis- persed into 20 ml of ultrapure water, then 760 μl of Cu(NO 3 ) 2 ·3H 2 O (20 mg ml −1 ) aqueous solution was introduced into the mixture under vigorously stirring in a 100-ml beaker. The obtained suspension was then subject to UV illumination for 5 min at ambient temperature, with the operating current set to 0.8 A. Subsequently, the mixture was centrifuged and washed in ultrapure water twice, then dried overnight at 60 °C in an oven. The bulk sample was milled carefully using a quartz mortar to obtain fresh Cu 1 /TiO 2 SAC (Cu 1 /TiO 2 -fresh). The M/TiO 2 (M represents Ni, Fe, Co, Zn) and Cu-based catalysts were prepared by following the same procedures as Cu 1 /TiO 2 SAC.

Synthesis of the Cu/TiO 2 nanoparticle catalyst (Cu NP /TiO 2 ) Copper nanoparticles with an average diameter of 2 nm were fabri- cated using a modified solution chemistry. Typically, quantities of Cu(NO 3 ) 2 ·3H 2 O and l-ascorbic acid were dissolved in 10 ml of water, respectively, to obtain solution A (2 mmol Cu(NO 3 ) 2 ·3H 2 O aqueous solu- tion) and solution B (6 mmol l-ascorbic acid aqueous solution). Solution A was then transferred into a flask and heated to 80 °C in an oil bath, fol- lowed by dropwise addition of solution B into solution A with magnetic stirring. The mixture was maintained at 80 °C to ensure that all Cu ions in the solution were reduced quickly. Thirty minutes later, the heating was terminated, and the obtained colloid solution was used as the source of Cu nanoparticles (denoted solution C). Cu NP /TiO 2 was prepared by the incipient-wetness impregnation method. In a typical Cu NP /TiO 2 synthesis, 60 μl of solution C and 240 μl of water were simultane- ously added into 400 mg of the reduced TiO 2 powder with 10% H 2 /N 2 at 500 °C. After thorough mixing, the slurry was dried, milled, and calcined at 300 °C for 2 h to remove the redundant reactants.

Synthesis of the Cu/TiO 2 nanocluster catalyst (Cu cluster /TiO 2 ) The Cu nanoclusters were provided by C. Liu 42 . To synthesize Cu cluster / TiO 2 , 1 mg of Cu nanoclusters were dispersed in 0.5 ml of CH 2 Cl 2 , then further diluted in 5 ml of CH 3 OH. Subsequently, 200 mg of the afore- mentioned reduced TiO 2 powder was added. Following careful stirring, the mixture was dried overnight in an oven at 60 °C. The bulk sample was milled carefully using a quartz mortar to obtain Cu cluster /TiO 2 .

File: paragraphs/10.1038_s41560-021-00826-5.txt
Synthesis and characterization of a single-site Pt–Fe pair α-Fe 2 O 3 exposed by (012) facets is synthesized by adopting a previous method33 (see the Methods for details and Supplementary Fig. 1 for high-resolution transmission electron microscopy (HRTEM) images). Ultralow platinum (Pt/Fe atom ratio of 1/1500) is then

Synthesis of α-Fe 2 O 3 (012) and α-Fe 2 O 3 (001). α-Fe 2 O 3 (012) and α-Fe 2 O 3 (001) were synthesized following the approach reported previously in refs. 28,33. For α-Fe 2 O 3 (012) synthesis, oleic acid (10 ml), NaOH (1.0 g) and ethanol (10 ml) were mixed by stirring at room temperature. Afterwards, ferric acetylacetonate aqueous solution (2 mmol Fe3+ in 20 ml of ultrapure water) was added to the mixed

Synthesis of a single-site Pt–Fe pair. A single-site Pt–Fe pair was synthesized using a photochemical deposition method in which H 2 PtCl 6 and methanol were used as a platinum source and sacrifice agent, respectively. Typically, 150 mg of Fe 2 O 3 (012) was suspended in a mixed solvent of 30 ml H 2 O and 10 ml methanol at room temperature. After a defined amount of H 2 PtCl 6 was added, the solution was degassed with argon gas for 30 min and then irradiated for 3 h under a xenon lamp. The catalysts were then centrifuged off, washed with water and freeze-dried.

File: paragraphs/10.1038_s41560-022-01062-1.txt
Methods Catalyst synthesis. During the synthesis, an Fe–N–C catalyst with a high FeN 4 active site density was prepared via pyrolysis of an Fe 2 O 3 @ZIF-8 composite precursor consisting of ultra-fine Fe 2 O 3 nanoparticles encapsulated in ZIF-8 nanocrystals. In a typical procedure to synthesize Fe 2 O 3 @ZIF-8 composite precursors, Fe 2 O 3 nanoparticles (Alfa-Aesar) with a size of ~5 nm (10 mg) and zinc nitrate hexahydrate (6.78 g) were dispersed and dissolved into a methanol solution (150 ml). The other methanol solution (150 ml) containing 2-methylimidazole (7.92 g) was prepared. Then both solutions were mixed and heated at 60 °C for 24 h. The resulting precipitant was collected and washed with ethanol, then dried at 60 °C in a vacuum oven to obtain Fe 2 O 3 @ZIF-8 composite precursor. In the first step to synthesize Fe–N–C catalysts, the composite precursors were subjected to a heating treatment at 800 °C for 30 min under flowing Ar gas to obtain a sample denoted as Fe–N–C-800. We found that Fe 2 O 3 nanoparticles can gradually release Fe contents during thermal activation, which are captured by surrounding defected nitrogen ligands from ZIF-8s, increasing atomically dispersed FeN 4 site density9, superior to the typically used Fe3+ ion precursors such as FeCl 3 and Fe(NO 3 ) 3 . Then the Fe–N–C-800 (100 mg) were ground with NH 4 Cl salts (300 mg) thoroughly, followed by a heating treatment at 1,100 °C (taking 30 mins to rapidly increase the temperature to 1,100 °C) under Ar flow for 1 h to obtain the first catalyst, denoted as Fe–AC (AC: ammonia chloride) catalyst. NH 4 Cl decomposes to NH 3 and HCl gas at high temperatures, which produce substantial internal stress and etch the carbon, thus creating a multitude of micropores and carbon defects45, similar to previously reported Fe–N–C catalysts with NH 3 gas treatments6,46.

File: paragraphs/10.1038_s41560-022-01127-1.txt
Preparation of Pt@BT-O, Pt@BT and Pt@TiO 2 . Pt was introduced via a wet impregnation of substrates (50 mg) with a certain concentration of H 2 PtCl 6 aqueous solution (0.1 ml), followed by the calcination at 513 K for 2 h in vacuum (< 0.1 Pa). The prepared catalyst was stored in vacuum.

Catalyst preparation Preparation of BT. The BT was produced via a facile solid-state treat- ment of Degussa P25 TiO 2 with NaBH 4 (ref. 34 ). In detail, a mixture of 1.0 g of Degussa P25 TiO 2 and 2.0 g of NaBH 4 was ground thoroughly for 0.5 h. The mixture was then heated in a tube furnace at 623 K for 1 h in a vacuum (< 2.0 Pa), followed by natural cooling to room temperature. The black powders obtained after the treatment were washed 6–8 times with deionized water and then dried in a vacuum oven. The BET surface area of the as-synthesized BT was measured to be 84.4 m 2 g −1 .

Preparation of Pt2+@BT-O. Pt was introduced via a conventional wet impregnation of substrates (50 mg) with a certain concentration of (Pt(NH 3 ) 4 )(NO 3 ) 2 aqueous solution (0.1 ml), followed by the calcina- tion at 513 K for 2 h in a vacuum (<0.1 Pa). The prepared catalyst was stored in vacuum.

Preparation of BT-O. The as-synthesized BT (50 mg) was dispersed in the aqueous solution of hydrogen peroxide (5 M, 10 ml) and stirred for 1 h at 298 K. The suspension was filtered to obtain a precipitate, which was washed with deionized water and then dried in a vacuum oven at 353 K. The BET surface area of the as-synthesized BT-O was measured to be 98.3 m 2 g −1 .

Preparation of Pt0 NPS @BT-O. The metallic Pt 0 -modified BT-O catalyst was obtained through the chemical-reducing H 2 PtCl 6 in a NaBH4 aque- ous solution. Specifically, 0.2 g of BT-O powders was added into 50 ml of aqueous solution of H 2 PtCl 6 , followed by stirring under darkness overnight. Then, 5 ml of NaBH 4 (0.2 M) and NaOH (0.05 M) solution was added dropwise with vigorous stirring at room temperature. After 1 h reduction, the material was washed with water and then dried in a vac- uum oven at 383 K for 5 h. The prepared catalyst was stored in vacuum. The synthetic conditions of all catalysts were summarized in Sup- plementary Table 8.

File: paragraphs/10.1038_s41560-024-01604-9.txt
Synthesis of NiMoO x The NiMoO x was synthesized in the same way as Ni@C-MoO x except replacing sodium copper chlorophyllin with carbon black (Vulcan XC-72R).

Synthesis of Ni/CuChl The Ni/CuChl was synthesized in the same way as Ni@C-MoO x except without adding ammonium molybdate ((NH 4 ) 6 Mo 7 O 24 ).

Synthesis of Ni@C-MoO x -N 2 The Ni@C-MoO x -N 2 was synthesized in the same way as Ni@C-MoO x except annealed in N 2 instead of H 2 .

Synthesis of Ni@C-MoO x -TP The Ni@C-MoO x -TP was synthesized in the same way as Ni@C-MoO x except using tetraphenyl porphyrin (TP) instead of CuChl.

Synthesis of Ni@C-MoO x A typical method for the synthesis of Ni@C-MoO x included 1 g Ni(CH 3 COO) 2 , 0.353 g (NH 4 ) 6 Mo 7 O 24 , 1 g urea and 0.1 g sodium copper chlorophyllin being added in 35 ml deionized water. After stirring vig- orously for 0.5 h, the solution was transferred to a 50 ml Teflon-lined stainless-steel autoclave, then heated to 180 °C and maintained for 12 h. The autoclave was then cooled to room temperature. The obtained product was washed with deionized water and ethanol to remove ionic residue and then dried in an oven at 60 °C overnight. The resulting pow- der was heated in a tube furnace up to 500 °C at a ramp rate of 5 °C min −1 under H 2 /N 2 (with 1:9 mole ratio) gas flow, and the heating was main- tained at 500 °C for 2 h. Afterwards the furnace was cooled to room temperature under N 2 flow, the product Ni@C-MoO x was collected.

Synthesis of MoO x One g (NH 4 ) 6 Mo 7 O 24 was heated in a tube furnace up to 500 °C at a ramp rate of 5 °C min −1 under H 2 /N 2 (with 1:9 mole ratio) gas flow, and the heating was maintained at 500 °C for 2 h. Afterwards the furnace

Synthesis of C-MoO x A 0.353 g amount of (NH 4 ) 6 Mo 7 O 24 and 0.1 g sodium copper chloro- phyllin were added in 35 ml deionized water; after drying at 65 °C, the powder was heated in a tube furnace up to 500 °C at a ramp rate of 5 °C min −1 under H 2 /N 2 (with 1:9 mole ratio) gas flow, and the heating was maintained at 500 °C for 2 h. Afterwards the furnace was cooled to room temperature under N 2 flow, the product C-MoO x was collected.

File: paragraphs/10.1038_s41563-019-0344-1.txt
Synthesis of M/TiO 2 . Synthesis of silica nanoparticles. Spherical silica (SiO 2 ) nanoparticles were synthesized by sol–gel reaction in a basic environment following the previously reported Stöber method. A 0.86 ml volume of TEOS was added to a solution containing ethyl alcohol (23 ml), H 2 O (4.3 ml) and aqueous ammonia (0.6 ml) at room temperature. The mixture was then vigorously stirred for 6 h. Reaction products were centrifuged, washed with water and ethyl alcohol, and dispersed in ethyl alcohol.

Preparation of bulk Cu/TiO 2 reference. To fabricate the bulk Cu/TiO 2 reference, the synthesis was performed in the same manner as for M/TiO 2 HNP synthesis, as described in the previous section, but without using SiO 2 as a template or coating layer. First, TiO 2 was formed by a hydrolysis reaction, followed by Cu ion adsorption onto the TiO 2 surface and annealing at 900 °C for 2 h in air. The synthesized Cu/TiO 2 reference was used for further characterization and/or photocatalytic reactions.

File: paragraphs/10.1038_s41563-019-0349-9.txt
Methods Catalyst preparation. The synthesis of Pt iso catalysts on TiO 2 has been reported previously22. Briefly, a pH-adjusted solution (12.2) containing tetraammineplatinum(II) nitrate was slowly injected into a solution containing TiO 2 (anatase, 5 nm diameter, 290 m2 g−1, US Research Nanomaterials). After drying, the catalyst was calcined in a tube furnace at 450 °C for 4 h in flowing air after ramping up the temperature at a rate of 10 °C min−1.

File: paragraphs/10.1038_s41563-019-0571-5.txt
Synthesis of Co 1 –NG(O) and Co 1 –NG(R) catalyst. GO was washed with hydrochloric acid solution and acetone to remove the metal impurities (for example, manganese) that are left during the Hummers method of producing GO (Supplementary Table 1). It was then dried in an electric oven at 40 °C overnight. In a typical approach, 30 mg of acid-treated GO was dispersed in 30 ml of water. CoCl 2 ·6H 2 O was dispersed in water (3 mg ml−1) and 202 ul of the solution was added into the GO solution. The mixed solution was sonicated for 1 h and then freeze-dried for 2 days. The prepared metal-adsorbed GO foam was collected into an alumina crucible and then placed at the centre of a tube furnace. With the continuous feeding of ammonia (50 sccm) and argon (150 sccm) gas, the furnace was heated up to 500 °C (ramping rate = 5 °C min−1) and held at 500 °C for 1 h, followed by natural cooling under a continuous flow of Ar (150 sccm). The collected dark greyish catalyst was dispersed in isopropanol (1 mg ml−1) for further use. The synthetic method for Co 1 –NG(R) was the same as that for Co 1 –NG(O) except the reaction temperature was 900 °C.

Synthesis of Ni 1 –Fe 1 –NG(O) catalyst. Everything was kept the same except for the metal adsorption process. NiCl 2 ·6H 2 O, FeCl 3 ·6H 2 O was dispersed in water (3 mg ml−1) and 202 ul (nickel) and 242 ul (iron) of the solution was added into the aqueous dispersion of GO (1 mg ml−1).

Synthesis of Co 1 –ZIF(O) catalyst. ZIF-8 (Basolite Z1200 from Sigma-Aldrich) powder (1 g) was annealed at 900 °C for 3 h under an Ar atmosphere (yield ~0.32 g) in a tube furnace to obtain ZIF-derived carbon. The ZIF-derived carbon (200 mg) was dispersed in 50 ml water and sonicated for 30 min. Cobalt acetate (177 mg) and 1,10-phenanthroline (594.6 mg) were dissolved in 15 ml of water. Then, 1 ml of this solution was added to the ZIF-derived carbon solution and the mixture was sonicated for another 30 min, followed by stirring for 24 h. After this, the powder was collected by filtration and was dried in a vacuum oven at 80 °C overnight. The dried powder was annealed at 900 °C for 2 h under an Ar atmosphere to produce Co 1 –ZIF. Based on the modified Hummers method, Co 1 –ZIF was oxidized by using H 2 O 2 as an oxidizing agent in acidic media42. The Co 1 –ZIF catalyst (200 mg) was dispersed in a 0.5 M H 2 SO 4 solution (300 ml) and heated up to 90 °C. After 3 h, 30% H 2 O 2 solution (30 ml was added gradually to the above solution and reacted for 12 h. The resulting powder was filtered and rinsed with deionized water, and dried in a vacuum oven at 80 °C to obtain the oxidized Co 1 –ZIF catalyst, denoted as Co 1 –ZIF(O).

File: paragraphs/10.1038_s41563-022-01380-5.txt
Methods Synthesis of catalysts In a typical procedure, 0.1721 g of RuCl 3 and 0.0656 g of NiCl 2 ·6H 2 O (that is, RuCl 3 and NiCl 2 at a molar ratio of 3:1) were mixed in 150 ml of 1 M HCl and sonicated for 2 h. Carbon black (0.4 g; Cabot, BP2000) was then added and dispersed by stirring for 18 h under room temperature to ensure uniform distribution. Next, the mixture was dried by using a rotary evaporator and the remaining powder was collected. The powder was annealed in a flowing Ar/H 2 (5% H 2 ) atmosphere at 900 °C for 2 h and then annealed in air at 250–550 °C (450 °C as the optimized temperature) for 3 h. After annealing, 50 mg of product was added to 20 ml of 1 M HCl and mixed at room temperature for 12 h to perform acid leaching, then centrifuged and washed with deionized water three times. Finally, the sample was dried at 80 °C in an oven for 12 h to obtain the Ni-RuO 2 catalyst. Ru a Ni b O x -AL samples with different amounts of Ni dopant were also prepared following the same procedure, except that the level of precursors was tuned in the first step. In addition, RuO 2 with no Ni incorporated was prepared in a similar method using RuCl 3 as precursor. M-RuO 2 (M=Fe, Co, Zn, Cu) samples with different metal dopants were also prepared using the same procedure, except that the precursors used in the first step were different—FeCl 3 , CoCl 2 , Zn(NO 3 ) 2 ·6H 2 O, and CuCl 2 ·2H 2 O. Of note, the weight ratio of total metal content in precursors to carbon black support was fixed at 1:4 in all catalyst synthesis.

File: paragraphs/10.1038_s41563-023-01519-y.txt
M–TiO 2 preparation MIL-125 was well dispersed in deionized water via sonication, fol- lowed by the addition of a metal–salt with the designed weight ratio (for example, 0.75 wt% metal on MIL-125). After stirring for 2 hours, the mixture was centrifuged at a centrifugal force of 1,236.26g for 5 min to obtain metal–MIL-125 (named the ion-coordination method). The TiO 2 with various metal loadings (including Fe, Co, Ni, Cu, Ru and Pt) was obtained by calcination of the solid at differ- ent temperatures (400–600 °C) in a muffle oven to form M–TiO 2 . Various Cu ratios were loaded on MIL-125, followed by calcination, to obtain Cu–TiO 2 , with the ratios later determined by MP-AES to be 0.16%, 0.85%, 1.53%, 1.82% and 2.42%. The Cu–TiO 2 in this study was 1.53% Cu–TiO 2 unless otherwise mentioned. To investigate the affect of different conditions, different calcination temperatures and times were applied to the Cu–TiO 2 synthesis. For pure TiO 2 , MIL-125 was directly put in a muffle furnace (Carbolite, CWF 1300) for annealing at 500 °C for 3 h.

PtCu–TiO 2 synthesis Pt was induced on Cu–TiO 2 by an in situ photodeposition method. Typically, 5 mg Cu–TiO 2 and 0.5 wt% H 2 PtCl 6 were dispersed into 40 ml 70% methanol aqueous solution. Then, the solution was purged with argon for 20 min to remove oxygen and sealed for postdeposition induced by a 365 nm light-emitting diode (LED) to form PtCu–TiO 2 . The preparation of Pt–TiO 2 followed the same procedure except TiO 2 was used as the substrate. The samples for characterization were obtained by 30 min irradiation using 50 mg Cu–TiO 2 to obtain a good signal-to-noise ratio. From MP-AES, the Pt amount of the PtCu–TiO 2 and Pt–TiO 2 was analysed to be 0.25% and 0.17%, respec- tively. The optimal sample 1.53% Cu 0.25% Pt–TiO 2 was called PtCu–TiO 2 in this study, while 0.17% Pt–TiO 2 was called Pt–TiO 2 , unless specifically otherwise stated.

File: paragraphs/10.1038_s41563-024-01799-y.txt
Synthesis of Pt-SA/TiO 2 Commercial anatase TiO 2 (50 mg) was dispersed in 10 ml H 2 O in a 20 ml vial under sonication for 10 min. Pt precursor solutions were prepared according to the same procedure as described in the Pt-DSA/TiO 2 part above. The Pt precursor solution was purged with Ar gas for 10 min; 0.5 ml of the Pt precursor solution was injected into the TiO 2 dispersion and vigorously stirred. After 20 min of stirring, the reaction solution was centrifuged and washed with water and ethanol. The product was dried in an electric oven at 50 °C overnight and used for the photo- catalytic HER reaction.

Synthesis of Pt-NP/TiO 2 Pt precursor solutions were made using a definite amount of H 2 PtCl 6 (17.50, 15.00, 12.50 and 6.25 μl for Pt-NPs and 0.70, 0.60, 0.50 and 0.25 wt% for TiO 2 , respectively). Then, 0.5 ml of the Pt precursor solu- tion was added into 10.0 ml of 20% methanol aqueous solution in a 20.0 ml gas-tight vial. The solution was purged with Ar gas for 10 min and irradiated with UV–vis light at an intensity of 100 mW cm –2 and vigorously stirred. After 1 h of irradiation, the reaction solution was centrifuged and the precipitation was dissolved in 2 ml H 2 O. The result- ing Pt-NP solution was mixed with 8 ml of aqueous TiO 2 dispersion, which contained 50 mg of commercial TiO 2 . After 20 min of stirring, the reaction solution was centrifuged and washed with water and ethanol. The product was dried in an electric oven at 50 °C overnight and used for photocatalytic reactions and/or characterizations.

Synthesis of Pt-DSA/TiO 2 Here 50 mg of commercial anatase TiO 2 was dispersed in 10 ml of 20% methanol aqueous solution in a 20 ml gas-tight vial under sonication for 10 min. A fixed amount of H 2 PtCl 6 (50.0, 37.5, 25.0 and 12.5 μl for Pt-DSA and 0.70, 0.60, 0.50 and 0.25 wt% TiO 2 , respectively) are diluted with H 2 O to make 1 ml of aqueous Pt precursor solutions. The TiO 2 dispersion and Pt precursor solution were purged with Ar gas for 10 min. The TiO 2 dispersion was vigorously stirred and simultaneously irradiated with UV–vis light at an intensity of 100 mW cm –2 using a xenon lamp light source (Newport). The light was irradiated for 20 min for each sample.

Synthesis of Pt-SA/hydrogenated TiO 2 The commercial anatase TiO 2 was reduced at 500 °C in a 10% H 2 /Ar atmosphere for 1 h. Then, 50 mg of the as-synthesized hydrogenated TiO 2 was dispersed in 10 ml of H 2 O in a 20 ml vial under sonication for 10 min. Furthermore, 50 μl of H 2 PtCl 6 was diluted with H 2 O to make 1.0 ml of an aqueous Pt precursor solution; 0.5 ml of the Pt precursor solution was injected into the TiO 2 dispersion and vigorously stirred. After 10 min of stirring, the reaction solution was centrifuged and washed with water and ethanol. The product was dried in an electric oven at 50 °C overnight and used for photocatalytic reactions and/or characterizations.

Synthesis of Ir- and Cu-DSA/TiO 2 In the case of Ir- and Cu-DSA/TiO 2 , basic synthesis procedures were similar to the method used for Pt-DSA/TiO 2 . The only different step was that definite amounts of H 2 IrCl 6 (2.2 mg) and CuCl 2 (5.4 mg) were added into 1 ml of H 2 O to make the Ir and Cu precursor solutions, respectively. The Ir and Cu precursor solutions were used instead of the Pt precursor solution to synthesize Ir- and Cu-DSA/TiO 2 , respectively.

Synthesis of M(Pt, Ir, Cu)-DSA/(ZnO, CeO 2 ) Basic synthesis procedures were similar to the method of metal-dynamically stabilized atom/TiO 2 . In this case, commercial ZnO or CeO 2 was used instead of commercial anatase TiO 2 . A fixed amount of H 2 PtCl 6 (50 μl), H 2 IrCl 6 (2.2 mg) and CuCl 2 (5.4 mg) were used to make 1 ml of H 2 O-diluted metal precursor solutions. The irradiation time of UV–vis light was fixed at 30 min.

Synthesis of M(Pt, Ir, Cu)-SA/hydrogenated supports (ZnO, CeO 2 ) Commercial ZnO and CeO 2 were reduced at 500 °C in a 10% H 2 /Ar atmos- phere for 1 h. Then, 50 mg of each of the hydrogenated supports was dispersed in 10 ml of H 2 O in a 20 ml vial under sonication for 10 min. The metal precursor solutions with the same concentrations as those used for each of the metal-dynamically stabilized atom/supports were prepared. Furthermore, 0.5 ml of the metal precursor solution was injected into the hydrogenated support dispersion and vigorously stirred. After 20 min of injecting the metal precursor solution, the reaction solution was centrifuged, washed and dried.
