Repository: aobozhang2025/Data_Processing

File: paragraphs/10.1038_s41565-019-0366-5.txt
Methods Preparation of catalysts. For 0.25% Pt/α-MoC, samples with 0.25 wt% Pt loading were prepared using the wetness impregnation method with passivated α-MoC as support21. The slurry was stirred for 2 h under Ar protection. The liquid was removed using a rotary evaporator under vacuum at 35 °C. Finally, the powder was put in a frozen dryer overnight to remove the residual moisture. Ru/Al 2 O 3 and 0.5% Pt/TiO 2 were prepared using a similar method. For 0.5% Pt/C (reference catalyst), the 5% Pt/C commercial catalyst (Alfa-Aesar) was diluted using Vulcan XC-72. For 0.08% Pt 1 /FeO x , an aqueous solution of chloroplatinic acid and ferric nitrate (Fe(NO 3 ) 3 ·9H 2 O, 1 mol l−1) was co-precipitated, with the pH value of the resulting solution controlled at about 8 by sodium carbonate at 50 °C. The recovered solid was dried at 60 °C overnight and calcined at 400 °C for 5 h. Before characterization and reactivity testing, the samples were reduced in 10% H 2 /He at 250 °C for 0.5 h18,27. This catalyst was provided by B. Qiao as used in a previous study18.

File: paragraphs/10.1038_s41565-020-0665-x.txt
Synthesis and characterization of the SA-Rh/CN catalyst SA-Rh/CN was synthesized via a host–guest strategy. Figure 1a presents a schematic to demonstrate the preparation of SA-Rh/CN. Zeolitic imidazolate frameworks with molecular-scale cages (ZIF-8) were employed to disperse and immobilize Rh(acac) 3 , because the dimensions of Rh(acac) 3 (9.36 Å) are between the size of the large cav- ities (diameter of 11.6 Å) and the size of the small pores (diameter of 3.4 Å) of ZIF-8. The Rh(acac) 3 can thus be trapped within the molec- ular cages of the ZIF-8 (denoted Rh/ZIF-8). During pyrolysis, Rh/ ZIF-8 is reduced in situ to form SA-Rh/CN (for details see Methods). Powder X-ray diffraction (PXRD) patterns reveal no differences between the ZIF-8 and Rh/ZIF-8, suggesting the homogeneous dis- tribution of Rh(acac) 3 in ZIF-8 (Supplementary Fig. 1), while the PXRD patterns and Raman spectra reveal the nature of defective amorphous carbon in SA-Rh/CN (Supplementary Figs. 2 and 3).

Synthesis. Typical preparation of Rh/ZIF-8 and Pd/ZIF-8. Rh(acac) 3 (144 mg) and Zn(NO 3 ) 2 (1.19 g) were dissolved in 15 ml methanol (denoted solution A). 2-Methylimidazole (1.31 g) was dissolved in 30 ml methanol (denoted solution B). Solutions A and B were each stirred for 5 min. Both solutions were poured into a Teflon-lined stainless-steel autoclave (volume, 50 ml). After heating at 120 °C for 4 h, the sealed autoclave was cooled to room temperature. The product (yellowish powder) was collected by centrifugation and washed with DMF and methanol three times each. The same procedure was utilized for the synthesis of Pd/ZIF-8 and Pt/ZIF-8 by using Pd(acac) 2 (80 mg) and Pt(acac) 2 (60 mg), respectively, instead of Rh(acac) 3 .

Typical preparation of SA-Rh/CN (3 h), Rh/CN-2h, Rh/CN-4h, Rh/CN-5h, Rh/ CN-1100 SA-Pd/CN and SA-Pt/CN. Rh/ZIF-8 (1 g) was added to a crucible. The crucible was then placed in a tube-type furnace and heated to 900 °C for 2–5 h (1,100 °C for 6 h to prepare Rh/CN-1100) at a heating rate of 5 °C min−1 under a N 2 atmosphere. After cooling to room temperature, SA-Rh/CN (black powder) was obtained. The product could be used directly without further treatment. The same procedure was utilized for the synthesis of SA-Pd/CN and SA-Pt/CN by using Pd/ZIF-8 (1 g) and Pt/ZIF-8 (1 g), respectively, instead of Rh/ZIF-8 (1 g).

Typical preparation of Rh/C. RhCl 3 ·3H 2 O (50 mg) was added to 10 ml deionized water under vigorous stirring at room temperature. NaBH 4 (72 mg) in 10 ml deionized water was added dropwise to RhCl 3 solution. After 5 min, black nanocrystals were collected by centrifugation. Rh nanoparticles were washed with ethanol three times and dried at 70 °C. Vulcan XC-72 (100 mg) was added into 100 ml ethanol. Under vigorous stirring, 20 mg prepared Rh nanoparticles were added to the suspension at room temperature then stirred continuously for 4 h. The catalyst was collected by centrifugation. Rh/C was dried at 70 °C for 12 h to remove the solvent, then the solid was used for electrochemical measurements without further purification.

File: paragraphs/10.1038_s41565-021-00951-y.txt
Synthesis of g-C 3 N 4 support. Urea was placed in a crucible and heated to 600 °C for 4 h in static air at a ramp rate of 5 °C min−1. The resulting yellow material was milled into fine powders in a mortar. Next, the yellow powder was placed in an open ceramic container and heated at 550 °C for another 4 h. A light-yellow powder of g-C 3 N 4 support was finally obtained.

Synthesis of Cu 1 /g-C 3 N 4 catalysts. Cu ALD was carried out on a viscous-flow stainless steel tube reactor system (ACME (Beijing) Technology) at 300 °C using Cu(hfac) 2 and formaldehyde as the precursors. Ultrahigh-purity N 2 (99.999%) was used as a carrier gas at a flow rate of 60 ml min−1. The Cu(hfac) 2 precursor container was heated to 65 °C to reach a sufficient vapour pressure. The inlet manifold was held at 100 °C to avoid precursor condensation. The timing sequence was 300, 300, 40 and 180 s for Cu(hfac) 2 exposure, N 2 purge, formaldehyde exposure and N 2 purge, respectively. One, two, and ten cycles of Cu ALD were performed on g-C 3 N 4 to obtain Cu 1 (5.1%)/g-C 3 N 4 , Cu 1 (8.1%)/g-C 3 N 4 and Cu 1 (11.4%)/g-C 3 N 4 catalysts, respectively. When the Cu(hfac) 2 exposure time was reduced to 25 and 150 s for one cycle of Cu ALD on g-C 3 N 4 , Cu loadings of 0.5% and 2.7% were obtained, which were denoted as Cu 1 (0.5%)/g-C 3 N 4 and Cu 1 (2.7%)/g-C 3 N 4 , respectively.

Synthesis of Ni 1 /g-C 3 N 4 and Ni 1 Cu 2 /g-C 3 N 4 catalysts. NiO x ALD was carried out on the g-C 3 N 4 support at 240 °C using NiCp 2 and ozone as the precursors. The NiCp 2 precursor container was heated to 90 °C to achieve a sufficient vapour pressure. The inlet manifold was held at 115 °C to avoid precursor condensation on the inner walls. The timing sequence was 1,260, 200, 1,260 and 200 s for NiCp 2 exposure, N 2 purge, O 3 exposure and N 2 purge, respectively. Different NiCp 2 exposure times (from 100 to 1,260 s) were used on g-C 3 N 4 to obtain a series of Ni single-atom catalysts with different Ni loadings (denoted as Ni 1 (x%)/g-C 3 N 4 , where x is the Ni loading). NiO x ALD was also carried on the Cu 1 (8.1%)/g-C 3 N 4 samples with different NiCp 2 exposure times (from 200 to 1,260 s). The resulting samples were denoted as Ni 1 (x%)Cu 1 (8.1%)/g-C 3 N 4 (the optimized sample, namely, Ni 1 (3.1%)Cu 1 (8.1%)/g-C 3 N 4 , was denoted as Ni 1 Cu 2 /g-C 3 N 4 ).

File: paragraphs/10.1038_s41565-021-00974-5.txt
Materials synthesis. Pb 1 Cu SAA catalyst. First, the Cu–Pb precursor was synthesized using an epoxide gelation approach. First, 515 mg CuCl 2 ·2H 2 O and 115 mg Pb(NO 3 ) 2 were dissolved in 2 ml isopropanol in a vial. Under bath sonication, 2 ml propylene oxide and 0.2 ml H 2 O were then successively added, forming a green gel. The green gel was aged for 1 day and dried at 60 °C under vacuum overnight. The Pb 1 Cu SAA catalyst was then formed in situ by reducing the Cu–Pb precursor at a constant current density of −500 mA cm−2 for 30 min in a standard three-electrode flow cell system supplied with CO 2 gas, with 0.5 M KHCO 3 as electrolyte.

Cu, Pb and Pb@Cu particles. Cu and Pb nanoparticles were synthesized in an approach similar to that used for the Pb 1 Cu SAA catalyst, except that 515 mg CuCl 2 ·2H 2 O or 500 mg Pb(NO 3 ) 2 , respectively, was used. To synthesize the Pb@Cu particles, 5 ml of a 10 mM Pb(NO 3 ) 2 solution was added to a suspension of 50 mg Cu nanoparticles in 15 ml of H 2 O with constant stirring, followed by the dropwise addition of a 50 mM NaBH 4 solution. This reaction was conducted for 1 h.

Bi 1 Cu and In 1 Cu SAAs. Bi 1 Cu and In 1 Cu SAAs were synthesized in a similar approach to that used for the Pb 1 Cu SAA, except that Pb(NO 3 ) 2 was replaced with 170 mg Bi(NO 3 ) 3 ·5H 2 O or 96 mg In(NO 3 ) 3 ·5H 2 O, respectively.

File: paragraphs/10.1038_s41565-022-01105-4.txt
Methods Catalyst preparation. All carbon-supported metal-based catalysts (nominal metal loading 1 mass%), denoted M/C, were prepared by an incipient wetness impregnation method, employing the respective metal chloride and aqua regia34,37, HCl or deionized water as solvent39. The obtained solutions were added dropwise onto the carbon carriers (that is, polyaniline-derived NC45 or commercial AC (Norit ROX 0.8). Subsequently, all samples were dried at 473 K (heating rate = 5 K min−1, 16 h, static air) to yield the respective SA catalyst, denoted M-SA/ NC or M-SA/AC. In the case of Au, Pt and Pd, M-SA-N 4 /NC catalysts were obtained by thermal activation of the respective M-SA/NC sample (T act = 1,073 K, heating rate = 5 K min−1, 16 h, flowing N 2 ). The NP-based catalysts (M-NP/NC for Ru, Rh and Ir, and M-NP/AC for all metals) were derived by thermal activation in the temperature range T act = 523–1,073 K (heating rate = 5 K min−1, 16 h, flowing N 2 ). The catalysts are denoted M/C-x h after use in the acetylene hydrochlorination reaction for x h tos. Further details of the catalyst synthesis are provided in the Supplementary Information.

File: paragraphs/10.1038_s41565-023-01407-1.txt
Methods Synthesis of M 1 /MoS 2 catalysts A series of M 1 /MoS 2 SASCs were prepared according to the designed synthetic protocol as follows. First, 1 mmol Mo source (176 mg, (NH 4 ) 6 Mo 7 O 24 ·4H 2 O), a certain amount of metal salts (Mn(CH 3 COO) 2 ·4H 2 O, Fe(CH 3 COO) 2 ·4H 2 O, Co(CH 3 COO) 2 ·4H 2 O and Ni(CH 3 COO) 2 ·4H 2 O) and 750 mg CH 3 CSNH 2 (10.0 mmol) were dissolved in 70 ml distilled water. The solution containing precursors was then transferred into a Teflon-lined autoclave (100 ml). Subsequently, it was sealed and maintained at 180 °C for 20 h and then naturally cooled to room temperature. The resulting product was washed with distilled water and absolute ethanol several times, and dried under vacuum at 60 °C for 12 h. Under an Ar flow of 100 sccm, the dried product was heated to 400 °C at a rate of 10 °C min −1 and kept there for 2 hours in a furnace, and then cooled to room temperature. A series of M 1 /MoS 2 SASCs can be obtained using this approach by tuning the contents and types of metal salt precursors (n M /n Mo max = 20 at.%).

File: paragraphs/10.1038_s41565-024-01657-7.txt
Methods Synthesis of catalysts BLG (>98%) was purchased from Davisco Foods International and puri- fied using a previously reported protocol 50 . For a detailed description of BLG fibril preparation, see ref. 51. For the synthesis of Fe SA @FibBLG, 100 mg lyophilized BLG fibril powder was dispersed in a mixture of 8.0 ml ethanol and 1.9 ml PEG200. The dispersion was then subjected to argon bubbling for 30 min to remove the dissolved oxygen, followed by irradiation under a xenon lamp with an ultraviolet filter (250–380 nm, 27.9 mW cm −2 , PLS-SXE300CUV) for 10 min to generate free radicals. Subsequently, 0.1 ml of 108.21 mg ml −1 Fe(NO 3 ) 3 ·9H 2 O EDTA solution was added dropwise to the dispersion of BLG fibrils under magnetic stirring for 12 h at 25 °C. Fe SA @BLG was prepared by the same synthe- sis procedure as for Fe SA @FibBLG, except that the BLG fibril powder was replaced by an equal amount of BLG powder. For the synthesis of FeNP@FibBLG, the as-obtained Fe SA @FibBLG dispersion was further ultraviolet-irradiated for 18 min under anaerobic conditions to reduce the iron ions. Finally, samples were collected by centrifugation at 4 °C, 11,100g for 10 min, washed by ethanol (10.0 ml × 6) and resuspended in 5.0 ml deionized water (pH 2). The powdered Fe SA @FibBLG, Fe SA @BLG and FeNP@FibBLG were obtained by lyophilization and stored at 4 °C.

File: paragraphs/10.1038_s41565-024-01807-x.txt
Synthesis of Ir 1 /(Co,Fe)-OH/MI Ir 1 /(Co,Fe)-OH/MI was synthesized using a straightforward immer- sion technique conducted at ambient temperature and pressure. A solution was prepared by dissolving cobalt nitrate (Co(NO 3 ) 2 ∙6H 2 O, 1 mmol), iron nitrate (Fe(NO 3 ) 3 ∙6H 2 O, 1 mmol) and an Ir 3+ aqueous solution (7.14 mg ml −1 , 350 µl) in a mixture of deionized water (20 ml) and ethylene glycol (10 ml). The pH value of this solution was kept at ~4.5 by adding an appropriate amount of 2 mol l −1 NaOH. Subsequently, the pre-prepared Co-MI electrode was immersed in this solution for 20 h. Following immersion, the Ir 1 /(Co,Fe)-OH/MI was obtained and washed three times using deionized water. The mass loading of the Ir 1 /(Co,Fe)-OH/MI catalyst loaded on Ni foam was 0.70 mg cm −2 . For comparative purposes, Ir 1 /(Co,Fe)-OH, a material without MI, was synthesized. This was achieved through a simple electrodeposition method using an aqueous solution of Co 2+ /Fe 3+ /Ir 3+ . During this process, an electrodeposition potential of −1 V (versus a saturated calomel refer- ence electrode) was maintained, and the electrodeposition time was set at 240 s. In addition, samples without Ir atoms, specifically (Co,Fe)-OH/ MI and (Co,Fe)-OH, were synthesized using the above two methods. The active material average mass loadings of the (Co,Fe)-OH/MI, Ir 1 / (Co,Fe)-OH and (Co,Fe)-OH electrodes were recorded as 0.70 mg cm −2 , 0.71 mg cm −2 and 0.73 mg cm −2 , respectively. The impact of Ni foam thickness, Co/Fe ratio and Ir species’ mass fractions on the OER per- formance of Ir 1 /(Co,Fe)-OH/MI were investigated for optimization purposes (see Supplementary Figs. 56 and 57).

File: paragraphs/10.1038_s41565-025-01892-6.txt
Methods Synthesis of CuZSM SA, CuZSM SACL and CuZSM CLNP HZSM-5 and NaZSM-5 zeolites with SiO 2 /Al 2 O 3 ratios of 25, 38, 50 and 85 were obtained from Nankai University Catalyst Company and Zeolyst International. CuZSM SA was prepared by an ion exchange method 37 . Typically, 1 g of ZSM-5 was dispersed in 50 ml of ethanol by magnetic stirring. Subsequently, 10 mg of CuSO 4 ·5H 2 O (Sinopharm Chemical Reagent) was ultrasonically dissolved in 50 ml of deionized water, and this solution was added into the ZSM-5 suspension. After vigorous stirring for 12 h, CuZSM SA was successfully obtained. The obtained products were thoroughly washed with deionized water and ethanol, followed by centrifugation. Subsequently, they were dried in an oven at 60 °C to remove any residual solvents, resulting in the final CuZSM SA product. The dried product was meticulously ground into a fine powder for further use. Subsequently, the porce- lain boat-containing CuZSM SA was gradually heated to 550 °C at a heating rate of 5 °C min −1 in a 5% H 2 /Ar atmosphere. The sample was maintained at this temperature for 6 h to ensure complete reduction. Upon natural cooling to room temperature, CuZSM SACL was suc- cessfully obtained. During the typical synthesis process of CuZSM CLNP, 1 g of ZSM-5 and 1 mg of CuSO 4 ·5H 2 O were first mixed thor- oughly grinding. Subsequently, the mixture was heated to 550 °C at a controlled heating rate of 5 °C min −1 in a 5% H 2 /Ar atmosphere. It was maintained at this temperature for 6 h to ensure complete reduction. The sample was naturally cooled to room temperature, resulting in the formation of CuZSM CLNP. The product was washed with deion- ized water and ethanol, followed by centrifugation, and then dried overnight at 60 °C.

Synthesis of Cu NPs-5 nm, Cu NPs-20 nm and Cu NPs-100 nm In a typical preparation of Cu NPs-5 nm, 13.3 mg Cu(acac) 2 (Sigma- Aldrich), 27 mg ascorbic acid (Sigma-Aldrich), 4 ml oleylamine (Sigma- Aldrich) and 1 ml oleic acid (Sinopharm Chemical Reagent) were mixed and ultrasonicated for approximately 0.5 h in a sealed vial (30 ml). Then, the vial was transferred into an oil bath and heated at 180 °C for 3 h (ref. 38). The resulting colloidal products in the vial were collected by centrifugation and then washed with an ethanol/cyclohexane mix- ture to obtain Cu NPs-5 nm. The preparations of Cu NPs-20 nm and Cu NPs-100 nm were similar to that of Cu NPs-5 nm but without adding oleic acid and ascorbic acid, respectively.

File: paragraphs/10.1038_s41586-020-03130-6.txt
Synthesis of Pt/α-MoC catalysts. Pt was deposited onto α-MoC (100 m 2 g −1 ) using an incipient wetness impregnation (IWI) method. Before the loading of Pt precursor, the α-MoC substrate was reduced in 10% H 2 /nitrogen (N 2 ) (20 ml min −1 ) at 523 K for 60 min, which is expected to create more surface anchoring sites for Pt species compared with our previous reported method 19 . Appropriate amounts of H 2 PtCl 6 ·6H 2 O (Sigma-Aldrich) were dissolved in 200 μl deaerated deionized water. The Pt precursor solution was finely mixed with 50 mg α-MoC powder, followed by drying in a vacuum oven at 323 K. Before catalytic evalu- ation, the samples were mildly reduced at 623 K for 1 h under H 2 flow at a flow rate of 60 ml min −1 first. Then the stream was switched to 15% CH 4 /H 2 (100 ml min −1 ), and the temperature was increased at 5 K min −1 to 863 K and then held at this temperature for 2 h to reactivate the samples. The samples were then cooled to room temperature in 15% CH 4 /H 2 .

Synthesis of α-MoC. Ammonium molybdate tetrahydrate (AMT, (NH 4 ) 6 Mo 7 O 24 ·4H 2 O) was purchased from Sinopharm Chemical Rea- gent. The grinded powder of AMT was calcined in the muffle oven to 773 K at a rate of 10 K min −1 to synthesize the precursor MoO 3 . Typi- cally, 1 g MoO 3 was loaded into the tubular quartz reactor and placed in a vertical furnace. The powder was heated to 973 K in ammonia (160 ml min −1 ; pre-purified gas) at a rate of 5 K min −1 and kept at 973 K for 2 h. After the sample was cooled to room temperature, the gas was switched to a methane (CH 4 )/H 2 mixture (150 ml min −1 ; 20/80 v/v) and the temperature was increased to 973 K at 5 K min −1 and held at 973 K for 2 h. Finally, the sample was passivated at room temperature using a 1% oxygen/Ar gas mixture.

File: paragraphs/10.1038_s41586-022-05251-6.txt
Preparation of nanoglues and support materials SiO 2 -supported CeO x . In general, OH − ions in alkaline solutions act as strong coordination agents for Ce 3+ ions to form cationic complexes, but excessive OH − results in precipitation of Ce(OH) 3 (solubility prod- uct constant K sp = 1.6 × 10 −20 ) 31 . To avoid the formation of Ce(OH) 3 pre- cipitates from the solution phase, the concentration of the OH − was carefully controlled to maintain a relatively stable aqueous solution containing soluble [Ce(OH) 2 ] + and [Ce(OH)] 2+ complexes 31 . Dissolved O 2 in the aqueous solution slowly oxidizes Ce 3+ into Ce 4+ , the concentration of which grows with time to reach the precipitation limit of Ce(OH) 4 (K sp = 2 × 10 −48 ) 31 . Under well controlled synthesis conditions, the strong electrostatic adsorption (SEA) of [Ce(OH) 2 ] + and [Ce(OH)] 2+ occurs within minutes 18 , a much shorter time than that needed for precipi- tating Ce(OH) 4 . Such a time difference in the dynamic adsorption and precipitation processes allows efficient, facile production of uniformly decorated high-surface-area SiO 2 with Ce species via the SEA process. In a typical procedure for synthesizing 12 wt% CeO x nanoglue islands on SiO 2 , 360 mg of fumed SiO 2 powder (Alfa Aesar, total Brunauer– Emmett–Teller (BET) surface area 278 m 2 g −1 ) was mixed with 100 ml of deionized (DI) water, and the resultant aqueous solution was soni- cated to produce a uniform mixture. Under vigorous stirring, 0.4 mmol of Ce(NO 3 ) 3 ·6H 2 O was dissolved in the above solution, and 0.8 ml of NH 3 ·H 2 O (2 M) was quickly injected into the solution with further stir- ring for 3 min prior to vacuum filtration. The final solution pH was about 8.7. The resultant precipitates were removed for air drying over- night at room temperature. The dried powders were ground to smaller particles and were then calcined in a muffle furnace at 500 or 600 °C (with a temperature ramp of 5 °C min −1 ) for 12 h. This facile synthesis protocol was easily scaled up to routinely produce 10 times more of the final product.

File: paragraphs/10.1038_s41586-023-06060-1.txt
Synthesis of SACs The method used for synthesizing Co-SAC is based on our previ- ously reported method, with some modifications 36 . First, 1.0 g of o-phenylenediamine, 0.44 g of CoCl 2 and 2.0 g of SiO 2 nanoparti- cles (10–20 nm, Aldrich) templates were mixed together by using 20 ml 1.0 M HCl solution. Then, the mixed solution was sonicated for 0.5 h and stirred for another 0.5 h. Subsequently, 12 ml of 1.0 M HCl solution, which contains 3.0 g of ammonium peroxydisulfate, that is, (NH 4 ) 2 S 2 O 8 , was added dropwise into the above mixed solution with vigorous stirring. After polymerization in an ice bath for nearly one day, the mixture was dried using a rotary evaporator. Then, the dried powder was annealed under Ar atmosphere at 800 °C for 2 h. Finally, the product was treated by alkaline (2.0 M NaOH) and acid (2.0 M H 2 SO 4 ) leaching successively to remove SiO 2 nanoparticles templates and unstable Co-based species, respectively, to obtain the Co-SAC. We used the same method to prepare Ni-SAC. The only difference is that 0.405 g NiCl 2 ·6H 2 O and 1.0 g SiO 2 were used to syn- thesize Ni-SAC. Fe-SAC was obtained on the basis of our previous paper.

Synthesis of OCB catalysts OCB is synthesized on the basis of our previously reported method 7,45 . 2 g of commercially available XC-72 carbon (Vulcan XC-72, Fuel Cell Store) was added into a three-neck flask with 460 ml 70% HNO 3 solu- tion and 140 ml deionized water. The mixture was well stirred and refluxed at 80 °C for 24 h. The resulting slurry was washed with water and ethanol after natural cooling until the solution pH reached neu- tral, and the precipitate obtained was dried overnight at 80 °C in an oven.

File: paragraphs/10.1038_s41586-023-06529-z.txt
Synthesis of PCN Bulk PCN was prepared by calcining dicyandiamide at 550 °C (2.3 °C min −1 heating rate) in a crucible for 3 h in static air. Exfoliated PCN was obtained by thermal exfoliation at 500 °C (5 °C min −1 heating rate) for 5 h in static air. The exfoliation procedure was repeated several times until the PCN was exfoliated efficiently.

Synthesis of Cu g /PCN CuCl 2 (0.64 g) and exfoliated PCN (0.70 g) were dispersed in 200 ml for- mamide, sonicated for 10 min and then stirred in an oil bath (120 °C) for 12 h, following centrifugation and washing thoroughly by ethanol several times. The oven-dried powder (80 °C) was subsequently heated to 500 °C with a heating rate of 2 °C min −1 and kept for 5 h with the protection of N 2 flow. Cu 1 /PCN with Cu contents of 0.2, 0.9, 1.8, 8.0 and 10.8 wt% were prepared using 0.2, 1.0, 2.0, 10.0 and 15.0 wt% Cu feeding, respectively.

File: paragraphs/10.1038_s41586-024-08483-w.txt
Synthesis of Pt/SiO 2 catalyst The reference Pt/SiO 2 catalyst was synthesized using the wetness impregnation method. H 2 PtCl 6 solution (800 µl) of appropriate con- centration was added to 1 g of hydrophilic SiO 2 powder. The mixture was stirred until dry and further dried in a vacuum oven at 60 °C overnight. The catalyst was reduced at 350 °C for 2 h under 10% H 2 /90% Ar before catalytic evaluation or characterizations.

Synthesis of γ-Mo 2 N γ-Mo 2 N was synthesized using a temperature-programmed nitridation technique. Ammonium molybdate tetrahydrate ((NH 4 ) 6 Mo 7 O 24 ·4H 2 O) powder (10 g) was calcined in a muffle furnace at 500 °C for 10 h to synthesize MoO 3 . Subsequently, 2 g of untreated MoO 3 powder was nitridated in pure ammonia flow (200 ml min −1 ) by the following temperature-programmed procedure: heated from room tempera- ture to 350 °C at a rate of 10 °C min −1 , then to 450 °C at 0.5 °C min −1 and finally to 785 °C at 2 °C min −1 . The sample was held at 785 °C for an additional 4 h. The sample was then cooled down to room temperature and subjected to passivation using 0.5% O 2 /Ar (60 ml min −1 ) as the pas- sivation gas overnight to yield the γ-Mo 2 N powder.

Synthesis of α-MoC α-MoC was synthesized through a two-step temperature-programmed nitridation–carburization approach. Initially, 1 g of MoO 3 powder was heated in pure ammonia (160 ml min −1 ) from room temperature to 700 °C at a rate of 5 °C min −1 and maintained at 700 °C for 2 h. After the nitridation process, the sample was cooled down to room temperature, then heated in 20% CH 4 /80% H 2 (160 ml min −1 ) to 700 °C at 5 °C min −1 and held at 700 °C for 2 h. The sample was then cooled down to room temperature and subsequently subjected to passivation using 0.5% O 2 /Ar as the passivation gas overnight to obtain the α-MoC powder.

File: paragraphs/10.1038_s41586-025-09068-x.txt
Material synthesis The nitrogen-doped carbon support was synthesized from a two-dimensional zeolitic imidazolate framework (2D-ZIF-8). The metal–organic framework was typically synthesized by dissolving 12.75 g zinc nitrate hexahydrate and 29.15 g 2-methyl imidazole separately in deionized water (DIW) (250 ml each). After mixing the two solutions, the mixture was stirred for 2 h and left still for 16 h. The resulting precipitate was filtered off, washed with DIW (3 l) and ethanol (1 l), and dried at 80 °C. The obtained 2D-ZIF-8 was mixed with KCl (20 g per g metal–organic framework), which was previ- ously dissolved in water (0.5 g ml −1 ). The water was removed in a rotary evaporator and then the solid was dried in a vacuum oven set a 80 °C. CN was obtained after carbonization at 700 °C (5 h, N 2 flow, 2 °C min −1 heating rate) and a washing treatment consisting of hydrochloric acid (2 M in water), deionized water and ethanol followed by drying at 80 °C. Pt introduction was achieved using a wet impregnation method 32 . A target amount of chloroplatinic acid hexahydrate (H 2 PtCl 6 .6H 2 O) was dissolved in 20 ml DIW and added to 250 mg NC. After sonication for 15 min, the water was evaporated and the powder dried at 80 °C overnight. The first annealing step was carried out at 200 °C (5 h, N 2 flow, 5 °C min −1 heating rate). The catalyst was then suspended in a 1 M NH 4 Cl solution, sonicated for 30 min and removed by centrifugation. This process was repeated twice more with the 1 M NH 4 Cl solution and three more times with DIW. After another drying step, the material was annealed a second time at 550 °C (5 h, N 2 flow, 2 °C min −1 heating rate). The Pt@PTI sample was reported in a previous study 5 , from which Pt-PTI/773 was selected for the current work. The Pt@SiO 2 sample was prepared according to the procedure reported in ref. 12. Molecular compounds were either purchased (K 2 PtCl 4 , fluorochem, 99 %; Pt(NH 3 ) 4 Cl 2 .xH 2 O, Merck, 98 %) or synthetized according to reported procedures (cis-Ptpy 2 Cl 2 ; (tmeda)PtMe 2 )

File: paragraphs/10.1038_s41929-017-0008-y.txt
Methods Synthesis of M–NHGFs. All chemicals were purchased from Sigma-Aldrich unless otherwise specified. Graphene oxide (GO) was synthesized by oxidation of natural graphite flakes (100 mesh) following a modified Hummers’ method61. The M–NHGFs (M = Fe, Co, Ni) were synthesized using a two-step process. In a typical procedure for synthesizing Ni–NHGF, 50 µ l of 3 mg ml–1 NiCl 2 · 6H 2 O and 15 µ l of 30% H 2 O 2 were added into 10 ml of 2 mg ml–1 GO suspension and sonicated for 1 h. The mixed suspension was hydrothermally treated at 180 °C for 6 h, forming a porous hydrogel. After freeze drying, the gel was placed in the center of 1-inch quartz tube furnace and annealed at 900 °C for 1 h with flows of Ar (100 sccm) and NH 3 (50 sccm) to obtain Ni–NHGF. As control samples, non-holey Ni–NGF was prepared without the addition of H 2 O 2 during the hydrothermal process and metal-free NHGF was prepared without the addition of Ni precursor. Fe–NHGF and Co–NHGF were prepared by the same procedure but changing the metal precursor to 2 mg ml–1 FeCl 3 and 3 mg ml–1 CoCl 2 · 6H 2 O, respectively.

File: paragraphs/10.1038_s41929-018-0146-x.txt
Synthesis of Cu-SAs/N-C. Following a normal procedure, the copper foam and powder of ZIF-8 (100 mg) were separately placed on a porcelain boat. The porcelain boat was heated in a tube furnace to 1,173 K (at 5 K min−1) in a stream of argon (10 ml min−1) for 1 h and then NH 3 (10 ml min−1) for 1 h to yield Cu- SAs/N-C. The yield of Cu-SAs/N-C was about 26 mg. The detailed scale-up process is shown in the Supplementary Video. The copper content was measured as 0.54 wt% based on ICP-AES analysis. For comparison, the copper foam and ZIF-8 were separately placed on the porcelain boat and heated to 1,173 K (at 5 K min−1) in a stream of argon (10 ml min−1) for 2 h to yield pyrolysed ZIF-8. Syntheses of Ni-SAs/N-C and Co-SAs/N-C were the same as for Cu-SAs/N-C, but using nickel foam or cobalt foam, respectively. Cu-NPs/N-C was prepared by extending the evaporation time to 5 h.

Synthesis of ZIF-8. Following a typical procedure, 0.558 g Zn(NO 3 ) 2 ·6H 2 O was dissolved in 20 ml methanol and subsequently added to 20 ml methanol containing 0.616 g 2-methylimidazole under ultrasound for 10 min at room temperature. The ZIF-8 was then grown under static at 308 K for 12 h. The precipitates were centrifuged, washed with methanol and dried in a vacuum at 338 K for overnight.

Synthesis of Cu-SAs/N-G. Copper foam and fluffy graphene oxide powder (50 mg) were placed separately on a porcelain boat and heated to 1,073 K (at 5 K min−1) for 1 h in a stream of NH 3 (10 ml min−1) to yield Cu-SAs/N-G. The copper content was measured as 1.26 wt% based on ICP-AES analysis.

File: paragraphs/10.1038_s41929-018-0192-4.txt
Methods Synthesis and pretreatment. The 0.0025% SAC was prepared by wet impregnation. The MgAl 2 O 4 support (Puralox MG 28, Sasol) was calcined at 500 °C for 4 h before impregnation. Deionized water (20 ml) was added to a Pyrex bottle and the pH was adjusted with nitric acid to 2.8. The Ir nitrate precursor (8.7 wt% Ir, Furuya Metal Co.) was added into the pH-adjusted solution. The MgAl 2 O 4 support was then added into the solution while stirring. The final pH of the solution was 9.5. The nominal Ir weight loading was 0.0025%. After 12 h of stirring, the solution was filtered out and the solid sample was dried in air for 24 h at room temperature. The sample was then dried at 80 °C and 100 °C before calcination at 500 °C for 4 h. The Ir in the solution after filtration was measured by inductively coupled plasma atomic emission spectroscopy and no Ir was detected. The 1% Ir/MgAl 2 O 4 samples were synthesized by incipient impregnation. The proper amount of Ir nitrate precursor was added to the MgAl 2 O 4 support (Puralox MG30, Sasol) drop by drop, and the sample was then dried at 80 °C and 100 °C (at 0.5 °C min−1) for 4 h respectively. The dried sample was then calcined at 500 °C in air for 4 h. The 0.2% Ir/MgA 2 O 4 NP sample was prepared by wet impregnation. The proper amount of Ir(CO) 2 (acac) (Sigma Aldrich) precursor was dissolved in 8 ml of toluene (Sigma Aldrich) in a 20 ml vial while flowing N 2 at room temperature. Then the dissolved Ir(CO) 2 (acac) toluene solution was injected into another vial containing 5 g MgAl 2 O 4 (Puralox MG 28, Sasol) under N 2 flow. The sample was then dried under N 2 flow at room temperature overnight to evaporate the toluene. No calcination was performed on this catalyst. The CO and acac ligands were removed in situ by treatment in H 2 at 500 °C, which led to the formation of 1 nm NPs as detailed in the Results. All of the in situ characterizations and the CO oxidation reaction followed the same pretreatment procedure. For the Ir SAC, the sample was calcined in 5 kPa O 2 (certified grade, Airgas) at 100 °C for 30 min (1 °C min−1 ramp rate) and 400 °C for 30 min (5 °C min−1 ramp rate). The calcined sample was then pretreated in He (99.999% Airgas) at 650 °C for 30 min with a 15 °C min−1 ramp rate. The temperature was then cooled in He to 110 °C and purged for 10 min before switching to 20 kPa H 2 (balance He). The sample was then reduced in H 2 (99.999% Airgas) at 500 °C (15 °C min−1 ramp rate) for 2 h. After reduction, He was used to flush the H 2 at 650 °C for 30 min followed by cooling down in He to 35 °C. For the 1% Ir catalyst, after calcination at 500 °C, the catalyst was reduced in 20 kPa H 2 at 800 °C (15 °C min−1) for 2 h followed by flushing with He for 30 min at the same temperature and then cooling down in He to 35 °C. The 0.2% Ir/MgA 2 O 4 NP sample (prepared with Ir(CO) 2 (acac) precursor) was pretreated with 20 kPa H 2 at 500 °C (10 °C min−1 ramp rate) for 2 h to remove the CO and acac ligands and then cooled down in 20% H 2 to room temperature and then purged with He for 10 min.

File: paragraphs/10.1038_s41929-018-0195-1.txt
Synthesis of Mo 2 TiC 2 T x –V Mo . Mo 2 TiC 2 T x –V Mo was prepared using an electrochemical exfoliation process, which was performed in a three-electrode system. Mo 2 TiC 2 T x MXene deposited on a carbon paper electrode acted as the working electrode, and a graphite rod and a saturated calomel electrode (SCE) were used as the counter and reference electrodes, respectively. The in situ electrochemical exfoliation process was performed by repeating cathode polarization cycles in H 2 SO 4 solution with a scan rate of 20 mV s−1 between 0 and − 0.53 V versus RHE.

Synthesis of Mo 2 TiC 2 T x –Pt SA . Mo 2 TiC 2 T x –Pt SA catalyst was prepared using an in situ electrochemical exfoliation and atom trapping strategy, which was performed in a three-electrode system. Mo 2 TiC 2 T x MXene deposited on carbon paper acted as the working electrode, and Pt foil and an SCE were used as the counter and reference electrodes, respectively. The in situ electrochemical deposition process was performed by controlling cathode polarization cycles in 0.5 M H 2 SO 4 solution with a scan rate of 20 mV s−1 between 0 and − 0.6 V versus RHE.

Methods Synthesis of Mo 2 TiC 2 T x MXene. First, 1.0 g Mo 2 TiAlC 2 powders were slowly added to an aqueous concentrated HF (45%) solution in a high-density polyethylene beaker. The suspension was constantly stirred for 48 h at 55 °C. The mixture was then washed and centrifuged by Ar de-aerated distilled water several times until the pH of the solution reached 6 to 7. The obtained suspension was freeze-dried at − 49 °C for 24 h to eliminate the water in the solution.

File: paragraphs/10.1038_s41929-018-0203-5.txt
Methods Synthesis of Co 1 /PCN. In a typical synthesis, g-C 3 N 4 precursors were prepared through a typical thermal polymerization procedure. Typically, 10 g of urea (Sigma- Aldrich, ≥ 99% purity) was heated to 600 °C for 2 h in a muffle furnace, and then naturally cooled to room temperature to obtain the flavescent powders. The as- prepared g-C 3 N 4 was sufficiently mixed with NaH 2 PO 2 ·H 2 O (Sigma-Aldrich, ≥ 99% purity, 5:1) by grinding for 30 min, and heated at 300 °C for 2 h (2 °C min−1) in an Ar atmosphere to obtain PCN. To access Co 1 /PCN, 200 mg PCN was dispersed in 60 ml deionized water with sonication and transformed in an oil bath. Co(NO 3 ) 2 (Sigma-Aldrich, ACS reagent, ≥ 98% purity) aqueous solution (2 mg ml−1) was dropped into the PCN (aqueous) and stirred at 70 °C for 6 h.

File: paragraphs/10.1038_s41929-019-0237-3.txt
Results Synthesis of TPI@Z8(SiO 2 )-650-C. Concave-shaped Fe–N–C SACs with largely enhanced mesoporosity and external surface area (TPI@Z8(SiO 2 )-650-C) were synthesized as shown in Fig. 1a. Briefly, mesoporous SiO 2 -coated ZIF-8 (Z8) was preheated at 650 °C in an argon ambient, and then the silica layer was etched off to form a concave-shaped host possessing a negative zeta potential (ζ) and enlarged micropores. Consequently, this allowed the iron source— positively charged TPI ions ([Fe(Phen) 3 ]2+, a Fe(ii)-phenanthroline complex)—to be easily absorbed into this host through strong electrostatic absorption. Finally, the integrated precursor was pyrolysed in argon/ammonia to obtain TPI@Z8(SiO 2 )-650-C. The SiO 2 -coating and preheating treatments were crucial to achieve the concave shape and development of the Fe–N–C SAC respectively. The concave morphology was created by the anisotropic ther- mal shrinkage of ZIF-8. With an external SiO 2 coating layer, the edge frame of the dodecahedron could be maintained while the planar faces collapsed, as elucidated by the thermal stress analysis

Synthesis of TPI@Z8(SiO 2 )-650-C. The obtained ZIF-8 powder (ζ = 29 ± 5 mV) was first coated with a layer of silica following a previous procedure53. Typically, 600 mg ZIF-8 was dispersed in 240 ml H 2 O, followed by the addition of 150 mg cetyltrimethylammonium bromide (CTAB) and 57.6 mg NaOH. Tetraethyl orthosilicate (1.2 ml in 6 ml methanol) was added drop-wise into the above solution, and the resulting dispersion was stirred for 0.5 h. The core-shell nanoparticles were then separated by filtration and then dried in a vacuum at 80 °C overnight (yield ≈ 0.87 g). The core-shell nanoparticles were grinded and then underwent a heat treatment at 650 °C for 1 h under argon atmosphere (yield ≈ 0.65 g) in a tube furnace. Subsequently, the silica layer was etched by NaOH solution (3 mol l−1) at 50 °C for 20 h, and then the dispersion was separated by filtration and washed thoroughly until the filtrate became neutral to obtain Z8(SiO 2 )-650 (yield ≈ 0.4 g, ζ = −50 ± 5 mV). We dispersed 200 mg of Z8(SiO 2 )-650 powder in 10 mL H 2 O and ultra-sonicated for 20 min. Then 0.4 ml TPI aqueous solution (50 mg ml−1, prepared by dissolving ferrous acetate (Fe(Ac) 2 ) and 1,10 phenanthroline (phen) with molar ratio of 1:3 in water), was added into the above dispersion and ultra-sonicated for another 20 min. When investigating TPI addition, different volumes (0.04, 0.12, 0.24, 0.32 and 0.4 ml) of TPI solution were added while the subsequent steps remained unchanged. After filtering, the resultant precipitate was rinsed with deionized water, and dried in a vacuum oven overnight at 80 °C to obtain TPI@Z8(SiO 2 )-650 (ζ = −14 ± 6 mV with the saturated TPI absorption). The precursor was grinded, and around 100 mg of the sample was pyrolysed in the tube furnace at 1,000 °C for 1 h under argon atmosphere. When the heating was completed and the temperature dropped to 800 °C, ammonia (200 ml·min−1) was introduced into the tube, and furnace was kept at this temperature for 15 min. After this process, the ammonia was switched to argon, and the furnace was naturally cooled to room temperature. The final product was TPI@Z8(SiO 2 )-650-C (yield ≈ 30 mg). The used tube furnace had a quartz tube with a diameter (D) of 10 cm and length (L) of 60 cm. The heating rate was set to be 10 °C min−1. The powders were placed in semi-cylindrical alundum boats for heat treatment (D = 3 cm, L = 5 cm for 650 °C treatment; D = 0.8 cm, L = 4 cm for 1,000 °C treatment).

Methods Synthesis of ZIF-8 dodecahedron. In a typical procedure, a 100 ml methanol solution containing 2.94 g Zn(NO 3 ) 2 ·6H 2 O was quickly poured into another 100 ml methanol solution of 2-methylimidazole (3.24 g) while stirring. The mixture was stirred for 5 h. The white precipitates were centrifuged, washed with methanol three times and dried in a vacuum at 80 °C; 0.8 g ZIF-8 was obtained with a yield of 40% based on zinc.

Synthesis of control samples of TPI@Z8-650-C and Z8/TPI-C. For TPI@Z8- 650-C, 600 mg of the as-obtained powder of ZIF-8 was firstly heated at 650 °C for 1 h under argon atmosphere to give Z8-650 (yield ≈ 480 mg). The following procedures were identical to the synthesis of TPI@Z8(SiO 2 )-650-C. For ZIF/ TPI-C, 200 mg ZIF-8 was directly dispersed in 10 ml H 2 O and ultra-sonicated for 20 min. Then 0.4 ml TPI aqueous solution was added into the above dispersion and ultra-sonicated for another 20 min. After filtering, the resultant precipitate was rinsed with deionized water until the filtrate became colourless and dried in a vacuum oven overnight at 80 °C to obtain Z8/TPI. The following pyrolysis step was identical to the synthesis of TPI@Z8(SiO 2 )-650-C. Around 22 mg of Z8/TPI-C was finally produced from100 mg Z8/TPI.
