Repository: aobozhang2025/Data_Processing

File: paragraphs/10.1038_s41929-019-0334-3.txt
Methods Catalyst preparation. Supported Pt catalysts with different Pt loadings (0.05, 0.08, 0.2 and 0.5 wt%) were synthesized using the wet-impregnation method. The dried materials were then heat treated in a number of ways and tested for the chemoselective hydrogenation of 3-NS. For a typical catalyst preparation (2 g), the requisite amount of aqueous hydrogen hexachloroplatinic acid solution (9.6 mg Pt ml–1, assay 30.21% H2PtCl6, Johnson Matthey) was diluted to 16 ml using deionized water, and heated in an oil bath to 60 °C with vigorous stirring (800 r.p.m.) before the addition of the requisite amount of support (TiO2, Evonik P25). The temperature was subsequently increased to 95 °C for 16 h to dry the slurry in air. The resultant material was then ground thoroughly (referred to as the ‘fresh dried-only’ sample). A portion (500 mg) of the dried-only sample was either calcined in static air or reduced under a steady flow of 5% H2/Ar. Heat treatments were carried out at 450 °C for 4 h with a heating rate of 10 °C min−1. All of these materials were tested as catalysts without any further treatment unless stated otherwise.

File: paragraphs/10.1038_s41929-020-00508-7.txt
Methods Catalyst preparation. Commercial ceria (MEL) was calcined at 700 °C for 5 h to reduce the number of defect sites and trigger the formation of {111} facets (Supplementary Table 5). Robot-controlled incipient wetness impregnation was performed using an Accelerator SLT106 Parallel Synthesizer (SLT CATIMPREG, ChemSpeed Technologies)58. First, 1 g ceria was placed in a batch reactor, then 0.16 ml of a 25.8 × 10−3 M tetraammineplatinum(II) nitrate (99.995%, Sigma-Aldrich) aqueous solution was added and dried under reduced pressure for 20 min at 70 °C. This step was repeated, until the desired weight loading of Pt was achieved. The Pt/CeO 2 catalyst, denoted as Pt-single site (Pt-SS), was first calcined at 500 °C for 5 h and then hydrothermally (10% O2 and 10% H2O in N2) treated at 800 °C for 16 h. The catalyst was cooled in steam to ~200 °C, and then in 10% O2/N2 to room temperature. For comparison, the same catalyst was subsequently reduced in 2% H2 for 30 min at 400 °C to generate reduced Pt nanoparticles (Pt-NP). For the catalytic tests and X-ray-based characterization, Pt-NP was prepared in situ directly before the measurements

File: paragraphs/10.1038_s41929-020-00546-1.txt
Methods Synthesis of Co(acac) 3 @ZIF-8 precursors. Co(acac) 3 @ZIF-8 precursors with different Co contents were synthesized by varying the Co(acac) 3 amount against mIm in a certain volume of methanol during the ZIF-8 formation (mass ratios of Co(acac) 3 :mIm were 0.16, 0.32, 0.63 and 1.27). For Co(acac) 3 ):mIm = 1.27, typically 3.94 g of mIm were dissolved in 100 ml of methanol with stirring in a flask. The other 100 ml of methanol contained 3.57 g of Zn(NO 3 )∙6H 2 O and 5 g of Co(acac) 3 . The two solutions were mixed in a flask, which was kept at 60 °C for 24 h for ZIF-8 crystal growth. The obtained precipitant was separated by centrifugation and thoroughly washed with methanol.

Synthesis of Fe catalyst. The Fe(mIm)–NC(1.0) catalyst was synthesized using the same method as that for the Co catalyst, and included ligand exchange with an Fe(acac) 3 :mIm mass ratio of 1.27.

Synthesis of Co(mIm) 4 @ZIF-8 precursors. Co(acac) 3 @ZIF-8 (1.0 g) was ultrasonically redispersed in 50 ml of methanol with additional mIm (mass ratio of Co(acac) 3 @ZIF-8:mIm was 1). The dispersion was transferred into a 100 ml Teflon-lined autoclave and kept at 140 °C for 4 h. After cooling to room temperature, the product was separated by centrifugation and washed serval times with methanol and finally dried at 120 °C under vacuum overnight.

Synthesis of Co catalysts. The Co(acac) 3 @ZIF-8 and Co(mIm) 4 @ZIF-8 powders were transferred to ceramic boats and placed in a tube furnace. The furnace was heated to 1,000 °C at a heating rate of 5 °C min−1, and then held at 1,000 °C for 1 h under an Ar environment before being naturally cooled to room temperature. The obtained materials were directly used without additional treatment.

File: paragraphs/10.1038_s41929-020-00550-5.txt
Synthesis of Co-TiO 2 , Ni-TiO 2 , Fe-TiO 2 , Cu-TiO 2 , Mn-TiO 2 and TiO 2 nanorods. The TiO 2 and Co-TiO 2 nanorods were synthesized by an organic colloidal solution approach based on our previous publication33. As TiCl 4 is highly sensitive to moisture, all the solvents employed in the synthesis were pre-dried at 90 °C in a vacuum using a typical Schlenk link technique. For the synthesis of the TiO 2 nanorods, a Ti precursor solution containing 0.2 M TiCl 4 and 1.0 M OAc was first prepared by dissolving TiCl 4 (2.19 ml) and OAc (31.59 ml) in ODE (66.25 ml) and stored in a N 2 -filled glove box. In a four-necked reactor, ODE (10 ml), OAm (10 ml) and OAc (0.48 ml) were heated under vacuum at 90 °C for 1 hour to remove dissolved moisture and oxygen, and subsequently cooled to 60 °C under N 2 . Next, 1.5 ml of Ti precursor solution was injected into the system, which was then quickly heated to 290 °C and maintained at that temperature for 10 min. Next, 8 ml of additional Ti precursor solution was added into the reactor at a rate of 0.3 ml min−1. After cooling to room temperature, the TiO 2 nanorods were collected, washed with isopropanol and centrifuged at 8,000 r.p.m. for 8 min. The product was further purified twice by the addition of hexanes and isopropanol. The Co-TiO 2 nanorods were synthesized by a similar route. A Co oleate solution containing 0.2 M cobalt oleate and 1.0 M OAc was mixed with the Ti precursor solution with the desired Ti/Co ratio. Next, 1.5 ml of this solution was injected into a degassed solution containing 10 ml of ODE, 10 ml of OAm and 0.48 ml of OAc at 60 °C, and the mixture was quickly heated to 290 °C. After being held at that temperature for 10 min, another 8 ml of the mixed Ti/Co precursor solution was introduced into the system at 0.3 ml min−1. The as-prepared Co-TiO 2 nanorods were collected and purified in the same way as for the TiO 2 nanorods. In this synthesis, the Co doping level was tuned by altering the Ti/Co ratio in the mixed precursor solution. Specifically, with Ti/Co molar ratios of 8:1, 8:2 and 8:3, Co doping levels of 4.2, 7.5 and 12% were achieved in the Co-TiO 2 nanorods. The Ni-TiO 2 , Fe-TiO 2 , Cu-TiO 2 and Mn-TiO 2 nanorods were synthesized by the same approach, using the corresponding metal oleate to substitute for Co oleate33. The synthesis of CoO nanoparticles is described in the Supplementary Methods.

File: paragraphs/10.1038_s41929-020-00563-0.txt
Preparation of PdCl 2 /UiO-66-NH 2 @Fe-TiPP and yolk–shells Pd 1 @Fe, Fe 1 @ Pd 1 , Pd 1 @CN and CN@Fe 1 . First, α,α′-dibromo-p-xylene (18 mg) was dissolved in 20 ml of DMF to form a clear solution, which was subsequently added into 40 ml of DMF that contained the as-prepared Fe-TiPP (10 mg), TiPP (20 mg) and PdCl 2 /UiO-66-NH 2 @SiO 2 (60 mg) under robust stirring at room temperature. The mixed suspension was then transferred into a 100 ml round-bottomed flask kept at 110 °C for 24 h. The obtained product was separated by centrifugation and washed subsequently with DMF three times and ethanol twice, and finally dried at 70 °C under vacuum overnight. Next, the collected solid powder (core–shell–shell PdCl 2 / UiO-66-NH 2 @Fe-TiPP) was placed in a tube furnace and heated to 700 °C for 3 h at a heating rate of 5 °C min–1 under flowing N 2 gas and then naturally cooled to room temperature to obtain the representative samples. The obtained samples were etched in a 1 M NaOH aqueous solution at room temperature for 24 h to remove the SiO 2 template to give the final yolk–shell Pd 1 @Fe 1 catalyst. The same procedure was utilized for the synthesis of yolk–shell Fe 1 @Pd 1 via reversing the order of addition of Pd and Fe. The PdCl 2 /UiO-66-NH 2 @SiO 2 @TiPP was prepared by coating the pure TiPP polymer, followed by heat treatment and removal of the SiO 2 template to generate yolk–shell Pd 1 @CN. The UiO-66-NH 2 @SiO 2 @Fe-TiPP was utilized for the synthesis of yolk–shell CN@Fe 1 via heat treatment and removal of the SiO 2 template. The core–shell Pd 1 @Fe 1 catalyst was directly prepared by the pyrolysis of PdCl 2 /UiO-66-NH 2 @Fe-TiPP.

Preparation of PdCl 2 /UiO-66-NH 2 . The Pd precursor (PdCl 2 ) was adsorbed through unsaturated dangling –NH 2 groups by wet impregnation. Briefly, a mixed precursor of ZrCl 4 (315 mg) and PdCl 2 /H 2 BDC-NH 2 (5.6 mg/245 mg) was dissolved in 300 ml of DMF that contained 36 ml of glacial acetic acid in a 500 ml round-bottomed flask. The mixture was treated with ultrasound for 0.5 h to form a homogeneous transparent solution. Then, the mixture was heated at 120 °C for 3 h and then cooled to room temperature. The as-obtained products were centrifuged at 7,000 r.p.m. for 3 min and washed with methanol and DMF (1/4 v/v) three times. Finally, the as-prepared PdCl 2 /UiO-66-NH 2 was dried in vacuum at 65 °C overnight.

Preparation of hollow Pd 1 &Fe 1 . To synthesize hollow Pd 1 &Fe 1 , the SiO 2 spheres was first prepared via the classical Stöber method. Absolute ethanol (300 ml), deionized water (100 ml) and 28% NH 3 ·H 2 O (15 ml) were mixed and stirred. A total of 12 ml of TEOS was quickly added to the mixture. After a reaction time of about 60 min, the silica spheres were isolated by centrifugation. Then, α,α′-dibromo-p-xylene (40 mg) was dissolved in 20 ml of DMF to form a clear solution, which was subsequently added to 20 ml of DMF that contained the as-prepared Fe-TiPP (14 mg), Pd-TiPP (14 mg) and SiO 2 (40 mg) under robust stirring at room temperature. The mixed suspension was then transferred into a 100 ml round-bottomed flask and kept at 110 °C for 24 h. The obtained product was separated by centrifugation and washed subsequently with DMF three times and ethanol twice, and finally dried at 70 °C under vacuum overnight. Finally, the collected solid powder was placed in a tube furnace and heated to 700 °C for 3 h at a heating rate of 5 °C min–1 under flowing N 2 gas and then naturally cooled to room temperature. Then, the obtained samples were etched in a 1 M NaOH aqueous solution at room temperature for 24 h to remove the SiO 2 spheres to obtain the hollow Pd 1 &Fe 1 catalyst.

Preparation of hollow Pd 1 @Fe 1 . For the synthesis of the hollow Pd 1 @Fe 1 catalyst, α,α′-dibromo-p-xylene (40 mg) was dissolved in 20 ml of DMF to form a clear solution, which was subsequently added to 20 ml of DMF that contained the as-prepared TiPP (14 mg), Pd-TiPP (14 mg) and SiO 2 (40 mg) under robust stirring at room temperature. The mixed suspension was then transferred into a 100 ml round-bottomed flask at 110 °C for 24 h. The obtained SiO 2 @Pd-TiPP was separated by centrifugation and washed subsequently with DMF three times and ethanol twice, and finally dried at 70 °C under vacuum overnight. Then, the as-prepared SiO 2 @Pd-TiPP (60 ml, 1 mg ml−1) was dissolved in a mixed solution that contained ethyl alcohol (6 ml), cetyltrimethyl ammonium bromide (160 mg) and NaOH solution (0.5 ml) under ultrasonication for 0.5 h. Then, TEOS (0.4 ml) was added to this suspension and stirred for 2 h at 60 °C. The three-layer core– shell–shell SiO 2 @Pd-TiPP@SiO 2 was collected and washed three times with ethyl alcohol, after which the core–shell–shell SiO 2 @Pd-TiPP@SiO 2 (50 mg) was further dissolved in 20 ml of DMF that contained TiPP (20 mg) and Fe-TiPP (20 mg) to form a homogeneous solution. Then, α,α′-dibromo-p-xylene (60 ml, 1 mg ml−1) was added to the above suspension and stirred for 24 h at 110 °C. Finally, the collected solid powder was placed in a tube furnace and heated to 700 °C for 3 h at a heating rate of 5 °C min–1 under flowing N 2 gas and then naturally cooled to room temperature. Then obtained samples were etched in 1 M NaOH aqueous solution at room temperature for 24 h to remove the SiO 2 template to obtain the hollow Pd 1 @Fe 1 catalyst.

Preparation of UiO-66-NH 2 . In a typical procedure, a mixture of ZrCl 4 (315 mg) and H 2 BDC-NH 2 (245 mg) was dissolved in 300 ml of DMF that contained 40 ml of glacial acetic acid into a 500 ml round-bottomed flask. The mixture was treated with ultrasound for 0.5 h to form a homogeneous transparent solution. Then, the mixture was heated at 120 °C for 3 h and cooled to room temperature. The as-obtained products were centrifuged at 7,000 r.p.m. for 3 min and washed with methanol and DMF (1/4 v/v) three times. Finally, the as-prepared UiO-66-NH 2 was dried under vacuum at 65 °C for further use.

Preparation of core–shells PdCl 2 /UiO-66-NH 2 @SiO 2 and UiO-66-NH 2 @SiO 2 . The as-prepared PdCl 2 /UiO-66-NH 2 (60 ml, 1 mg ml−1) was first dissolved in a mixed solution that contained ethyl alcohol (6 ml), cetyltrimethyl ammonium bromide (160 mg) and NaOH solution (0.3 ml, 2 M) under ultrasonication for 0.5 h.

File: paragraphs/10.1038_s41929-020-0427-z.txt
Methods Catalyst preparation. Commercial γ-alumina (99.97%, Alfa Aesar) was activated by pre-reduction flowing of 10% H 2 :N 2 at 350 ºC for 1 h to create coordinatively unsaturated Al3+ penta sites (rAl 2 O 3 ). The amounts of precious metal and ceria were 1 wt% and 10 wt%, respectively. A Ce(NO 3 ) 3 ·6H 2 O (99.99%, Kanto chemical) with the amount of 38 mg was homogeneously dissolved in 5 ml of deionized water with stirring. The rAl 2 O 3 (133.5 mg) was introduced into the cerium precursor solution, and then the solution was continuously stirred at room temperature for 1 h (CeO 2 –rAl 2 O 3 ). The solution was then heated to the target impregnation temperature (40, 60, 80 or 90 ºC). In the case of the Pt catalysts, 4 mg of H 2 PtCl 6 ·6H 2 O (≤100%, Sigma-Aldrich) was homogeneously dissolved in 5 ml of deionized water, and then the Pt precursor solution was put into the CeO 2 –rAl 2 O 3 solution with stirring. The solution was evaporated completely. The resulting powder was dried overnight at 80 ºC, and the dried powder was calcined in static air at 500 ºC for 5 h. Finally, the calcined powder was reduced in 10% H 2 :N 2 at 500 ºC for 2 h, producing the Pt/CeO 2 –rAl 2 O 3 catalyst. For the Pd or Rh catalysts, H 2 PdCl 4 or H 2 RhCl 5 solution was prepared with a 2:1 molar ratio of HCl to PdCl 2 (99%, Sigma-Aldrich) or RhCl 3 ·xH 2 O (99.98%, Sigma-Aldrich). The other procedures were the same as those for Pt/CeO 2 –rAl 2 O 3 , resulting in Pd/CeO 2 –rAl 2 O 3 or Rh/CeO 2 –rAl 2 O 3 . For the M/CeO 2 –Al 2 O 3 (M/CA) catalysts, ceria and precious metal were sequentially impregnated onto fresh γ-alumina. For the M/rAl 2 O 3 (M/rA) catalysts, precious metal was impregnated onto activated γ-alumina without ceria impregnation. Metal impregnation was performed at 40 ºC for both the M/CA and M/rA catalysts. The other procedures were the same as those for the M/CeO 2 –rAl 2 O 3 catalysts.

File: paragraphs/10.1038_s41929-020-0431-3.txt
Methods Catalyst synthesis. The NC support was prepared via a two-step synthesis, comprising the oxidative polymerization of aniline and a subsequent carbonization step42. Aniline (50 mmol, Acros, 99.5%) was dissolved in deionized water (40 cm3, pH 0.4; adjusted by hydrochloric acid, 1.25 M, Sigma-Aldrich, >37%), cooled to 277 K and subsequently added to a precooled solution (277 K) of ammonium persulfate (100 mmol, Acros, 98%) in deionized water (20 cm3) under vigorous stirring, using a magnetic stirring bar. Subsequently, the polyaniline slurry was kept for 24 h at room temperature without stirring, followed by filtering and washing with water (~0.75 l g−1). The formed polyaniline was dried in static air at 393 K for 12 h and carbonized at 1,073 K in N 2 atmosphere for 1 h with a heating rate of 5 K min−1. The obtained NC was ground and sieved into particles with a size of 0.4–0.6 mm. Commercial AC (Norit ROX 0.8) was immersed in aqua regia at room temperature to remove metal impurities. After filtration and thorough washing with deionized water (2 l g−1), the material was dried in static air at 393 K for 12 h and subsequently ground and sieved into particles with a size of 0.4–0.6 mm. All metal-based catalysts were prepared via an incipient wetness impregnation method (nominal metal loading of 1 wt%). Accordingly, a solution of the respective metal precursor, H 2 PtCl 6 (ABCR, 99.9%, 40.0 wt% Pt) and HAuCl 4 ∙xH 2 O (ABCR, 99.9%, 49.5 wt% Au) in water (1.5 cm3 g−1) or aqua regia (1.5 cm3 g−1), was added dropwise to the carbon carriers under continuous magnetic stirring for 2 h. Subsequently, all samples were dried at 473 K (static air, 16 h, heating rate = 5 K min−1) prior to thermal activation at higher temperatures, as indicated in the respective sample code (T act = 473–1,073 K, 16 h, N 2 for T act > 473 K, heating rate = 5 K min−1), yielding three series of Pt catalysts: (1) Pt/NC-w-T act , (2) Pt/AC-w-T act and (3) Pt/AC-a-T act . The reference gold single-atom catalysts, Au/NC and Au/AC, and the graphene- confined ruthenium-based system (Ru/NC) were obtained via thermal activation at 473 K (16 h, static air) and 1,073 K (16 h, N 2 atmosphere), respectively, using aqua regia as the impregnation solvent9,25. The sulfur modified Au–S/AC catalyst (1 wt% Au) was prepared according to a patented protocol43. Accordingly, an aqueous solution of HAuCl 4 ∙xH 2 O (0.1 cm3 mg−1) was added to an aqueous solution of ammonium thiosulphate (0.03 cm3 mg−1, Sigma-Aldrich, 98%). The resulting mixture was further diluted (1.5 cm3 g−1), added dropwise to the AC support under continuous magnetic stirring and dried (Tact = 378 K, 16 h, static air)

File: paragraphs/10.1038_s41929-020-0445-x.txt
Synthesis and characterization. Following the promising compu­ tational results, we synthesized ultralow­loading Pt­doped TiO 2 nanoparticles. At 0.04 wt%, Pt single atoms, dimers, trimers and some small clusters are dominant (Fig. 2 and Supplementary Figs. 8 and 9). By contrast, Pt nanoparticles (>0.5 nm) are only occasion­ ally seen. Increasing the Pt loading to 1 wt% makes Pt nanoparticles prevalent (Fig. 2b) due to aggregation of Pt during synthesis and pre­treatment. Figure 2c shows the k2­weighted extended in situ X­ray absorp­ tion fine structure (EXAFS) spectra of two reduced Pt/TiO 2 cata­ lysts and Pt standards. The scattering from the nearest­neighbour Pt atoms in the Pt foil gives rise to two peaks at 2.3 and 2.9 Å, whereas the scattering from the first­shell O atoms leads to the peak at below 2 Å owing to the shorter Pt–O bond distance in α­PtO 2 . In addi­ tion to the first shell, the EXAFS spectrum of α­PtO 2 shows two additional peaks at 2.7 and 3.3 Å, which can be assigned to the near­ est Pt and the second­shell O. The spectra of Pt/TiO 2 samples were collected after reducing the catalysts in situ at 250 °C, to ensure that all PtO x nanoparticles were reduced. The peak at 1.86 Å (Fig. 2c) is assigned to the bonds between Pt atoms and the TiO 2 surface. The decreasing peak upon reduction (Supplementary Fig. 10) suggests that the Pt–O coordination contributes at least partially to the peak. For the lowest loading, the absence of the first­shell Pt–Pt contri­ bution and the second­shell Pt–O contribution at >2.3 Å in the R space of the spectrum further confirms the absence of Pt nanopar­ ticles. The X­ray absorption near edge structure (XANES) spectrum (Supplementary Fig. 11; Pt L 3 edge) shows an intense white­line peak, suggesting that the highly dispersed Pt is cationic. This was also supported by XPS findings that the Pt remains in the oxidized state at 1.5 torr H 2 and 250 °C (Supplementary Fig.13). Infrared (IR) spectroscopy of CO on supported metal catalysts has been used widely to identify specific surface metal sites27. Here we show that Fourier­transform IR spectroscopy (FTIR) with CO as a probe molecule can differentiate Pt single atoms and nanoparticles. The FTIR spectra of adsorbed CO on Pt/TiO 2 with different loadings exhibit two CO adsorption (on Pt) bands centred at 2,118 cm−1 and 2,060 to 2,089 cm−1, as shown in Fig. 2d. The peak at 2,118 cm−1 is assigned to CO adsorbed on isolated Ptδ+ atoms, according to pre­ vious works27,28. The bands below 2,100 cm−1 are assigned to CO adsorbed on well­coordinated (~2,080 cm−1) and under­coordinated

Catalyst synthesis. For the synthesis, 2 g of anatase TiO 2 (5 nm nanoparticles from US Research Nanomaterials, stock no. US3838) was suspended in 200 ml aqueous solution at a pH of 2 (buffered by 1 M HCl). Then 100 ml H 2 PtCl 6 aqueous solution (pH of 2) was slowly added into the suspended TiO 2 solution. After 1 h of ageing and filtration, the solid paste was dried in a vacuum furnace at room temperature overnight and further dried in an air oven at 110 °C overnight. The catalyst was further calcined in a quartz tubular reactor at 250 °C with flowing air, and then reduced at 250 °C with 10% H 2 –He mixture.

File: paragraphs/10.1038_s41929-020-0481-6.txt
Methods Synthesis of catalysts. γ-Al 2 O 3 (1 g) was dispersed in 20 ml ethanol. A 1.25 ml dark brown solution of RuCl 3 (40 μmol ml–1) in water was then added dropwise to the dispersion. The mixture was stirred at room temperature for 3 h, then centrifuged and redispersed in 30 ml H 2 O. NaOH (1 M) or NH 3 ·H 2 O (30%) was added dropwise to adjust the pH value to ~9–10. The mixture was kept stirring for another 20 h at room temperature. The mixture was then centrifuged and washed with 50 ml water and ethanol three times before dried under vacuum at 60 °C overnight. The as-obtained samples were denoted as Ru(Na)/Al 2 O 3 and Ru(H)/Al 2 O 3 , respectively (Ru(Na) and Ru(H)). The ruthenium contents were determined by inductively coupled plasma mass spectrometry (ICP-MS ×7,700) to be 0.45 wt% and 0.43 wt% in Ru(Na) and Ru(H), respectively. The sodium content was determined by XRF S8 Tiger. No reliable sodium signal was detected on Ru(H). For Ru(Na), the sodium content was 1.2 wt%, ~1.7 sodium ions per nm–2. Ru(OH) 3 was prepared by deposition of RuCl 3 in H 2 O and dried under vacuum at 80 °C overnight50.

File: paragraphs/10.1038_s41929-021-00605-1.txt
Methods Preparation of photocatalysts. Unless otherwise stated, the purities of all reagents for photocatalyst preparation and for photoelectrochemical measurements are above the analytical grade. The pristine PCN and PCN_Na15 were prepared according to the reported methods19. The Sb-SAPCs were prepared by a bottom-up method as follows: a certain amount of NaSbF 6 (HuNan HuaJing Powdery Material, 0.5 mmol, 1 mmol, 3, 5, 10, 15 and 20 mmol) was dissolved in 30 ml of ethanol under sonication for 60 min at 60 °C, followed by adding 4 g melamine (Wako Pure Chemical Industries). The solvent in the solution was removed by combination of rotatory evaporator and vacuum oven. The obtained white powder was transferred into a tube furnace. To ensure that oxygen was not present during thermal treatment, the tube furnace was first vacuumed to <1 torr before switching on the N 2 gas flow. This process was repeated three times, and then 50 ml min−1 N 2 gas flow was maintained for 30 min before heat treatment. During the synthesis process (including heating and cooling), the system was pressurized by N 2 flow so that oxygen could not influence the synthesis. The temperature of the furnace was increased from 25 °C to 560 °C at a ramp rate of 2 °C min−1 in N 2 atmosphere then kept at 560 °C for 4 h. After heat treatment, the furnace was cooled down naturally to 25 °C lasting for at least 8 h with continuous N 2 flowing.

File: paragraphs/10.1038_s41929-021-00609-x.txt
Methods Catalyst preparation. For the synthesis of ZIF-8, 2.879 g of Zn(NO 3 ) 2 ·6H 2 O and 3.080 g of 2-methylimidazole were each dissolved in 75 ml methanol. Subsequently, the two solutions were mixed with vigorous stirring for 5 min at room temperature. Then, the as-obtained mixed solution was transferred to a sealed container and placed into a constant-temperature oven at 35 °C for 2 h. Finally, the as-obtained ZIF-8 was centrifuged, washed with methanol and dried at 80 °C for 12 h. For the synthesis of Fe/ZIF-8@PZM, 160 mg of bis(4-aminophenyl) ether and 80 mg of phosphonitrilic chloride trimer were dissolved in 50 ml methanol. Then, 200 mg of the as-obtained ZIF-8 was dispersed in 10 ml of methanol, followed by mixing homogeneously with 1 ml of 10 mg ml–1 Fe(NO 3 ) 3 ·9H 2 O methanol solution. This was added to the above solution with stirring for 10 min. Subsequently, a mixture of 4 ml triethylamine and 25 ml methanol was slowly added into the above suspension, followed by stirring at 40 °C for 4 h. Finally, the as-obtained Fe/ ZIF-8@PZM was collected, washed and dried. ZIF-8@PZM was prepared with the same synthesis procedure as for Fe/ZIF-8@PZM except that Fe(NO 3 ) 3 ·9H 2 O was not added. Fe/ZIF-8 was prepared with the same synthesis procedure as for Fe/ZIF-8@PZM except that bis(4-aminophenyl) ether, phosphonitrilic chloride trimer and triethylamine were not added. The as-obtained powder of Fe/ZIF-8@ PZM was placed in a quartz boat and then kept at 950 °C for 3 h in a tube furnace with a heating rate of 5 °C min–1 under a flowing nitrogen atmosphere. The same treatment conditions were used for the Fe/ZIF-8 and ZIF-8@PZM powder samples. When these samples cooled to room temperature, the as-obtained FeN 3 P-SAzyme, FeN 4 -SAzyme and NP-C samples were each collected, without any treatment, for further use.

File: paragraphs/10.1038_s41929-021-00621-1.txt
Methods Catalyst preparation. All the chemicals were purchased from Sigma-Aldrich and used without further purification. CeO 2 nanorods were prepared according to a procedure reported elsewhere35,36. The synthesis scheme is depicted in Supplementary Fig. 1a. In brief, 25 g of NaOH (reagent grade ≥98%) was dissolved in 30 ml of demineralized water. A solution of 2.17 g of Ce(NO 3 )∙6H 2 O (99% purity) in 5 ml of demineralized water was prepared. Subsequently, the two solutions were poured together, and the obtained slurry was stirred at room temperature for 1 h. Next, the volume was increased to ~100 ml by adding demineralized water and the slurry was transferred into a 125 ml Teflon liner. This liner was then sealed in a stainless-steel autoclave, which was placed in an oven for 24 h at 100 °C. After cooling in a water bath, the obtained precipitate was washed with five cycles of centrifugation, decantation and redispersion until a pH of ~7–8 was obtained. The resulting solid was dried in a vacuum oven for 2 h at 80 °C and then calcined in air at 500 °C. Subsequently, a Pd wet impregnation of CeO 2 nanorods using Pd(NO 3 )∙2H 2 O as the Pd precursor was performed. An appropriate amount of Pd salt was dissolved in demineralized water (10 ml) and poured onto the calcined CeO 2 powder. The resulting mixture was vigorously stirred for 30 min at room temperature and then slowly heated to evaporate the water without boiling. The obtained solid was dried overnight at 110 °C and subsequently calcined in air at 300 °C. The calcined samples were denoted as 1PdRods and 5PdRods, depending on the intended Pd loading. The FSP synthesis was performed using a commercial TETHIS NPS10 apparatus. The principal scheme of the synthesis set-up can be found in Supplementary Fig. 1b. The precursor solution was prepared by dissolving Ce(acac)∙H 2 O (99.9% purity) and Pd(acac) 2 ∙H 2 O (99% purity) salts (acac, acetylacetone) in glacial acetic acid (99.7% purity), which gave rise to a 0.1 M Ce precursor solution, and the Pd molarity was varied to target a particular Pd loading. To increase the solubility of the salts, the solution was heated slightly to ~50 °C and stirred for 0.5 h. The fully transparent solution was then transferred into the syringe of the FSP set-up. The solution was injected at a feed rate of 5 ml min−1 into the methane/oxygen flame (1.5 l min−1 of methane and 3.0 l min−1 of oxygen). An oxygen flow of 5.0 l min−1 was used for the dispersion of the solution, which gave rise to an overpressure at the nozzle of ~2.5 bar. On pyrolysis in the flame, the NPs were formed and deposited on the quartz fibre filter in the upper part of the set-up (Supplementary Fig. 1). The powders collected from the filter were denoted as 1PdFSP and 5PdFSP, depending on the intended Pd loading.

The FSP synthesis was performed using a commercial TETHIS NPS10 apparatus. The principal scheme of the synthesis set-up can be found in Supplementary Fig. 1b. The precursor solution was prepared by dissolving Ce(acac)∙H2O (99.9% purity) and Pd(acac)2∙H2O (99% purity) salts (acac, acetylacetone) in glacial acetic acid (99.7% purity), which gave rise to a 0.1 M Ce precursor solution, and the Pd molarity was varied to target a particular Pd loading. To increase the solubility of the salts, the solution was heated slightly to ~50 °C and stirred for 0.5 h. The fully transparent solution was then transferred into the syringe of the FSP set-up. The solution was injected at a feed rate of 5 ml min−1 into the methane/oxygen flame (1.5 l min−1 of methane and 3.0 l min−1 of oxygen). An oxygen flow of 5.0 l min−1 was used for the dispersion of the solution, which gave rise to an overpressure at the nozzle of ~2.5 bar. On pyrolysis in the flame, the NPs were formed and deposited on the quartz fibre filter in the upper part of the set-up (Supplementary Fig. 1). The powders collected from the filter were denoted as 1PdFSP and 5PdFSP, depending on the intended Pd loading.

File: paragraphs/10.1038_s41929-021-00637-7.txt
Methods Catalyst preparation. A solution of Zn(NO 3 ) 2 ·6H 2 O (5.58 g) in 150 ml methanol was added to a solution of 2-methylimidazole (6.16 g) in 150 ml methanol. After stirring at room temperature for 24 h, the obtained ZIF-8 precipitates were collected by centrifugation and dried in vacuum at 80 °C. Subsequently, the obtained ZIF-8 (600 mg) powder was dispersed in 100 ml methanol to which was added a methanol solution of iridium(iv) chloride (1 mg ml−1, 7.08 ml). To this iridium-containing solution was added a mixture of 4,4′-sulfonyldiphenol (800 mg) and phosphonitrilic chloride trimer (375 mg) in 250 ml methanol. After vigorous stirring for 15 min, 3 ml triethylamine was added. The resulting mixture was stirred for 15 h, and the as-obtained ZIF-8/Ir@PZS precipitates were separated by centrifugation and dried in vacuum at 80 °C. The as-obtained ZIF-8/Ir@PZS was placed in a quartz boat and then maintained at 950 °C for 3 h in a tube furnace with a heating rate of 5 °C min−1 under a flowing argon atmosphere. After allowing it to cool to room temperature, the as-prepared sample of Ir-SA was collected and used without further treatment.

File: paragraphs/10.1038_s41929-021-00680-4.txt
Methods Catalyst preparation. The initial experiments to investigate the role of atom-trapped Pt were performed with the commercial ceria (Solvay-Rhodia HS 5, also referred to as HSA ceria since it has a higher surface area than the ceria prepared by calcination of Ce(NO 3 ) 3 , which was used for the Pd–Pt catalysts). To prepare engineered CeO 2 , tetraamineplatinum nitrate solution was impregnated onto CeO 2 powder by conventional wet impregnation, followed by drying at 120 °C for 12 h. The powder was then calcined at 800 °C for 10 h in flowing air. The obtained materials were denoted as 1Pt@CeO 2 and 3Pt@CeO 2 , corresponding to the Pt loadings of 1 and 3 wt.%, respectively. The high temperature treatment causes a drop in BET surface area, from 135 m2 g−1 for the as-received ceria to 60 m2 g−1 for the pure ceria (PS ceria), 78 m2 g−1 for 1Pt@CeO 2 and 100 m2 g−1 for the 3Pt@CeO 2 sample. The Pt interacts strongly with the ceria surface, pinning defect sites and slowing the rate of ceria sintering26,35. The nucleation and growth of Pt on PS CeO 2 support (precalcined at 800 °C in air for 10 h) and the 1Pt@CeO 2 (subjected to a similar thermal treatment) helped identify the role of trapped Pt atoms during catalyst preparation. An appropriate amount of tetraamineplatinum nitrate (Pt(NH 3 ) 4 (NO 3 ) 2 ) was added to each support followed by drying at 120 °C for 12 h and calcination at 500 °C for 4 h in air. The total Pt loading for each catalyst was 3 wt.% Pt and the samples were denoted as 3 wt.%Pt/PS ceria and 2Pt/1Pt@CeO 2 . For the methane oxidation study, we used ceria powder prepared in the laboratory via decomposition of Ce(NO 3 ) 3 , as described in our previous work26. This ceria powder has a BET surface area of 85 m2 g−1 as prepared. To prepare the engineered catalyst support, we used 2 wt.% Pt via impregnation, drying in air, calcination at 500 °C following by ageing in air at 800 °C for 10 h. This catalyst support is denoted as 2Pt@CeO 2 . Palladium nitrate (1.09 wt.% Pd) was deposited on the 2Pt@CeO 2 by wet impregnation, followed by drying at 120 °C for 12 h and calcining at 500 °C for 4 h in air. The catalyst was denoted as 1Pd/2Pt@CeO 2 . To provide a comparison, we also prepared two reference samples of 1Pd/CeO 2 (1.09 wt.%Pd) and (1Pd + 2Pt)/CeO 2 containing the same loading of metal as the 1Pd/2Pt@CeO 2 . For the reference (1Pd + 2Pt)/CeO 2 catalyst (BET surface area 64 m2 g−1), the palladium(II) nitrate solution was impregnated onto the CeO 2 first, then dried at 120 °C in air for 12 h. After calcination at 500 °C in air for 4 h, tetraamineplatinum nitrate (2 wt.% Pt) was impregnated onto the material progressively, followed by drying at 120 °C for 12 h in air and calcining at 500 °C for 4 h in air. The reference 1Pd/CeO 2 (1.09 wt.%Pd) sample was prepared by impregnating appropriate amount of palladium(II) nitrate solution onto the CeO 2 . Then, the sample was obtained after drying at 120 °C in air for 12 h and calcining at 500 °C in air for 4 h. The morphological properties of this set of catalysts are shown in Supplementary Table 1.

File: paragraphs/10.1038_s41929-021-00700-3.txt
Synthesis of Ir/SiO 2 , IrO 2 and Ir/MgO-NP. Silica-supported Ir nanoparticles were prepared as a reference according to a previously reported method50. Iridium oxide materials were synthesized via a modified chlorine-free Adams fusion method44,67. MgO-NP-supported Ir single site catalysts were prepared as follows. To MgO-NP (200 mg; see the first step in the preparation of the MgO(111) nanosheet support (Synthesis of the support)) in pentane (20 ml) in a 50 ml Schlenk flask was added Ir(COD)(acac) (0.4 mg) dissolved in pentane (2 ml) with stirring. The resulting suspension was stirred for 3 h at room temperature. After solvent removal, the material was washed with pentane, dried under a high vacuum (10–5 mbar) and calcined using the same protocol as for Ir/MgO-cal. The thus-obtained light-yellow powder was denoted as Ir/MgO-NP.

Methods Synthesis of the support. Mg(NO 3 ) 2 ·6H 2 O (99.97% metals basis, Alfa Aesar) and Na 2 CO 3 were purchased and used as received. Deionized water was further purified using a Merck Millipore Synergy Ultrapure Water System and had a resistivity of 18.2 MΩ cm at 25 °C. The well-defined single-crystalline MgO(111) nanosheets as the support were prepared according to a previously reported procedure28. A Na 2 CO 3 aqueous solution (100 ml, 0.5 M) was rapidly added into 400 ml of a Mg(NO 3 ) 2 aqueous solution (0.125 M) under vigorous stirring at room temperature. After 10 min, the precipitation was collected via filtration, washed with deionized water and ethanol, and then dried under a reduced pressure. The yielded white powder was transferred into an alumina crucible and calcined at 500 °C (the ramping rate was controlled at 2 °C min–1) for 2 h under an air atmosphere. The MgO product was added into deionized water (1 mg ml–1) under stirring at room temperature. After 1 h, the product was collected via filtration and dried under a reduced pressure. the Mg(OH) 2 product was heated to 600 °C for 12 h under a high vacuum. During both the ramping and heating processes, the reactor was evacuated with pressure lower than 10–5 mbar. The ramping rate was 1 °C min–1. The final product was collected and stored in an argon-filled glove box, denoted as MgO-NS and used as the support.

Results Synthesis and characterization. Single-crystalline MgO(111) nanosheets were prepared according to a recently reported proce- dure28; they are ultrathin and preferentially oriented, with only (111) facets exposed. These MgO(111) nanosheets offer well-defined sur- face sites, namely three-coordinated –O2– anions and isolated –OH groups (2Mg–OH nm–2), and are thus ideally suited to serve as a support for SOMC. The nanosheets were contacted with Ir(COD) (acac) (COD, cyclooctadiene; acac, acetylacetonate) in pentane for three hours. The consumption of Mg–OH (3,573 cm−1), together with the appearance of bridging –O–H (3,513 and 3,374 cm−1) and C–H (3,080–2,840 cm−1) stretches according to infrared spectros- copy (Fig. 1b and Supplementary Fig. 1) supports an anchoring process via grafting (Fig. 1a). On grafting, the C=O stretch of the acac ligands shifted from 1,565 to 1618 cm−1, which is consistent with the transfer of the ligand from iridium to magnesium. In fact,

Synthesis of iridium complexes as homogeneous catalysts. Ir(O,O-acac) 2 (C-acac) (H 2 O) was synthesized according to refs. 36,65,66 with a slight change. In a round-bottom flask equipped with a reflex condenser, 1 g of IrCl 3 ·H 2 O x , 1 g of NaHCO 3 and 10 ml of acetylacetone were added. The mixture was heated to 135 °C under N 2 and allowed to reflux for 48 h. After cooling to room temperature, a yellow precipitate was collected by filtration and washed with acetylacetone and dichloromethane (~75 %yield). The yellow solid was dissolved in H 2 O under vigorous stirring and used as a concentrated solution for the synthesis of Ir(O,O-acac) 2 (C-acac)(py). 1H NMR (D 2 O): δ = 5.58 (s, 2H, CH), 5.46 (s, 1H, CH), 1.99 (s, 12H, CH 3 ). 13C NMR (D 2 O + CD 3 OD): δ = 217.8 (s, C-acac, C=O), 187.9 (s, O-acac, C=O), 104.4 (s, O-acac, CH), 49.9 (s, C-acac, CH), 33.1 (s, C-acac, CH 3 ), 28.1 (s, O-acac, CH 3 ). Ir(O,O-acac) 2 (C-acac)(py) was synthesized as follows. A concentrated water solution of Ir(O,O-acac) 2 (C-acac)(H 2 O) that contained 200 mg of the above complex was mixed with 20 ml of CHCl 3 and 2 ml of pyridine. The mixture was stirred and heated at 60 °C overnight. The solvent was removed under vacuum to give a quantitative yield of Ir(O,O-acac) 2 (C-acac)(py). 1H NMR (CD 3 Cl): δ = 8.26 (m, 2H, py), 7.83 (m, 1H, py), 7.34 (m, 2H, py), 5.29 (s, 2H, CH), 5.27 (s, 1H, CH), 1.92 (s, 12H, CH 3 ). 13C NMR (CD 3 Cl): δ = 213.5 (s, C-acac, C=O), 185.1 (s, O-acac, C=O), 149.8 (s, py), 138.4 (s, py), 125.1 (s, py), 103.1 (s, O-acac, CH), 40.2 (s, C-acac, CH), 31.9 (s, C-acac, CH 3 ), 27.6 (s, O-acac, CH 3 ). Ir(O,O-acac) 2 (Ph)(py) was formed by heating Ir(O,O-acac) 2 (C-acac)(py) with benzene at 180 °C in an airtight Fisher-Porter reactor. The complex was converted into Ir(O,O-acac) 2 (Ph)(py). 1H NMR (CD 3 Cl): δ = 8.52 (m, 2H, py), 7.83 (m, 1H, py), 7.41 (m, 2H, py), 6.99 (m, 5H, Ph), 5.14 (s, 2H, CH), 1.80 (s, 12H, CH 3 ). 13C NMR (CD 3 Cl): δ = 184.6 (s, O-acac, C=O), 149.7 (s, py), 137.7 (s, py), 125.1 (s, py), 137.3 (s, Ph), 135.9 (s, Ph), 125.4 (s, Ph), 122.9 (s, Ph), 103.3 (s, O-acac, CH), 27.2 (s, O-acac, CH 3 ).

Synthesis of Ir-based catalysts. (Acetylacetonato)(1,5-cyclooctadiene)iridium(I) was purchased from Sigma-Aldrich and used as received. Pentane was dried using an MBraun solvent purification system (SPS 800), and stored in the presence of 4 Å molecule sieves in a glove box. Synthetic air and H 2 were purified over activated 4 Å molecular sieves. All the experiments (support handling, material synthesis, storage and regular characterization) were performed under a N 2 or Ar atmosphere in an MBraun UNIlab glove box (water and oxygen levels were kept below 0.1 ppm) or standard Schlenk techniques. Elemental analyses were performed by Mikroanalytisches Labor Pascher. To MgO-NS (200 mg) dispersed in pentane (20 ml) in a 50 ml Schlenk flask was added a solution of Ir(COD)(acac) (4.15 mg) in pentane (2 ml) under stirring. The resulting suspension was stirred for 3 h at room temperature. After removing the solvent in vacuo, the resulting material was washed with pentane and dried under a high vacuum (10–5 mbar) to give Ir(COD)(acac)/MgO (elemental analysis, Ir, 0.9%; Ir:C ≈ 1:15). The 0.1 wt% sample was prepared in the same manner using 0.4 mg of Ir(COD)(acac). Ir(COD)(acac)/MgO was added to a tubular glass flow reactor supported by a frit. The reactor was heated, ramping at 1 °C min–1 to 400 °C and kept at 400 °C for 12 h under a steady flow of synthetic air. After cooling down to room temperature, the reactor was evacuated under a high vacuum to yield a light-yellow powder and denoted as Ir/MgO-cal (elemental analysis, Ir, 0.9%).

Synthesis of iridium complexes as homogeneous catalysts. Ir(O,O-acac)2(C-acac) (H2O) was synthesized according to refs. 36,65,66 with a slight change. In a round-bottom flask equipped with a reflex condenser, 1 g of IrCl3·H2Ox, 1 g of NaHCO3 and 10 ml of acetylacetone were added. The mixture was heated to 135 °C under N2 and allowed to reflux for 48 h. After cooling to room temperature, a yellow precipitate was collected by filtration and washed with acetylacetone and dichloromethane (~75 %yield). The yellow solid was dissolved in H2O under vigorous stirring and used as a concentrated solution for the synthesis of Ir(O,O-acac)2(C-acac)(py). 1H NMR (D2O): δ = 5.58 (s, 2H, CH), 5.46 (s, 1H, CH),  1.99 (s, 12H, CH3). 13C NMR (D2O + CD3OD): δ = 217.8 (s, C-acac, C=O), 187.9 (s, O-acac, C=O), 104.4 (s, O-acac, CH), 49.9 (s, C-acac, CH), 33.1 (s, C-acac, CH3), 28.1 (s, O-acac, CH3). Ir(O,O-acac)2(C-acac)(py) was synthesized as follows. A concentrated water solution of Ir(O,O-acac)2(C-acac)(H2O) that contained 200 mg of the above complex was mixed with 20 ml of CHCl3 and 2 ml of pyridine. The mixture was stirred and heated at 60 °C overnight. The solvent was removed under vacuum to give a quantitative yield of Ir(O,O-acac)2(C-acac)(py). 1H NMR (CD3Cl): δ = 8.26 (m, 2H, py), 7.83 (m, 1H, py), 7.34 (m, 2H, py), 5.29 (s, 2H, CH), 5.27 (s, 1H, CH), 1.92 (s, 12H, CH3). 13C NMR (CD3Cl): δ = 213.5 (s, C-acac, C=O), 185.1 (s, O-acac, C=O), 149.8 (s, py), 138.4 (s, py), 125.1 (s, py), 103.1 (s, O-acac, CH), 40.2 (s, C-acac, CH), 31.9 (s, C-acac, CH3), 27.6 (s, O-acac, CH3). Ir(O,O-acac)2(Ph)(py) was formed by heating Ir(O,O-acac)2(C-acac)(py) with benzene at 180 °C in an airtight Fisher-Porter reactor. The complex was converted into Ir(O,O-acac)2(Ph)(py). 1H NMR (CD3Cl): δ = 8.52 (m, 2H, py), 7.83 (m, 1H,  py), 7.41 (m, 2H, py), 6.99 (m, 5H, Ph), 5.14 (s, 2H, CH), 1.80 (s, 12H, CH3). 13C NMR (CD3Cl): δ = 184.6 (s, O-acac, C=O), 149.7 (s, py), 137.7 (s, py), 125.1 (s, py), 137.3 (s, Ph), 135.9 (s, Ph), 125.4 (s, Ph), 122.9 (s, Ph), 103.3 (s, O-acac, CH), 27.2 (s, O-acac, CH3).  Synthesis of Ir/SiO2, IrO2 and Ir/MgO-NP. Silica-supported Ir nanoparticles were prepared as a reference according to a previously reported method50. Iridium oxide materials were synthesized via a modified chlorine-free Adams fusion method44,67. MgO-NP-supported Ir single site catalysts were prepared as follows. To MgO-NP (200 mg; see the first step in the preparation of the MgO(111) nanosheet support (Synthesis of the support)) in pentane (20 ml) in a 50 ml Schlenk flask was added Ir(COD)(acac) (0.4 mg) dissolved in pentane (2 ml) with stirring. The resulting suspension was stirred for 3 h at room temperature. After solvent removal, the material was washed with pentane, dried under a high vacuum (10–5 mbar) and calcined using the same protocol as for Ir/MgO-cal. The thus-obtained light-yellow powder was denoted as Ir/MgO-NP.
