Repository: aobozhang2025/Data_Processing

File: paragraphs/10.1038_s41929-021-00703-0.txt
Methods Preparation of α-MnO 2 nanofibres. In a typical procedure for synthesizing α-MnO 2 nanofibres, 0.02 mol of MnSO 4 ‧ 5H 2 O (analytical reagent, AR), 0.02 mol of (NH 4 ) 2 S 2 O 8 (AR) and 0.06 mol of K 2 SO 4 (AR) were dissolved in 70 ml H 2 O. After vigorous stirring for 1 h, the mixture was transferred to an autoclave and heated at 140 °C for 12 h. After cooling to room temperature, the as-obtained dark brown powders were washed five times with deionized water, separated via vacuum filtration and dried overnight in an oven at 80 °C.

Preparation of the Ru/MnO 2 nanofibres. In a typical procedure, 1.15 mmol of MnO 2 nanofibres were dispersed in 20 ml H 2 O and sonicated for 30 min. A certain amount of RuCl 3 ‧ xH 2 O (AR) was dissolved in 20 ml of H 2 O. The RuCl 3 solution was injected into the MnO 2 suspension at room temperature under vigorous stirring. The reaction was continued for 12 h. The products were then collected by vacuum filtration and washed several times with deionized water. After drying in an oven at 80 °C, the products obtained were further annealed at 200 °C for 1 h in air. RuCl 3 concentrations of 2.41, 4.82 and 19.28 mmol l−1 were used for 4Ru/MnO 2 , 6Ru/MnO 2 and 12Ru/MnO 2 , respectively, with accurate Ru percentages at 3.8, 5.8 and 11.6 (determined by ICP-OES analysis).

Preparation of the homemade RuO 2 . In a typical procedure, 0.75 g RuCl 3 ‧ xH 2 O (AR) was dissolved in a 140 ml mixed solution containing H 2 O and methanol solution (v/v = 1:1). Then 1 M KOH was injected into the RuCl 3 solution to control the pH at approximately 7. After stirring for 1 h, the precipitate was collected via centrifugation and washed five times in a water and ethanol (v/v = 1:1) solution. After drying overnight at 80 °C, the black powder obtained was annealed at 500 °C for 5 h in air.

File: paragraphs/10.1038_s41929-021-00705-y.txt
Synthesis of CoPc/CNT. CoPc/CNT was synthesized following an analogous protocol reported in the literature73. CoPc (1 mg) was mixed with 30 mg of a multiwall CNT in 30 ml dimethylformamide solution and stirred for 24 h. The suspension became transparent. The final suspension was washed using EtOH and H 2 O within a centrifuge to remove the dimethylformamide, and after that was freeze-dried to give the final catalyst.

Synthesis. The polyaniline-derived NiNC catalyst is identical to that reported in our previous studies71,72. Aniline (3 ml), NiCl 2 ·6H 2 O (5 g) and ammonium persulfate (5 g) were added to 0.5 l of 1 M HCl and stirred for 1 h. This suspension was then mixed with 0.4 g of a dispersed activated Ketjen 600 carbon black support (washed in HCl for purification and HNO 3 for oxygen doping), stirred for 48 h and then dried in the air at 95 °C for 24 h. The residual solid-state mixture was ball milled with Zr 2 O 3 balls for 20 min. We conducted the pyrolysis protocol in a furnace at 900 °C (ramp of 30 °C min–1) for 1 h under N 2 conditions, followed by acid washing steps (2 M H 2 SO 4 at 90 °C overnight) to remove the excessive Ni particles. We performed heat treatment four times and acid washing three times and the catalyst was obtained after the fourth pyrolysis.

File: paragraphs/10.1038_s41929-021-00729-4.txt
Synthesis of Cu/Al 2 O 3 catalyst. The Cu/Al 2 O 3 catalyst was prepared by a coprecipitation method with NaOH and Na 2 CO 3 as the precipitating agent56. Copper nitrate and aluminium nitrate were dissolved in deionized water, and the precipitating agent was added dropwise into the solution at 60 °C under vigorous stirring. The mixture was aged overnight and filtered, with the precipitate dried at 100 °C for 12 h. The catalyst powders were finally calcined in static air at 450 °C for 4 h. X-ray photoelectron spectroscopy surface analysis and inductively coupled plasma optical emission spectrometry confirmed the absence of residual Na in the catalyst.

File: paragraphs/10.1038_s41929-022-00741-2.txt
Methods Catalyst synthesis. CeO 2 nanorods were synthesized by a hydrothermal method as reported previously24–26. In a typical synthesis, 1.736 g of Ce(NO 3 ) 3 ·6H 2 O (Aldrich, 99.99%) was dissolved in 10 ml of deionized water then added dropwise to a concentrated NaOH solution, forming a mixed solution of Ce(NO 3 ) 3 . The concentrated NaOH solution was prepared by dissolving 19.2 g of NaOH (Aldrich, >98%) in 70 ml of deionized water. Then, the mixed solution of Ce(NO 3 ) 3 was maintained under vigorous stirring for 30 min before being transferred to a Teflon-lined, stainless steel autoclave for hydrothermal treatment at 100 °C for 24 h. Following hydrothermal synthesis, the autoclave was cooled to room temperature. The yellow powder thus obtained was washed with deionized water until its pH became neutral. Finally, the powder was dried at 60 °C in air for 10 h. This sample of CeO 2 nanorod was used as a support in the following preparation of the Rh 1 /CeO 2 catalyst. The Rh 1 /CeO 2 catalyst was prepared by the deposition–precipitation method27. In a typical synthesis, 1.0 g of CeO 2 nanorods was dispersed in 50 ml of deionized water. The mixture was sonicated for 10 min and stirred at 400 r.p.m. for 1 h; at this stage it is termed CeO 2 aqueous dispersion. Then, 5.6 mg of Rh (III) nitrate hydrate (Aldrich, ~36% Rh basis), which provided ~2.0 mg of Rh metal, was weighed and dissolved in 20 ml of deionized water. The prepared Rh salt solution was slowly introduced into the prepared CeO2 aqueous dispersion by syringe pump at a flow rate of 0.2 ml min–1 while the aqueous solution was being stirred, creating an aqueous mixture containing both Rh3+ and CeO2 nanorods. This aqueous mixture of Rh3+ and ceria nanorods was continuously stirred for an additional 3 h. The pH of the mixture was carefully adjusted to 9.5 by gradual introduction of ammonium hydroxide solution (Aldrich, 28%) while the aqueous mixture was being stirred, followed by continuous stirring for an additional 5 h. The aqueous mixture was then centrifuged at 3,000 r.p.m. for 5 min, after which the upper layer was decanted. The solid product thus obtained was dried at 60 °C in an oven overnight and calcined in a muffle furnace at 250 °C for 2 h to obtain the as-synthesized Rh1/CeO2 catalyst. The actual loading of Rh on CeO2 nanorods of the as-synthesized catalyst was measured by inductively coupled plasma–optical emission spectrometry, and was found to be 0.17 wt%. Thus, either 0.17 wt% Rh/CeO2 or Rh1/CeO2 is used interchangeably to denote the as-synthesized catalyst in the following sections.

File: paragraphs/10.1038_s41929-022-00756-9.txt
Methods Synthesis of single Pt atoms on Ru nanoparticles. In a typical synthesis, faceted Ru branched nanoparticles (0.1 mmol)18 and oleylamine (1 mmol, Sigma-Aldrich, 70%) were dispersed in 5.0 ml 1-octadecene (Sigma-Aldrich, 90 %) in a 25 ml two-necked round-bottomed flask. The solution was heated at 180 °C for 30 min under a nitrogen flow. Platinum(II) acetylacetonate (0.025 mmol, Sigma-Aldrich, 97%) was dissolved in 2 ml benzyl ether (Sigma-Aldrich, 98%) and slowly injected into the Ru solution at a rate of 0.2 ml min−1. The reaction was kept at 180 °C for 1 h. The synthesized nanoparticles were purified by precipitation using a mixture of toluene and ethanol and centrifuging at 1,500 r.p.m. for 5 min. The nanoparticles were then loaded on 10 mg Vulcan XC carbon (Fuel Cell Store) in 10 ml hexane and the mixture was stirred overnight. The products were collected by centrifugation and stored in a vial. The carbon-loaded PtRu branched nanoparticles were heated under a 5% hydrogen/nitrogen gas mixture at 200 °C for 2 h. The amount of Pt was analysed by inductively coupled plasma-optical emission spectrometry (ICP-OES) by digesting samples in aqua regia for 1 h at 80 °C.

File: paragraphs/10.1038_s41929-022-00772-9.txt
Methods Synthesis of electrocatalysts. In the first step, commercial ZIF-8 (Basolite Z1200, Sigma Aldrich) as a combined C and N precursor was pyrolysed in a tube furnace at 900 °C for 1 h under flowing nitrogen gas (research grade, BOC Ltd) to obtain a nitrogen-doped carbon framework that contained abundant Zn–N x sites (Zn–NC). A heating rate of 3 K min−1 was used to reach the set temperature of 900 °C. The Zn–NC product was then leached by refluxing in a 2 M H 2 SO 4 solution (95% H 2 SO 4 , Aristar, VWR) for 15–18 h to effectively remove most of the coordinated Zn (□-NC), although these sites are protonated. Leaching Zn–NC under aggressive acid reflux conditions was significantly more effective to remove Zn as compared with acid leaching at room temperature. In the second step, 100 mg of □-NC powder was dispersed in 100 ml of methanol (VWR) that contained 100 mg of Fe(II)Cl 2 ·4H 2 O (99%, Honeywell Fluka). This corresponded to an approximately 22 wt% Fe(II) content in the Fe and □-NC mixture. For the scaled-up synthesis, 700 mg of □-NC was dispersed in 250 ml of methanol that contained 700 mg of Fe(II)Cl 2 ·4H 2 O. This mixture was refluxed for 15–18 h with constant stirring followed by thorough washing in de-ionized water and then overnight leaching in 0.5 M H 2 SO 4 to ensure a complete removal of the physisorbed Fe ions. Afterwards, this iron-coordinated catalyst was subjected to a thorough aqueous washing and was then dried in a vacuum oven overnight at 70 °C. This unactivated catalyst, Fe–NCU, was then mixed with the DCDA (99%, Sigma-Aldrich) in a weight ratio of 2:1 and thoroughly ground for 15 min before it was subjected to the activation step at 900 °C for 1 h under a flow of a 5% H 2 /N 2 gas mixture (BOC Ltd). The temperature ramping rate was 3 K min−1 and the sample was cooled down naturally to room temperature after activation to give final activated catalyst, Fe–NCΔ-DCDA. For single-cell PEMFC tests, □-NC was additionally ball-milled to prepare the Fe–NCΔ-DCDA catalyst. The ball-milling of the dried □-NC powder was carried out at 400 r.p.m. for 2 h prior to the Fe incorporation step by methanol reflux. A control sample, Fe-NCΔ, was prepared by heat treating the Fe–NC under identical conditions, except that no DCDA was added. The Fe–NCΔ-CA variant was obtained by using CA (99%, Sigma-Aldrich) instead of DCDA under otherwise identical activation conditions.

File: paragraphs/10.1038_s41929-022-00783-6.txt
Synthesis of Aza-CMP. A total of 532.5 mg (1.875 mmol) of 1,2,4,5-benzenetetramine tetrahydrochloride in 15 ml of anhydrous DMF and 390 mg (1.25 mmol) of hexaketocyclohexane octahydrate in 5 ml of anhydrous DMF were mixed and refluxed for 48 h under Ar. The resulting dark-brown solid was purified via hot extraction with methanol for 48 h using a Soxhlet extractor, then dried under vacuum at 150 °C for 24 h. Protonation-assisted exfoliation of the as-prepared bulk polymer was performed according to the reported literature18. To summarize, Aza-CMP (100 mg) was dispersed in 100 ml of 12 M HCl, and the suspension was subjected to ultrasonication for 24 h. The mixture was diluted with deionized water and centrifuged at 2,000 r.p.m. for 10 min to separate large aggregates. Exfoliated nanosheets were collected by filter (polytetrafluoroethylene (PTFE), 45 μm) and washed thoroughly with water.

Synthesis of Aza-CMP-Co. Aza-CMP material was modified with Co2+ using cobalt(II) acetate. Aza-CMP (20 mg) was immersed in 10 ml of anhydrous DMF and the suspension stirred for 1 h under an Ar atmosphere, with the gas bubbling through the solution. Next, 85 mg (1.5 eq. with respect to phenanthroline units) of cobalt(II) acetate was dissolved in 10 ml of anhydrous DMF under Ar. The Co solution was slowly added to the suspension under Ar, and the mixture was maintained in a dispersed state by ultrasonication for 8 h at room temperature. The solid was filtered and then washed with DMF, water, methanol and ethanol until the filtrate became colourless. Finally, the product was dried at 80 °C under vacuum conditions. Aza-CMP-Co (exfoliated) was fabricated via the same procedure while replacing the as-prepared bulk Aza-CMP with exfoliated Aza-CMP.

File: paragraphs/10.1038_s41929-022-00796-1.txt
Catalyst synthesis. Details of the synthesis of Fe-doped ZIF-8 can be found elsewhere27,39. In brief, 0.95 mM Zn(NO 3 ) 2 ·6H 2 O and 0.05 mM FeSO 4 ·7H 2 O as metal sources, and 8.21 g of 2-methylimidazole as the organic linker, were mixed with methanol to form Fe-doped ZIF-8. The excess organic linker and metal sources were removed by washing the product three times with absolute ethanol. After drying in a vacuum oven at 80 °C overnight, Fe-doped ZIF-8 precursor was directly heat-treated in Ar gas (99.99% purity) at 1,000 °C for 1 h to derive the final Fe–N–C catalyst. Atomically dispersed Fe atoms were uniformly distributed on the N–C framework without further acid washes. The weight of Fe loading in the final catalyst was around 2.0 wt%. According to our previous work, impregnation of Fe–N–C with an ultralow Pt loading could significantly promote the durability of Fe–N–C, but it did not present a noticeable activity improvement, especially in the kinetic region39. In this follow-up work, ammonia heat treatment was designed to expose more active sites and tailor the properties of the carbon support and the coordination number of single atoms. Secondary Ar pyrolysis after ammonia treatment is designed to stabilize the carbon framework. Thus, Fe-doped ZIF-8 was used as the support for Pt impregnation in this work to simplify heat treatment protocols. Pt(II) acetylacetonate (10 mg) was homogeneously dispersed in 3 ml of ethanol via ultrasonication until the solvent became transparent. In the meantime, 110 mg of 1,10-phenanthroline monohydrate dissolved in 10 ml of ethanol was added to the Pt solution to provide a sufficient nitrogen source for Pt coordination. Around 400 mg of Fe-doped ZIF-8 was added to the above solution to form a uniform suspension. After drying at 60 °C in a vacuum oven overnight, the solid was collected and ball milled (ZrO 2 ball, 350 revolutions per minute (r.p.m.), 4 h) to uniformly distribute Pt and N sources on the Fe-doped ZIF-8 support. The mixed precursors were first treated in NH 3 gas at 900 °C for 15 min and then transferred to an Ar atmosphere at 1,000 °C for 1 h to remove Zn in the precursor and stabilize the whole carbon framework to produce the final catalyst, Pt-Fe-N-C. The Pt and Fe loadings were around 1.7 and 2.0 wt%, respectively. As a reference electrocatalyst, Pt–N–C was prepared from a ZIF-8 support, which was formed by mixing 1 mM Zn(NO 3 ) 2 ·6H 2 O and 8.21 g of 2-methylimidazole in a methanol solvent and following the same collecting and drying protocols as for Fe-doped ZIF-8. Similarly, 10 mg of platinum(II) acetylacetonate was homogeneously dispersed in 3 ml of ethanol via ultrasonication until the solvent became transparent. In the meantime, 110 mg of 1,10-phenanthroline monohydrate dissolved in 10 ml of ethanol was added to the Pt solution to provide a sufficient nitrogen source for Pt coordination. Around 400 mg of ZIF-8 was added to this solution to form a uniform suspension. After drying at 60 °C in a vacuum oven overnight, the solid was collected and ball milled (ZrO 2 ball, 350 r.p.m., 4 h) to uniformly distribute the Pt and N sources on the ZIF-8 support. The mixed precursors were also initially treated in NH 3 gas at 900 °C for 15 min and then transferred into an Ar atmosphere at 1,000 °C for 1 h. The final catalyst, Pt–N–C, had a Pt loading of 2.3 wt%.

File: paragraphs/10.1038_s41929-022-00840-0.txt
Methods Synthesis of CAZ-1. CAZ-1 was synthesized by a co-precipitation method using Na 2 CO 3 as precipitant. First, Cu(NO 3 ) 2 ·3H 2 O (Sigma-Aldrich, 98–103%) and Zr(NO 3 ) 4 ·5H 2 O (Macklin, AR) precursors were weighed according to the metal loading and dissolved together into 100 ml deionized water to make a 0.03 M solution (solution A). An appropriate amount of Na 2 CO 3 was weighed and dissolved in 100 ml deionized water to make a 0.06 M solution (solution B). After dissolution was complete, a peristaltic pump was used to slowly drip the two solutions A and B into another beaker containing 100 ml of deionized water at a rate of 0.3 ml min−1. Throughout the dropping process, the mixture was stirred at 350 rpm while heating at 80 °C. Once the dropping was complete, stirring was stopped and the flocculent precipitate that had formed was aged at 80 °C for 2 h. After ageing, it was cooled to room temperature and washed with deionized water to pH 7, followed by drying in an oven at 80 °C overnight. Finally, the blue solid sample was ground into powder and calcined in a muffle furnace by heating at 2 °C min−1 to 350 °C over 5 h.

File: paragraphs/10.1038_s41929-022-00874-4.txt
Preparation of CoCZ by strong electrostatic adsorption A series of CZ-based catalysts with different metal loadings were prepared using a wet impregnation method 14 . For this purpose, the desired amount of cobalt acetate was dissolved in 50 ml of deionized water. The suspension obtained by the addition of 2 g of nanocrys- talline CZ was stirred for 2 h, followed by removal of water by evap- oration. Catalysts were dried at 110 °C in air overnight and then calcined at 350 °C for 4 h. Before catalytic activity tests, catalysts were reduced at 225–500 °C in H 2 for 4 h. Catalysts reduced at differ- ent temperatures are denoted as xCoy, where x is Co loading and y reduction temperature.

Sol-gel synthesis of single-atom CoCZ To obtain a solid solution of CoCZ (Co-doped CZ solid solution), a synthesis procedure reported by Yuan et al. 42 was modified. In a typical synthesis, 0.8 g of Pluronic P123 (Sigma-Aldrich) and the desired ratio of Ce(NO 3 ) 3 ⋅ 6H 2 O (Sigma-Aldrich), ZrOCl 2 ⋅ 8H 2 O (Sigma-Aldrich) and Co(NO 3 ) 2 ⋅ 6H 2 O (total amount of Co, Ce and Zr was 5 mmol) were added to 16 ml of ethanol. After stirring for at least 2 h at room temperature, the homogeneous sol was transferred to an oven at 40 °C. After 48 h of ageing, the gel product was dried at 100 °C for 24 h. Calcination was carried out in air by slowly increasing the temperature from room temperature to 500 °C at a rate of 1 °C min −1 , followed by a dwell of 4 h at 500 °C.

Cobalt nanoparticles supported on SiO 2 Small cobalt nanoparticles were synthesized using wetness impreg- nation with a cobalt (tris)ethyleneamine precursor. Catalysts were dried at 110 °C in air overnight and then pyrolysed in a helium flow at 350 °C for 4 h. Before catalytic activity tests, catalysts were reduced at 300–500 °C in H 2 for 4 h.

File: paragraphs/10.1038_s41929-022-00885-1.txt
Methods Catalyst preparation The method of synthesizing M 1 –N–C catalysts was based on the previ- ous work 29,42 . Given that higher temperature is conducive to the forma- tion of a more stable catalyst, which is required in the PDH reaction, we selected the high pyrolysis temperature of 900 °C to prepare the Ru 1 /NC catalyst. C 2 H 4 N 4 (12 g), C 3 H 7 NO 2 (3 g) and Ru(acac) 3 (40 mg) were added together to a ball mill jar. The mixture was then ground at a speed of 400 rpm for 2 h. The resulting powder was transferred to a tubular furnace under N 2 atmosphere (flow rate = 60 ml min –1 ) via the following treatment: The temperature was increased from 25 to 600 °C (3 °C min –1 ) and maintained at 600 °C for 2 h; and then it was further increased from 600 to 900 °C (2 °C min –1 ) and maintained at 900 °C for 1 h. The prepared catalyst was named Ru 1 /NC. NC support was prepared via the same method without the addition of Ru(acac) 3 . Ru 1 /NC-700 was prepared by the same method except the final calcination temperature was 700 °C. The content of N species can be controlled by modulating the ratio of C 3 H 7 NO 2 to C 2 H 4 N 4 that acted as N resources. The Ru 1 /NC-2 catalyst was obtained using 11.5 g C 2 H 4 N 4 and 3.5 g C 3 H 7 NO 2 , whereas Ru 1 /NC-3 was obtained using 11 g C 2 H 4 N 4 and 4 g C 3 H 7 NO 2 , with the other preparation parameters the same as that for Ru 1 /NC. The N to Ru mass ratios on these Ru 1 /NC catalysts were determined by XPS characteriza- tion. For comparison, the Ru loading in NC support catalysts with the Ru content of 1.3 wt% and 6.0 wt%, denoted as 1RuNP/NC and 6RuNP/ NC, respectively, were prepared using the impregnation method. The commercial PtSn/Al 2 O 3 (0.5 wt% Pt, 1.5 wt% Sn, 0.8 wt% K) catalyst was obtained from Universal Oil Product company.

Results Ru single atoms surrounded by N species on NC support The synthetic process of Ru single atoms anchored on N-doped carbon (NC), denoted as Ru 1 /NC, is shown in Fig. 1a. A mixture of ruthenium acetylacetonate (Ru(acac) 3 ), l-alanine (C 3 H 7 NO 2 ) and dicyandiamide (C 2 H 4 N 4 ) was ground evenly using the ball-milling method, followed by pyrolysis under N 2 atmosphere at 900 °C for 1 h. The Ru content over Ru 1 /NC is 1.2 wt%, based on inductively coupled plasma atomic emis- sion spectroscopy. For comparison, catalysts with an Ru loading of 1.3 and 6.0 wt% on NC, denoted as 1RuNP/NC and 6RuNP/NC, respectively, were synthesized using the impregnation method. High-angle annular dark-field scanning transmission electron microscopy (HAADF-STEM) images of Ru 1 /NC at different image magnifications (Fig. 1b and Sup- plementary Fig. 1) do not show any Ru nanoparticles. Furthermore, aberration-corrected HAADF-STEM (AC-HAADF-STEM) reveals that a large number of uniformly dispersed Ru single atoms are clearly observed over Ru 1 /NC (Fig. 1c,d). Electron energy loss spectroscopy (EELS) was conducted to characterize the local element distribution and coordination around Ru single atoms. As displayed in Fig. 1e, both Ru/C (the EELS spectra of Ru and C are overlapped) and N spectra are detected when the electron beam is focused on an individual Ru single atom, demonstrating Ru 1 is bonded to N/C rather than O, which is con- sistent with the previously reported M–N–C catalysts 31,32 . The elemental mapping images (Fig. 1f) of Ru 1 /NC by energy-dispersive X-ray spec- troscopy show that Ru, N and C are homogeneously dispersed. For comparison, Ru nanoparticles can be discerned clearly over 1RuNP/ NC and 6RuNP/NC by HAADF-STEM (Supplementary Figs. 2a and 3a). Statistical analysis for approximately 200 particles shows that the average particle sizes of Ru metal over 1RuNP/NC and 6RuNP/NC are

File: paragraphs/10.1038_s41929-023-00970-z.txt
Methods Catalyst preparation All chemical reagents were purchased from Shanghai Macklin Biochem- ical. The Ce 0.95 Ru 0.05 O 2 and gold-grafted Ce 0.95 Ru 0.05 O 2 catalysts were synthesized via co-precipitation followed by hydrothermal crystalliza- tion and calcination 64,65 . In the co-precipitation procedure, CeCl 3 ·7H 2 O (3.8 mmol), RuCl 3 ·nH 2 O (0.2 mmol) and HAuCl 4 ·nH 2 O (x mmol, x = 0, 0.2, 0.3, 0.4, 0.5 or 0.6) were dissolved in deionized water (10 ml) and then added dropwise to a 7 mol l −1 NaOH solution (70 ml) under vigorous stirring to form black precipitate. After ageing for 30 min, the mixture was sealed in a 100 ml polytetrafluoroethylene-lined autoclave and hydrothermally treated at 140 °C for 48 h. Subsequently, the precipitate was collected by centrifugation, washed several times with water and isopropanol, dried at room temperature under vacuum and ground into a fine powder. Finally, the as-synthesized catalyst was obtained by calcination of the powder under air at 400 °C for 4 h. The gold-loaded samples were denoted as Au m /Ce 0.95 Ru 0.05 O 2 (m = 0.05, 0.075, 0.1, 0.125 or 0.15). The reference CeO 2 and Au 0.1 /CeO 2 samples were synthesized following a similar procedure. The preparation of thin catalyst layers by a screen-printing method is described in Sup- plementary Note 5.

File: paragraphs/10.1038_s41929-023-00983-8.txt
Methods Chemicals and synthesis All the chemicals are used as received from the provider without further purification. Tetraamminepalladium(II) nitrate solution (TAPN, 10 wt.% in H 2 O, 99.99%) and cerium(III) nitrate hexahydrate (Ce(NO 3 ) 3 ·6H 2 O, 99.995%) obtained from Sigma Aldrich were used as the precursors of Pd and CeO 2 . Gamma phase of aluminium oxide (CATALOX SBa-150) from Sasol was pre-calcined at 850 °C in air for 6 h and used as the refer- ence catalyst support. Single-atom Pd 1 /CeO 2 catalyst was prepared via incipient wetness impregnation followed by high-temperature calcina- tion as reported previously. Firstly, CeO 2 support with mild crystallinity was obtained via thermal decomposition of Ce(NO 3 ) 3 ·6H 2 O at 350 °C in air for 2 h. After impregnation of TAPN (1 wt.% Pd), the powders were dried overnight at 80 °C followed by calcination in static air at 800 °C for 8 h with a ramp of 5 °C min −1 . Traditional Pd/Al 2 O 3 catalyst domi- nated by supported PdO NPs was prepared by impregnating commer- cial γ-Al 2 O 3 with TAPN (1 wt.% Pd), drying the impregnated support in air at 80 °C, and calcining the powders in static air at 550 °C for 5 h with a ramp of 5 °C min −1 . The resulted catalyst was denoted as PdO/Al 2 O 3 .

Results RT activation of Pd 1 /CeO 2 for CH 4 combustion Single-atom Pd 1 /CeO 2 (1 wt.% Pd) catalyst was prepared by incipi- ent wetness impregnation, followed by 800 °C calcination in air, namely the atom-trapping process 29 . The single-atom nature of Pd 1 in as-synthesized catalyst was confirmed by combined electron micros- copy and X-ray absorption spectroscopy (XAS) (Supplementary Figs. 1 and 2, and Supplementary Table 1). The conventional PdO/Al 2 O 3 catalyst (1 wt.% Pd) with PdO NPs supported on a high-surface-area γ-Al 2 O 3 was also prepared using a solution impregnation method (Supplementary Figs. 3 and 4, and Supplementary Table 2) 30 . Both catalysts were evalu- ated in lean methane oxidation under industrially relevant conditions for emission control of natural gas vehicles (NGVs), including a low CH 4 concentration (680 ppm), presence of CO 2 and steam, and high gas hourly space velocity of 300 l g −1 h −1 (ref. 1).

File: paragraphs/10.1038_s41929-023-01011-5.txt
Methods Sample preparation Phosphomolybdic acid hydrate (PMA hydrate; H 3 PMo 12 O 40 ·xH 2 O), phos- photungstic acid hydrate (PTA hydrate; H 3 PW 12 O 40 ·xH 2 O), palladium(II) nitrate hydrate (Pd(NO 3 ) 2 ·xH 2 O, ~40% Pd basis), rhodium(III) trinitrate hydrate (Rh(NO 3 ) 3 ·xH 2 O, ~36% Rh basis), H 2 O 2 (35%) and dimethyl sul- foxide (DMSO; anhydrous, ≥99.9%) were obtained from Sigma-Aldrich. Platinum(IV) nitrate solution (15% Pt basis) was obtained from Alfa Aesar. Deuterium oxide (D 2 O; D, 99.9%) was obtained from Cambridge Isotope Laboratories. All the chemicals were used without further treatment. A co-precipitation method was adopted for the synthesis of different samples. Taking Pd/CsPMA as an example, PMA hydrate (1.5 g) was dissolved in ultrapure water (30 ml) acidified with two drops of concentrated HNO 3 (65–68%) to obtain the heteropoly acid solution. The cation stock solution was prepared by adding CsNO 3 (390 mg) and Pd(NO 3 ) 2 ·xH 2 O (28 mg) to ultrapure water (30 ml) with two drops of concentrated HNO 3 . Afterwards, the cation solution containing Cs + and Pd 2+ was added dropwise into the ice-bathed heteropoly acid solution (at 0 °C) at a rate of around 1 ml min −1 under rigorous stirring, during which the yellow precipitate appeared gradually. Stirring of the mixed suspension was continued for another 5 h at 0 °C, followed by centrifugation to separate the solid. The solid was washed further with ultrapure water three times, dried using a freeze-dryer, and carefully ground for use. To obtain the POM without Pd, the cation solution con- tained only Cs + for the precipitation of [PMo 12 O 40 ] 3− . As for Pd/CsPTA, PTA hydrate (2.16 g) was used as the POM precursor instead, while the amount of Pd(NO 3 ) 2 hydrate was adjusted to 8.6 mg.

File: paragraphs/10.1038_s41929-023-01026-y.txt
Synthesis of the Au/CeO 2 catalyst The 6Au/CeO 2 catalyst was prepared by a deposition–precipitation method 47,48 . First, ceria was synthesized by a co-precipitation method. An aqueous solution of 10 g (NH 4 ) 2 Ce(NO 3 ) 6 (Sinopharm) in 100 ml H 2 O was co-precipitated with 1 g urea (Sinopharm) at 100 °C under vigorous stirring. After boiling for 8 h, the precipitate was washed twice with hot deionized water (50–70 °C), dried for 12 h at 120 °C, crushed into powder and calcined in air at 400 °C for 10 h. Next, 1.5 ml

Methods Synthesis of Au/α-MoC and other α-MoC-based catalysts An aqueous solution (6 ml for the 6Au/α-MoC) of 9.56 g Au l -1 HAuCl 4 was added dropwise to 20 ml of 57.35 g l -1 ammonium paramolyb- date ((NH 4 ) 6 Mo 7 O 24 ·4H 2 O; Sinopharm Chemical Reagent Co.) at 80 °C (refs. 22,33). The solution was stirred at this temperature until the complete evaporation of water. The resulting solid was crushed into powder and then dried at 120 °C overnight. To prepare the Au/MoO 3 precursor, the powder was heated to 550 °C at a rate of 10 °C min −1 in air and maintained at this temperature for 4 h. The Au/MoO 3 precur- sor was then treated in 20% CH 4 /H 2 (100 ml min −1 ) according to the following heating protocol: from 25 to 300 °C at 10 °C min −1 , from 300 to 700 °C at 1 °C min −1 , constant at 700 °C for 2 h and then cooled to room temperature. The sample was then passivated using 2% O 2 /Ar at a flow rate of 60 ml min −1 for 6 h. The Pt/α-MoC, Pd/α-MoC, Ir/α-MoC, Rh/α-MoC and Ru/α-MoC catalysts were prepared following the same procedure using different metal-containing aqueous solutions, namely H 2 PtCl 6 , PdCl 2 , IrCl 3 , RhCl 3 and RuCl 3 , respectively. The as-synthesized noble metal-containing catalyst was obtained mainly in the α-MoC 1−x phase (Extended Data Figs. 2 and 4). Pure α-MoC consisting of mainly the α-MoC 1−x phase has previously been synthesized by a tandem nitri- dation–carbonization process 22 .

Results Catalyst screening wM/α-MoC catalysts (M = Au, Pt, Pd, Ir, Rh or Ru; w denotes wt%) with dif- ferent metal contents were synthesized by temperature-programmed carbonization of wM/MoO 3 samples in 20% CH 4 /H 2 at temperatures ranging from 25 to 700 °C, followed by oxidative passivation in 2% O 2 /Ar at 25 °C for 6 h before use 22 . The performances of these catalysts in the CO-H 2 O-AHE process were evaluated in an autoclave reactor with a feed gas of CO/C 2 H 2 /Ar (6:5:89) at 3.2 MPa and 15 ml H 2 O at differ- ent temperatures (Extended Data Fig. 1). The Au/α-MoC catalyst was screened as the optimum catalyst, exhibiting a high C 2 H 2 conversion of over 99% and CO conversion of 82% with a selectivity of 83% for C 2 H 4 , 11% for CH 3 CHO and 2% for CH 3 COOH at 80 °C (Fig. 1b,d, Extended Data Fig. 1a–d and Supplementary Table 1). The yield of C 2 H 4 over the 6Au/α-MoC catalyst was nearly eight times that over the 6Pt/α-MoC and 6Pd/α-MoC catalysts, and more than 26 times that over the 6Ir/α-MoC,

File: paragraphs/10.1038_s41929-023-01039-7.txt
Methods Catalyst synthesis Fe 0.5 NC catalyst was prepared from Fe II acetate (98%, Sigma-Aldrich), 1,10-phenanthroline (phen; ≥99%, Sigma-Aldrich) and Zn II zeolitic imidazolate framework (ZIF-8, Basolite Z1200, BASF). One gram of the precursor mixture containing 0.5 wt% Fe and a mass ratio of phen/ZIF-8 of 20/80 were mixed using dry ball-milling for four cycles of 30 min at 400 rpm. A ZrO 2 crucible with 100 ZrO 2 balls of 5 mm diameter was used in this procedure. The resulting precursors were pyrolysed at 1,323 K under Ar flow for 1 h. Fe 0.5 NC contained Fe content of ca. 1.5 wt%, as con- firmed by inductively coupled plasma-optical emission spectroscopy (ICP–OES). For the synthesis of Fe 0.5 NC–Pt, 0.5 wt% Pt was impregnated on Fe 0.5 NC by conventional wet impregnation and subsequent H 2 reduc- tion. 0.1 g Fe 0.5 NC was dissolved and dispersed in 100 ml of de-ionized water containing 1.3 mg of H 2 PtCl 6 ·6H 2 O (≥37.5%, Pt basis, Merck), and then the solvent was evaporated at 353 K. The resultant powder sample was dried at 353 K under vacuum overnight and reduced at 523 K for 3 h under H 2 flow (5%, 200 ml min −1 ). Commercial Pt nanoparticle (HiSPEC 3000, 20 wt% Pt) was purchased from Thermo Fisher Scientific. For the synthesis of Fe 2 O 3 /NC, the NC catalyst was first prepared identically to Fe 0.5 NC, except for the addition of Fe II acetate during the ball-milling step. Note that owing to the presence of trace amounts of Fe impurities in the commercial ZIF-8 (>100 ppm) (ref. 39), Fe-free ZIF-8 was used for the synthesis of NC, which was prepared by mixing 2-methylimidazole (2-MeIm; 99%, Sigma-Aldrich) and Zn nitrate hexahydrate (Zn salt; 98%, Sigma-Aldrich) in aqueous solution (Zn salt/2-MeIm/water molar ratio of 1/60/2228) (ref. 40). Afterwards, Fe 2 O 3 /NC was synthesized by a dry ball-milling of 98 mg NC and 2 mg commercial Fe 2 O 3 (96%, Sigma-Aldrich) for four cycles of 30 min at 400 rpm without heat treatment. The Fe content in Fe 2 O 3 /NC was ca. 1.3 wt%, as confirmed by ICP–OES. Commercial Fe–N–C catalyst (no. PMF-0110904, Pajarito Powder) was purchased from Pajarito Powder Inc, which is synthe- sized via hard templating with fumed silica. The carbon nanotube (CNT)-supported Fe-N-C catalyst (FeNC/CNT) was synthesized using a silica-protective-layer-assisted approach 41 . Then 100 mg of nitric acid-treated CNTs (Carbon Nanomaterial Technology) were mixed with 200 mg of Fe III TMPPCl (Porphyrin Systems) in an agate mortar for 5 min. The mixture was heated in a quartz-tube furnace, starting from room temperature to 673 K, at a ramping rate of 275 K min−1 and kept at that temperature for 3 h under N2 gas (99.999%) flowing at a rate of 1 l min−1. Afterwards, the heat-treated CNT/FeIIITMPPCl composite was mixed with 0.5 ml of TEOS in a mortar, followed by mixing with 0.5 ml of formic acid. The resulting mixture was transferred to an alumina crucible and dried in a 333 K oven for 3 h. Subsequently, the composite was heated to 1,073 K at a ramping rate of 275 K min−1 and maintained at that temperature for 3 h under N2 gas flowing at a rate of 1 l min−1. To etch the silica, the resulting composite was mixed with 2:1 (v/v) solution of ethanol and 10% aqueous HF, and stirred for 30 min. The mixture was then filtered and washed with ethanol multiple times. The HF etching process was repeated following the same procedure, and the resulting sample was dried at 333 K to obtain FeNC/CNT samples.
