Repository: aobozhang2025/Data_Processing

File: paragraphs/10.1038_s41929-024-01200-w.txt
Methods Catalyst synthesis The Ru-CuNW catalyst was synthesized on the basis of our previ- ously published method 47 with slight modification. In brief, a 2 cm 2 Cu foam was washed with isopropyl alcohol, 0.1 M HCl, and then soaked in 0.1 M (NH 4 ) 2 S 2 O 8 with 1 M NaOH under ambient conditions for 1 h. The synthesized Cu(OH) 2 was then washed with deionized water and soaked in 10 mM RuCl 3 solution under ambient conditions overnight. Next, the product was dried at 70 °C in an oven for 1 h and then annealed in a flowing Ar atmosphere at 200 °C for 2 h. Finally, an in situ electrochemical pre-reduction step was performed, which was operated by the CP method at 100 mA cm −2 overnight, followed by 200 mA cm −2 for 1 h to obtain the final Ru-CuNW catalyst. This catalyst was directly used as the cathode electrode for later electrochemical measurements.

File: paragraphs/10.1038_s41929-024-01205-5.txt
Preparation of the Ru–zeolite catalysts Prior to ruthenium loading, the zeolite powder was exchanged with NH 4 + , Na + and Cs + . The NH 4 + exchange was performed in an aque- ous solution of ammonia (0.015 M) at room temperature for 16 h (200 ml solution g zeolite −1 ). The Na + form was obtained from the NH 4 + zeolite via two successive ion-exchange steps at room temperature lasting 16 h each, using 100 ml of 1.0 M aqueous solution of NaCl per 1 g of dry zeolite. Furthermore, the Cs + form was obtained after two successive room temperature ion-exchange steps (48 h and 72 h) with a 0.1 M aqueous solution of caesium acetate (25 ml g −1 ). For each exchange step, the zeolite powder was recuperated via centrifugation, washed with water and air dried at 80 °C (ref. 45). Finally, the zeolites were loaded with 0.2 wt% Ru by ion exchange after adding 1 g of the Cs–zeolite to 100 ml aqueous solution contain- ing the required amount of ruthenium precursor, Ru(NH 3 ) 6 Cl 3 . After 24 h, the zeolite powder was filtered, washed once with distilled water and dried at 50 °C.

File: paragraphs/10.1038_s41929-025-01320-x.txt
Results Synthesis and characterization The siliceous MFI zeolite modulated Co catalyst was synthesized with a hydrothermal strategy using Co salts, tetraethyl orthosilicate, tetrapropylammonium hydroxide (TPAOH), urea and water in a gel with a composition of 1.0 SiO 2 /0.97 TPAOH/30 H 2 O/0.83 urea/0.1 Co 2+ (mole ratio). After crystallization at 180 °C, calcination to remove the organic template, and washing with nitric acid at 80 °C three times (details are provided in the Methods) to remove the excess Co spe- cies, a sample (denoted CoS-1) with a Co loading of ~0.5 wt% was obtained (Supplementary Fig. 1). Usually, hydrothermal synthesis of metal-containing zeolites results in unstable metal species (for exam- ple, extra-framework Co), and washing with nitric acid is necessary for selective removal of these undesired Co species. X-ray diffraction patterns of the CoS-1 showed peaks typically assigned to the MFI zeo- lite structure with high crystallinity (Supplementary Fig. 2). Scanning transmission electron microscopy (STEM) and transmission electron microscopy (TEM) images of the CoS-1 showed zeolite crystals with an average size of ~500 nm (Supplementary Figs. 3 and 4). N 2 sorption of the CoS-1 gave type-I isotherms with a surface area of 358.4 m 2 g −1 (Supplementary Figs. 5 and 6).

Synthesis of Co/Al 2 O 3 , Co/TiO 2 , Co/SiO 2 and CoNP/S-1 As a typical run for the synthesis of Co/Al 2 O 3 , 6 g of Al 2 O 3 was mixed with 6 ml of aqueous Co(NO 3 ) 2 ·6H 2 O solution (Co concentration of 0.085 mol l −1 ), followed by ultrasonic treatment for 1 h and static treat- ment overnight at room temperature. The suspensions were then stirred for 2 h in air at 120 °C until the water was completely evapo- rated. Following calcination at 650 °C for 4 h in air, Co/Al 2 O 3 was finally obtained. The Co/TiO 2 , Co/SiO 2 and CoNP/S-1 were synthesized follow- ing the same procedures, except for using TiO 2 , SiO 2 and S-1 as supports. The Co loading on Co/Al 2 O 3 , Co/SiO 2 and CoNP/S-1, obtained based on ICP analysis, was 0.47, 0.51 and 0.58 wt%, respectively.

Synthesis of self-prepared PtSn/Al 2 O 3 SnCl 2 ·2H 2 O (400 mg) was dissolved in 10 ml of dilute nitric acid (1 M), then 2 ml of the SnCl 2 solution was added to 3.0 g of nanosized γ-Al 2 O 3 (20 nm), followed by ultrasonic treatment for 1 h, then static treatment overnight at room temperature. The mixture was next stirred for 2 h at 120 °C until the water was completely evaporated. After calcination at 550 °C in flowing humid air (50 ml min −1 , 20 vol% water in air), the Sn/Al 2 O 3 support was obtained. A 1.5-ml volume of H 2 PtCl 6 aque- ous solution (Pt concentration of 0.033 M) was applied to 2 g of Sn/Al 2 O 3 , followed by ultrasonic treatment for 1 h, then static treat- ment overnight at room temperature. The mixture was stirred for 2 h at 120 °C until the water was completely evaporated. After calcination at 550 °C in flowing humid air (50 ml min −1 , 20 vol% water in air), 1 g of the obtained powder was mixed with 1 ml of KNO 3 aqueous solu- tion (0.05 M) to eliminate acid sites. Following reduction at 500 °C in flowing hydrogen (50 ml min −1 , 20% H 2 in Ar), PtSn/Al 2 O 3 catalyst was obtained. Residual Cl species on the catalyst surface were excluded by XPS characterization.

Synthesis of CoS-1 TPAOH solution (100 g; 40 wt% in water), 42 g of TEOS and 21 g of deionized water were stirred at room temperature for 8 h, then 6.0 g of Co(NO 3 ) 2 ·6H 2 O was pre-dissolved in 30 ml of deionized water and mixed with the above solution, followed by adding 10 g of urea. After stirring for another 2 h, the mixture was transferred into an autoclave and thermally heated at 180 °C for three days. After washing with water, drying at 100 °C and calcining in air at 650 °C for 4 h to remove the organic template, raw powder was obtained. This powder was washed with nitric acid to remove the Co oxide crystals/nanoparticles that might exist on the zeolite external surface or within the micropores. In a typical run for acid washing, 5 g of powder was stirred in 200 ml of aqueous nitric acid solution (4 M) at 80 °C for 10 h. After filtration

Synthesis of S-1 TPAOH solution (100 g; 40 wt% in water), 42 g of TEOS and 21 g of deion- ized water were stirred at room temperature for 10 h, then the mixture was transferred into an autoclave and thermally heated at 180 °C for three days. After washing with water, drying at 100 °C and calcining in air at 650 °C for 4 h to remove the organic template, S-1 zeolite was obtained.

File: paragraphs/10.1038_s41929-025-01334-5.txt
Methods Catalyst preparation A series of xFe–yMn catalysts, with different Fe/Mn molar ratios, was prepared via the co-precipitation method using iron(III) nitrate nonahydrate (Fe(NO 3 ) 3 ·9H 2 O) and manganese(II) nitrate tetrahy- drate (Mn(NO 3 ) 2 ·4H 2 O) as the metal precursors. Typically, appropri- ate amounts of Fe(NO 3 ) 3 ·9H 2 O and Mn(NO 3 ) 2 ·4H 2 O were dissolved in deionized water (180 ml) for a total molar concentration of Fe 3+ and Mn 2+ of 0.56 mol l −1 . Each mass of Fe(NO 3 ) 3 ·9H 2 O and Mn(NO 3 ) 2 ·4H 2 O was determined by the molar ratio of Fe to Mn (9.9:0.1, 9.5:0.5, 9:1, 7:3 and 5:5). The mixture was stirred at room temperature for 1 h. Then, ammonia solution (NH 4 OH; Roth, 25% NH 3 in H 2 O) was added dropwise into the above solution under stirring until the pH value reached 9.5. The suspension was aged for 3 h, filtered and washed until a neutral pH value was achieved. The obtained samples were dried at 100 °C overnight and calcined at 400 °C with a heating rate of 3 °C min −1 for 6 h. They were named xFe–yMn, where x:y stands for the molar ratio of Fe to Mn. The catalyst without Mn was also prepared using only Fe(NO 3 ) 3 ꞏ9H 2 O while other preparation conditions were kept the same.

File: paragraphs/10.1038_s44160-022-00138-w.txt
Chemicals and materials. Nickel(II) acetate tetrahydrate (Aladdin, N112914, NiC4H6O4·4H2O, 99%), manganese acetate (Aladdin, M110793, MnC4H6O4·4H2O, AR), zinc acetate dihydrate (Aladdin, Z110777, C4H6O4Zn·2H2O, AR), palladium chloride (Aladdin, P196359, PdCl2, 99.999 %, metal basis), ammonia solution (Aladdin, A112077, NH3·H2O, 25–28%, AR), citric acid monohydrate (Aladdin, C112632, C6H8O7·H2O, AR), dicyandiamide (Aladdin, D100429, C2H4N4, 98%), potassium bicarbonate (Aladdin, P110485, KHCO3, 99.5%), hydrochloric acid solution (Beijing Chemical Works, A0300003, HCl, 35–38 %), sodium citrate tribasic dihydrate (S116311, C6H5Na3O7·2H2O, 99%), ethanol (Beijing Chemical Works, C2H5OH, B0301002, ≥99.8%), sulfuric acid (H2SO4, Aldrich, 98%), 5% Nafion solution (Dupont), 212 Nafion membrane (Alfa Aesar), anion-exchange membrane (Fumasep, FAA-PK-130), ultrapure water (Millipore, 18.2 MΩ cm) used for all processes, Ar and CO2 (Changchun Juyang Gas Ltd, ≥99.999 %), carbon paper (CeTech, N1S1007), gas diffusion electrode (Sigracet, 39BB). These chemicals were used without further purification.  Preparation of carbon substrate. Sodium citrate tribasic dihydrate (10 g) was dried in an oven at a temperature of 150 °C for 48 h. Then, the reaction temperature was decreased to room temperature, and a white powder was obtained and transferred into a porcelain boat and heated for 1 hour at a fixed temperature (800 °C) and a temperature ramp rate of 5 °C min−1 using Ar flow. The harvested black powder was treated with 5 M H2SO4 solution for 12 h at 80 °C, and several washing processes with ultrapure water and ethanol, as well as 6 h drying at 75 °C.  Preparation of NC. As-synthesized carbon substrate (100 mg) and dicyandiamide (1 g) were well mixed by grinding together and heated for 2 hours at 800 °C (temperature rate of 5 °C min−1) using gas flow of Ar. Then, NC was collected through a washing process using ultrapure water and ethanol and a 6 h drying process at a fixed temperature of 75 °C.  Preparation of Ni2NC and Ni1NC. First, nickel(II) acetate tetrahydrate (12.8 mg) and citric acid monohydrate (32.2 mg) were dissolved in 2 ml of ethanol and the solution kept at room temperature with stirring for 1 h. Subsequently, on adding the carbon substrate (100 mg) into the solution, the mixture was stirred continuously under ambient conditions for 6 h, and the resulting dispersion  changed to a black solid after 12 h drying at 75 °C. After grinding with dicyandiamide (1 g) in a mortar, the black solid was transferred into a porcelain boat. The black solid was heated for 2 h at 800 °C with a temperature rate of 5 °C min−1 with an Ar stream. Ni2NC was obtained after washing several times with 3 M HCl solution and ultrapure water, and then drying for 12 h at 80 °C. Ni1NC was obtained using a similar procedure, except that ammonia solution (50 μl) was added in the first step. To study the influence of pyrolysis temperature, the molar ratio of metal precursors and chelating agent (citric acid) and the amount of nitrogen source (dicyandiamide) on the morphology and the dispersion of dual metal atom on NC, more contrast samples were synthesized as follows: (1) the pyrolysis temperature was varied from 800 °C to 700 °C and 900 °C; (2) the ratio of metal precursors and chelating agents was changed from 1:3 to 1:2 and 1:4; and (3) the amount of dicyandiamide was changed from 1 g to 0.5 g and 1.5 g. Additionally, large-scale synthesis of Ni2NC was carried out with 20-fold higher amounts of precursors compared to the above synthesis procedure for Ni2NC.  Preparation of Mn2NC, Zn2NC and Pd2NC. Mn2NC, Zn2NC and Pd2NC were synthesized using a similar procedure to that used for fabricating Ni2NC. The amounts of the metal salt and citric acid monohydrate used in each synthesis were: manganese acetate (4.5 mg) and citric acid monohydrate (11.48 mg); zinc acetate dihydrate (3.4 mg) and citric acid monohydrate (9.64 mg); palladium chloride (1.67 mg) and citric acid monohydrate (5.92 mg).

File: paragraphs/10.1038_s44160-023-00272-z.txt
Methods Synthesis of CNIO-GaSA x (x = 1, 2, 3) First, 800 mg of dicyandiamide was mixed with 500 μl of gallium nitrate aqueous solution of different concentrations (1.6, 3.2 and 8 g l –1 , for CNIO-GaSA 1 , CNIO-GaSA 2 and CNIO-GaSA 3 , respectively), and ground evenly until the solution was nearly dry. Then, the mixture was freeze-dried for 12 h. Afterwards, the product ( ∼ 0.8 g) was mixed with silica templates (1.33 g), and calcined in argon at 520 °C with a ramp rate of 5 °C min−1 for 2 h. The product was further heated to 550 °C with a ramp rate of 5 °C min −1 and kept at 550 °C for another 2 h. The as-obtained product was etched in NH4HF2 aqueous solution for 72 h to remove the silica template completely, before being washed with deionized water three times and dried under ambient conditions.

File: paragraphs/10.1038_s44160-024-00522-8.txt
To prepare Pd/TiO2, we began by cutting titanium plates (TP) into small pieces (2.5 × 4.5 cm) and sonicating them in acetone, ethanol and distilled water for 30 min each. These pieces were then placed in a 50 ml Teflon-lined autoclave containing 40 ml of 5 M NaOH aqueous solution  100 80 60 40 20 0  0  20  40  60  80  100  FENO3  – (%)  j (mA cm–2)  Photocatalysis  Commercial  electricity  Production profit (USD per  kilogram of HNO3)  0.15  0.55  0.4  0  0  0.4  Renewable  electricity  0  1,000  2,000  3,000  4,000  5,000  Generated NO3  − (μmol)  1 cm−2 cell  0 20 40 60 80 100 120 140 160 180 200  0  5  10  15  20  25  30  35  Time (h)  Cell FE (NO3  −) (%)  1  2  Voltage (V)  Current density: 15 mA cm−2  Flowrate: 18 ml h−1  NO3  − productivity: 5.84 nmol s−1  Air  O2 + H2O H2O2  NO3  −  Air Renewable energy NO3  Electrolyte  Pd/TiO2  Carbon nanofibres N2 + H2O2  Cathode  Anode  Direct electrochemical process  CH4 H2O  O2 N2 (from air)  Steam reforming  P: 14−40 atm. T: 1,100−1,200 K  CO  H2 N2  CO shift T: 800 K  CO2  H2 N2  Ammonia synloop NH3  Gauze (Pt9Ru1)  P: 4−10 atm. T: 975−1,225 K  NO Air  Oxidation tower N2O4 +H2O  Absorption tower HNO3  Air +  Current thermochemical process  Continuous high-temperature and high-pressure steps  Emissions: ~4.6 tCO2 /tHNO3  a  bc  Fig. 5 | Techno-economic analysis and feasibility validation. a, Comparison of production procedures and pros and cons of traditional thermochemical processes and advanced electrochemical flow cells. P and T represent pressure  and temperature, respectively, with units of atmosphere and kelvins. b, The NOR and production of NO3− were assessed within an electrochemical flow cell setup.  c, Assessment of the cost of electrocatalytic NOR for NO3− production. and the autoclave was kept at 180 °C for 24 h. After cooling to room temperature, the samples were washed multiple times with de-ionized (DI) water and ethanol, dried at 60 °C for 2 h. The samples were then immersed in 0.25 M Pd(NO3)2 solution for 1 h to exchange Na+ ions with Pd2+. The resulting PdTi2O5·H2O/TP was rinsed with DI water and ethanol multiple times and dried at 60 °C for 2 h. The samples were then annealed in a tube furnace at 500 °C under an Ar atmosphere for 2 h. After cooling to room temperature, the final product, Pd/TiO2/TP, was obtained. The only difference for the preparation of Ru, Rh, Ir, Pt and TiO2/TP is to soak the sample in 1 m HCl for 1 h to exchange Na+ with Ru3+, Rh3+, Ir3+, Pt2+ and H+. At last, two titanium sheets (2 × 4 cm) loaded with Pd/TiO2 were placed in 10 ml of ethanol and peeled off with an ultrasonic cell disruptor for 1 h. Subsequently, the obtained dispersion was centrifuged at 8,000 rpm for 10 min, and the precipitate containing Pd/TiO2 nanosheets was thoroughly washed with DI water and ethanol. We obtained CrO2, Mn3O4, Fe3O4 and Co3O4 from Aladdin Ltd.

File: paragraphs/10.1038_s44160-024-00722-2.txt
Commercial carbon black (1 g, Vulcan XC-72R, Fuel Cell Store) was first oxidized in a three-neck flask with nitric acid (10 M, 200 ml). Afterwards, under well-dispersed stirring conditions, the temperature was fixed at 90 °C for 12 h with a reflux system. After oxidation, the slurry was taken out, centrifuged and washed with deionized water and ethanol twice until the solution pH reached neutral. The sample was dried at 70 °C in a vacuum oven, and the resulting oxidized carbon black sample was denoted as C(O). One-hundred milligrams of the as-obtained C(O) was dispersed in 100 ml of Millipore-filtered water by tip sonication for 1 h to prepare a homogeneous dispersion. Then, 5 ml of InCl2, SnCl4 and SbCl3 glycol solution (0.5 mg ml−1) were added dropwise into carbon black dispersion under vigorous stirring for 12 h. Then, the mixture was frozen  quickly and entirely using liquid nitrogen. The mixed ice was melted at room temperature after irradiation by Xe lamp (>420 nm). The powder, obtained by rinsing and centrifuging with deionized water and ethanol, was dried at 60 °C in the vacuum oven for 12 h to obtain the In1/C(O), Sn1/C(O) and Sb1/C(O). As a comparison, Sn1/C was prepared using the carbon black as support.

File: paragraphs/10.1038_s44160-025-00752-4.txt
Synthesis of the Pr 6 O 11 –Cu-CS and Pr 6 O 11 –Cu-SC catalysts The Pr 6 O 11 –Cu-CS catalyst was synthesized by a co-precipitation and stepwise calcination method. First, Cu(CH 3 COO) 2 (1 mmol) and Pr(CH 3 COO) 3 ·6H 2 O (4 mmol) were dissolved in a mixture of 100 ml deionized water and ethanol (3:7 vol/vol) by an ultrasonic device, and then heated to 50 °C with vigorous stirring. A mixture of (NH 4 ) 2 CO 3 (3 mmol) and KOH (10 mmol) was dissolved in 15 ml deionized water to form a co-precipitating agent, which was then slowly dropped into the previously prepared mixed solvent containing the precursor, and stirred for 30 min. Then the temperature was raised to 85 °C stirring continued for 2 h. The mixture was evaporated using a rotary evapora- tor and dried under vacuum at 120 °C for 12 h. After grinding the solid with an agate mortar, the powder was calcined under air at 500 °C for 3 h (heating rate, 10 °C min −1 ). After rinsing with deionized water and etha- nol three times, the powder was dried at 80 °C for 12 h, and then calcined in argon at 600 °C for 2 h (heating rate, 2 °C min −1 ). A light grey powder was obtained and named Pr 6 O 11 –Cu-CS. The Pr 6 O 11 –Cu-SC catalyst was synthesized by a stepwise precipitation and co-calcination method. The preparation method was similar to that of Pr 6 O 11 –Cu-SS, with the only difference being that the temperature of the first calcination process was raised to 600 °C, discarding the second calcination process in argon. A light brown powder was obtained and named Pr 6 O 11 –Cu-SC.

Methods Synthesis of the Pr 6 O 11 –Cu-SS catalyst The catalysts were synthesized by a stepwise precipitation and stepwise calcination method using different mole ratios of the Cu(CH 3 COO) 2 to Pr(CH 3 COO) 3 ·6H 2 O. First, Cu(CH 3 COO) 2 (1 mmol) and Pr(CH 3 COO) 3 ·6H 2 O (4 mmol) were dissolved in a mixture of 100 ml deionized water and ethanol (3:7 vol/vol) by an ultrasonic device, and then heated to 50 °C with vigorous stirring. (NH 4 ) 2 CO 3 (3 mmol) was dis- solved in 5 ml deionized water to form a precipitating agent, which was then slowly dropped into the previously prepared solution containing the precursors, and stirred for 30 min. Then the temperature was raised to 85 °C. KOH (10 mmol) was dissolved in 10 ml of deionized water to form a precipitating agent, which was slowly dropped into the prepared precipitating solution, and stirred for 2 h. The mixture was evaporated using a rotary evaporator and the solid was dried under vacuum at 120 °C for 12 h. After grinding the solid in an agate mortar, the powder was calcined under air at 500 °C for 3 h (heating rate, 10 °C min −1 ). After rinsing with deionized water and ethanol three times, the powder was dried at 80 °C for 12 h, and then calcined in argon at 600 °C for 2 h (heating rate, 2 °C min −1 ). A light grey powder was obtained and named as Pr 6 O 11 –Cu-SS (Pr 6 O 11 –Cu-4:1). The preparation methods of Pr 6 O 11 –Cu-9:1, Pr 6 O 11 –Cu-2:1, Pr 6 O 11 –Cu-1:1, Pr 6 O 11 –Cu-1:2, Pr 6 O 11 –Cu-1:4 and Pr 6 O 11 –Cu-1:9 electrocatalysts are similar to those of Pr 6 O 11 –Cu-SS, and the feeding ratios of Cu(CH 3 COO) 2 to Pr(CH 3 COO) 3 ·6H 2 O, and (NH 4 ) 2 CO 3 were changed to (mmol) 1:9:4, 1:2:2.5, 1:1:2.5, 2:1:4, 4:1:8 and 9:1:18, respectively.

Synthesis of the CuO and Pr 6 O 11 catalysts CuO and Pr 6 O 11 catalysts were prepared following similar synthetic pro- cedures as those for Pr 6 O 11 –Cu-SS catalyst, while 4 mmol Cu(CH 3 COO) 2 and 8 mmol KOH were used instead in preparation of CuO. Pr 6 O 11 catalyst was prepared with 4 mmol Pr(CH 3 COO) 3 ·6H 2 O and 10 mmol (NH 4 ) 2 CO 3 were used.

Synthesis of the RO x –Cu catalysts RO x –Cu catalysts (R = La, Ce, Nd, Sm, Eu, Tb, Gd and Er) were prepared following the similar synthetic procedures to those for Pr 6 O 11 –Cu-SS catalysts; the amounts of starting precursors used are listed in Sup- plementary Table 2.

File: paragraphs/10.1038_s44160-025-00774-y.txt
Methods Preparation of Bi (1/x) @Pt We used the chemical reduction method for Bi (1/x) @Pt synthesis. First, predetermined quantities of Pt/C (20 wt%, 500 mg), deionized water (250 ml) and nitric acid (10 M, 0.15 ml) were added to 600 ml of the beaker. The mixture solution was then vigorously stirred for 12 h. After- wards, Bi 3+ (100 mg) in Bi(NO 3 ) 3 ·5H 2 O and nitric acid (5 M, 50 ml) were added and then additionally stirred for 30 min in 600 ml of beaker. Here, 100 mg, 33.3 mg and 8.33 mg of Bi 3+ were added to the mixture solution to get Bi (1/1) @Pt, Bi (1/3) @Pt and Bi (1/18) @Pt, respectively. Next, potassium hydroxide (8 M, ~30 ml) was added to neutralize the mixture solution, and NaBH 4 (0.05 M, 50 ml) was slowly added dropwise to uniformly

Preparation of Bi (1/3) Pt We used the chemical reduction method for the Bi (1/x) Pt synthesis. First, predetermined quantities of carbon (Vulcan XC-72R, 400 mg), platinum 100 mg (as H 2 PtCl 6 ), deionized water (250 ml) and nitric acid (10 M, 0.15 ml) were added to 600 ml of the beaker. The mixture solution was then vigorously stirred for 12 h. Afterwards, 33.3 mg of Bi 3+ (as a Bi(NO 3 ) 3 ) was added and then additionally stirred for 30 min. Next, potassium hydroxide (8 M, ~30 ml) was added to neutralize the mixture solution, and NaBH 4 (0.05 M, 50 ml) was slowly added dropwise to uniformly reduce bismuth species on Pt/C. Finally, the product was fil- tered, washed with water several times and dried under vacuum at 25 °C.

File: paragraphs/10.1038_s44221-024-00382-8.txt
Methods Preparation of Co 1 CNCl/S and other Co-based SACs NaCl (3 g), glucose (300 mg), CoSO 4 ·7H 2 O (28.1 mg) and dicyandi- amide (332 mg) were dissolved in 30 ml of deionized water and stirred continuously for 2 h. The resulting solution was freeze dried under vacuum to yield a powder, which was then ground in a mortar and pyrolysed at 900 °C for 2 h under an argon atmosphere, with a heating rate of 5 °C min −1 . After cooling to room temperature, the black powder was subjected to acid etching with 0.5 M H 2 SO 4 to remove unstable Co species and NaCl. The obtained black powder was dried at 60 °C, and the sample was designated as Co 1 CNCl/S. Carbon samples were also synthesized similarly without CoSO 4 ·7H 2 O. Other Co SACs were prepared using different precursors of Co salts. CN/S was obtained using the same mole amount of Na 2 SO 4 without Co salts. C/S was syn- thesized without Co salts and dicyandiamide but with Na 2 SO 4 . Co 1 CN and Co 1 CN/S were prepared by pyrolysis of a mixture of CoPc and CN or CN/S (Co content is approximately 2 wt.%), respectively, at 450 °C under flowing argon for 1 h.

Results Synthesis and morphology of Co-SACs The synthesis procedure of Co 1 CNCl/S is shown in Fig. 1a. First, CoSO 4 , dicyandiamide, glucose and sodium chloride (NaCl) were dissolved in water and then freeze dried to encapsulate Co ions and other mol- ecules within NaCl crystal lattice. Afterwards, the resulting mixture was annealed at 900 °C in an argon atmosphere, leading to the carboniza- tion of glucose to form a graphene network between the salt lattice to obtain a three-dimensional (3D) Co-SAC nanosheets–NaCl mixture.

File: paragraphs/10.1038_s44286-024-00122-5.txt
Methods Catalyst preparation For the synthesis of y mol% MO x /Ni catalysts, a two-step co-precipitation method was employed. The synthetic methods for y mol% MO x /Ni cata- lysts (y = 50, 60, 70, 80 and 90) are the same. The synthesis of 90 mol% CeZrO x /Ni catalyst (10 mol% Ni/CeZrO x ) is taken as an example: a solu- tion of Zr(NO 3 ) 2 ·5H 2 O and Ce(NO 3 ) 3 ·6H 2 O was dispersed in 50 ml of ethanol using ultrasonic. Then, the oxalic acid ethanol solution (0.5 M) was added dropwise to the vigorously stirred mixed solution. The result- ing Zr(C 2 O 4 ) 2 and Ce 2 (C 2 O 4 ) 3 solids were separated by centrifugation and then dispersed in ethanol solution (solution I). Subsequently, Ni (NO 3 ) 2 ·6H 2 O and oxalic acid ethanol solution were simultaneous added dropwise into solution I. After 3 h of reaction, the resulting solid was separated by centrifugation and dried at 60 °C overnight. The synthetic methods for y mol% MO x /Ni catalysts (y = 3, 7, 9, 13, 20 and 40) are the same. The synthesis procedure of 13 mol% CeZrO x / Ni catalyst is taken as an example. First, Ni (NO 3 ) 2 ·6H 2 O was dissolved in 50 ml of ethanol. Then, oxalic acid ethanol solution (0.5 M) was added dropwise to the vigorously stirred mixed solution. The resulting NiC 2 O 4 solid was separated by centrifugation and dispersed in ethanol solution (solution II). Subsequently, a simultaneous dropwise addition of Zr(NO 3 ) 2 ·5H 2 O, Ce(NO 3 )3·6H 2 O and oxalic acid ethanol solution was carried out into solution II. After 3 h of reaction, the resulting solids were separated by centrifugation and dried at 60 °C for 12 h (refs. 25,28). The dried powder was calcined in a furnace at 400 °C for 3 h (ref. 27). The loadings of Ce, Zr and Ni were determined by ICP opti- cal emission spectrometry (OES).
