Repository: aobozhang2025/Data_Processing

File: paragraphs/10.1038_nchem.2740.txt
Preparation of Co –S MoS 2 catalyst. The isolated Co atom promoted S MoS 2 (Co –S MoS 2 ) catalyst was prepared using a hydrothermal method. 50.6 mg of cobalt acetate tetrahydrate and 36 mg of thiourea were added to 1 ml of water and left overnight to form the complex Co ion Co(thiourea) 4 2+ (ref. 28). Subsequently this Co thiourea complex solution was then added into 50 ml of 1 mg ml − 1 stabilized S MoS 2 colloid (30 v/v% isopropanol/water with 50 mg of polyvinylpyrrolidone). A mixed homogeneous solution was then transferred to an autoclave, followed by hydrothermal treatment at 160 °C for 24 h. In order to anchor Co atoms onto the defects of S MoS 2 rather than inducing a fast self-nucleation, we used a very low concentration of the Co complex. During the hydrothermal process, the thiourea – Co complex re fi lled some of the surface sulfur vacancy sites of S MoS 2 . Previous studies con fi rm that defective vacancy sites possess high molecular af fi nity, especially for thiol-based molecules17 – 19. After the reaction, the precipitate was washed three times using deionized water and then dried under vacuum for 12 h and fi nally treated with H 2 at 300 °C for 1 h prior to storage.

Methods Preparation of single-layered MoS 2 ( S MoS 2 ). In a typical experiment, 0.5 g of bulk MoS 2 crystalline powder was soaked in 4 ml of 1.6 M n-butyllithium/hexane for 48 h under nitrogen atmosphere. After the intercalation of MoS 2 by lithium, the produced Li x MoS 2 was washed using vacuum fi ltration with 50 ml of hexane to remove excess butyllithium and organics and then dried under N 2 . Then the powder was immersed in 250 ml of water and the resulting suspension was sonicated to assist the completion of the exfoliation process, as any intercalated lithium would react with water to form H 2 gas between the layers. The evolution of H 2 tended to assist the separation of MoS 2 layers. The dispersion was centrifuged at 5,000 r.p.m. for 15 min to remove unexfoliated precursor and only the supernatant was collected by pipette. Eventually, the exfoliated MoS 2 layers remained totally suspended in aqueous solution. The pH value of the dispersion became alkaline due to the presence of trace lithium hydroxide. To collect the S MoS 2 powder HCl solution was added dropwise into the above colloid until the pH value reached around 7. The precipitate was then washed and collected by centrifugation several times and the fi nal product was dried under vacuum for 12 h.

Preparation of F MoS 2 . 6 g of bulk MoS 2 powder was dispersed in 400 ml of isopropanol/water at 30% v/v, and 4 ml of hydrazine monohydrate26. The system was sonicated for 12 h, and then centrifuged at 2,000 r.p.m. for 60 min to remove non-exfoliated sediments. In order to collect the exfoliated F MoS 2 powder from suspension, we changed the pH to around 7 by adding HCl solution. The charge balance in the dispersion would be disrupted, which would cause a fast fl occulation. The fi nal products were centrifuged, washed with deionized water three times and dried in the vacuum container for 12 h.

File: paragraphs/10.1038_s41560-019-0402-6.txt
Methods The synthesis of Pt 1 /OLC. Two main synthesis processes were involved in the preparation of the catalyst: a thermal annealing method was used to prepare the OLC and tune the density of the oxygen species and an ALD technique was used to deposit Pt precursors on the OLC supports. Typically, pristine DND powder (Henan Union Abrasive Co. Ltd) was first oxidized to remove the amorphous carbon and graft the oxygen functional groups outside the surface. The pristine DND powder (1 g) was added to a 100 ml mixture of H 2 SO 4 and HNO 3 (3:1 volume ratio) and refluxed at 160 °C for 24 h (ref. 37). When cooled down, the oxidized DND was washed with deionized water several times until a pH value of 7 was

The synthesis of Pt 1 /graphene. Graphene oxide was prepared by the improved method according to the previous report38. In brief, a mixture of 120 ml of concentrated H 2 SO 4 and 14 ml of H 3 PO 4 was added to graphite flakes (1.0 g), then the temperature was held at around 35–40 °C and 6 g of KMnO 4 was slowly added to it. The reaction was carried out at 50 °C and stirred for 12 h. When cooled down, ice along with several drops of 30 wt% H 2 O 2 were poured in until the solution turned yellow. The precipitates were filtered out and washed using 300 ml of 5 wt% HCl three times, followed by deionized water several times until a pH value of 7 was attained. The final products were freeze-dried. The as-prepared graphene oxide nanosheets were annealed at 1,050 °C for 10 min under an Ar atmosphere and served as a loading support to the anchored Pt atoms. We carried out a one- cycle ALD procedure using the same timing sequence as that for Pt 1 /OLC.

Synthesis of Pt single atoms on curved carbon supports To realize this ingenious catalyst design (Fig. 1a), to engineer vacancy defects and functional groups on the OLC supports is a critical step to stabilize isolated metal atoms7,9,18,19. In our experi- ments, surface-oxidized detonation nanodiamonds (DNDs) were selected as the starting material to obtain OLC due to their near uniform small-size distribution. This material was treated via ther- mal deoxygenation at various temperatures to tune precisely the type and distribution density of oxygen species, and the DND was automatically transformed into an OLC at elevated temperatures (>900 °C) (Supplementary Figs. 1 and 2)20. Then, a single cycle atomic layer deposition (ALD) was used to produce isolated Pt atoms on all the supports. To identify the form of the Pt atoms distributed on OLC sup- ports, high-angle annular dark-field scanning transmission electron microscopy (HAADF-STEM) was used. It is shown in Fig. 1b (more images in Supplementary Fig. 3) that isolated Pt atoms (named as Pt 1 /OLC) were observed all over the support with no obvious nanoparticles or clusters present. Meanwhile, typical multishell fullerene structures of diameter ~5 nm and with interlayer distances

File: paragraphs/10.1038_s41563-022-01252-y.txt
Methods Synthesis. The monometallic catalysts were synthesized by a dissolution-and-carbonization method. A schematic illustration of the synthetic process is shown in Supplementary Fig. 1. Typically, 144 mg of glucose (C 6 H 12 O 6 ) was dissolved in 40 ml of ethanol. Meanwhile, the metal salt precursor (see details in Supplementary Table 1) and 690 mg of hydroxylamine hydrochloride ((NH 3 OH)Cl) were ultrasonically dissolved in 40 ml of deionized water. Subsequently, the ethanol and water solutions were mixed. The mixture was dried in a drying oven at 70 °C for 12 h. Afterwards, it was placed in a crucible, heated from room temperature to 600 °C with a ramp rate of 5 °C min−1 under Ar atmosphere and kept there for 4 h for carbonization. The obtained product was milled into fine powder for further characterization. Exceptionally, since AgNO 3 precursor can react with the Cl− in (NH 3 OH)Cl to form AgCl precipitation (Supplementary Fig. 2), the (NH 3 OH)Cl was replaced by tripolycyanamide with the same molarity as the (NH 3 OH)Cl for the synthesis of Ag SACs. For the synthesis of multimetallic SACs, the procedures are the same as for the monometallic catalysts except that multiple metal salt precursors instead of single ones were added, and the weight of each metal precursor was controlled according to Supplementary Table 2. Moreover, the SACs by the MOF method were synthesized with reference to the reported research25,26. Specifically, 2.4 g of 2-methylimidazole was dissolved in 40 ml of methanol by sonication for 5 min. 1.07 g of Zn(NO 3 ) 2 ·6H 2 O and the given amount of a metal precursor (see Supplementary Table 9 for details) were dissolved in 40 ml of methanol by sonication for 5 min. The two solutions were mixed by magnetic stirring for 12 h. The as-obtained precipitates were centrifuged, washed with methanol several times and dried in vacuum at 70 °C. The dried powder was placed in a tube furnace and then heated to the desired temperature (900 °C) for 3 h at the heating rate of 5 °C min−1 under flowing Ar gas. Then, it was naturally cooled to room temperature and ground into fine powder to obtain the representative samples. The as-prepared products were directly used without any post-treatment.

File: paragraphs/10.1038_s41563-025-02153-6.txt
Methods Preparation of nitride-derived trimetallic electrocatalysts and deposition onto GDE At first, 0.4 g Cu nanoparticles (25 nm, Sigma-Aldrich) were sus- pended in an aqueous solution of HAuCl 4 to make a galvanic exchange reaction at 60 °C for 30 min, with the concentration of Au in the solution corresponding to 0.3–3 mol% with respect to the Cu con- tent from Cu nanoparticles. The obtained powder (named CuAu x% ) was then washed with water and ethanol (96°, Carlo Erba), isolated by centrifugation and then dried in air. After that, the thus-obtained powder was added into an aqueous solution of AgNO 3 , in which the Ag content was equivalent to 0.1–1 mol% with respect to the amount of the initial Cu powder. The obtained powder (denoted as CuAu x% Ag y% ) was then washed with water and ethanol (96°, Carlo Erba), isolated by centrifugation and then dried in air before calcination at 500 °C for 1 h in air. The calcined sample (40 mg) was mixed with 400 mg NaNH 2 (98%, Sigma-Aldrich) in a glovebox filled with argon and the mixture was put in an autoclave (in the glovebox). The autoclave was then heated in a furnace at 170 °C for 20 h to form the Au–Ag-co-doped copper nitride material. After cooling down, 20 ml ethanol was added into the autoclave to form a suspension and then the material was collected by centrifugation, washed with water and ethanol, and finally dried in air before using it for a catalytic reaction. The control Au-doped or Ag-doped copper nitride material was prepared by using the same protocol. A scheme is provided to summarize the synthesis procedure (Supplementary Fig. 1). Preparation of GDE: a suspension was prepared with ratio of 1 mg catalyst powder with 5 μl solution of 5% Nafion (Sigma-Aldrich) and added to 100 μl ethanol. Then, 120 μl solution was drop-cast onto 1 cm 2 GDL (AvCarb GDS5130, Dioxide Materials) heated on a hotplate at 60 °C to obtain a load of 1.2 mg catalyst/1 cm 2 GDL. This modified GDL was then used as the cathode in electrochemical assays.

File: paragraphs/10.1038_s41929-018-0164-8.txt
Methods Catalysts synthesis. In the first doping step, Mn-doped ZIF-8 precursors were synthesized in a dimethylformamide (DMF) solution. The precursors are designated as nMn-ZIF, where n is the molar percentage of Mn against total metals (Mn and Zn) in the solutions. In this work, the n value varied from 0 (Mn free) to 30 at% and the concentration of 2-methylimidazle and Zn2+ were controlled at 80 and 40 mmol l−1, respectively. Typically, a controlled amount of zinc(ii) nitrate hexahydrate and manganese(iii) acetate dihydrate were dissolved into DMF to form a uniform solution in a round-bottom flask (A). 2-Methylimidazole was dissolved in a conical-flask with DMF solution (B). After mixing solutions A and B, the reaction temperature was increased to 120 °C, holding for 24 h to allow Mn-doped ZIF-8 nanocrystals to grow. After cooling down to room temperature, the Mn-ZIF-8 nanocrystals were collected by centrifugation, washed at least three times with ethanol, and then dried at 60 °C in a vacuum oven for 5 h. The Mn-ZIF-8 precursors were subsequently heated at a temperature of 1,100 °C in a tube furnace under N 2 flow for 1 h to obtain the Mn and N co-doped nanocarbon (NC). The samples were labelled as nMn-NC, where n is atomic percent of Mn against total metal (for example, 20Mn-NC). Next, acid leaching treatment in 0.5 M H 2 SO 4 solution at 80 °C for 5 h was carried out to remove Mn clusters and open porous structures of nMn-NC samples. Typically, 100 ml acid solution was used for 100 mg sample. An additional heat treatment at 900 °C under N 2 flow for 3 h is necessary to repair the carbon structure. Such-prepared carbon samples labelled as nMn-NC-first are ready for the second adsorption step. In the second adsorption step, the nMn-NC-first powder was dispersed into a mixed solution (isopropanol: water = 1:1) containing Mn(ii) chloride and nitrogen sources (for example, dipicolylamine, cyanamide, phenanthroline or melamine). After 2 h ultrasonication along with and 5 h magnetic stirring, the mixture was collected by centrifugation (13,552g) and then dried at 60 °C in a vacuum oven for 5 h. A subsequent thermal activation at temperature of 1,100 °C under N 2 atmosphere for 1 h was conducted to synthesize the final catalysts, labelled as nMn- NC-second. As control samples, 20Co-NC-second and 20Fe-NC-second samples were prepared through similar procedures.

File: paragraphs/10.1038_s41929-021-00590-5.txt
Synthesis of materials. Sol–gel, modified sol–gel and impregnation methods were used in this work for powder synthesis. SDC powder was synthesized using a typical sol–gel process. Samarium nitrate hexahydrate (Sm(NO 3 ) 3 ·6H 2 O) and cerium nitrate hexahydrate (Ce(NO 3 ) 3 ·6H 2 O) in a molar ratio of 1:3 were dissolved in distilled water. Then citric acid and ethylene glycol were added to the above solution forming a sol, which acted as a precursor for the following. The molar ratio of metallic ions/citric acid/ethylene glycol was 1:2:2. The sol was heated at 90 °C under stirring to gradually remove water from the system. It was noticed that the liquid system evolved towards the formation of a gel-like diphasic system containing both a solvent phase and continuous polymer networks. The remaining solvent was removed in a drying process at 300 °C, followed by thermal treatment in air at 600 °C for 5 h forming a pure SDC phase. SDCIr_SG was prepared by following the same procedure. The only difference was that ammonium hexachloroiridate ((NH 4 ) 2 IrCl 6 ) was added to the initial solution. The spatial distribution of the Ir ions in a desired homogeneous manner was achieved in the polymer networks, resulting in homogeneous distribution in the SDC lattice after reduction. The dispersity of Ir atoms greatly depends on the concentrations of complexing agents. Therefore, the distribution of Ir atoms could be easily altered by modifying the sol–gel process. When we decreased the ratio of the concentrations of citric acid and ethylene glycol until the molar ratio of metallic ions:citric acid:ethylene glycol reached 1:0.1:0.1, a disordered solid solution, denoted as SDCIr, was obtained after the final calcination. On reduction in H 2 at 400 °C for 0.5 h, SDC fluorite structures were maintained in both SDCIr_SG and SDCIr catalysts, but Ir atoms were extracted from the host lattices, forming SDCIr–O and SDCIr–Ir respectively. An alternative method used to synthesize SDC and the Ir compound was wet impregnation. A solution containing (NH 4 ) 2 IrCl 6 was impregnated into the SDC powder to achieve the desired amount of Ir. After drying in an oven at 90 °C, the powder was calcined in air at 600 °C for 5 h. The obtained compound is denoted as impregnated SDC/Ir in this work. In all SDC and Ir compounds, the weight ratios of Ir were kept at 1%. All the labels associated with SDC/Ir catalysts are listed in Supplementary Table 9. Double perovskite PrBaMn 2 O 5+δ (PBM) as an electrode component was synthesized using the typical sol–gel process described above. Praseodymium nitrate hexahydrate (Pr(NO 3 ) 3 ·6H 2 O), barium nitrate (Ba(NO 3 ) 2 ), manganese nitrate tetrahydrate (Mn(NO 3 ) 2 ·4H 2 O), citric acid and ethylene glycol were used as raw materials. After thermal treatment in air at 950 °C for 5 h, a single perovskite Pr 0.5 Ba 0.5 MnO 3−δ formed. During reduction in H 2 at 600 °C for 5 h, the single perovskite evolved into double perovskite PBM.

Synthesis and characterization of SDC/Ir catalysts. In the light of these findings, experiments were designed to introduce large cluster Ir (NP Ir) and small cluster Ir (atomic Ir, a mixture of SA Ir and NC Ir) on SDC surfaces to modulate the local configurations of Ir– Ir and Ir–O bonding characteristics, respectively, for selective CO 2 EH in PCEs. We used a facile one-pot sol–gel procedure that would enable metal precursors to be hydrolysed at a controlled rate, lead- ing to atomic homogeneity (Fig. 3a). We first dissolved the metal nitrates as well as a suitable amount of citric acid and ethylene glycol in water. These compounds were controllably hydrolysed to obtain a desired homogeneous gel. We anticipated this process could result in the spatial distribution of the Ir ions in a desired homogeneous manner. Followed by calcination in air, Ir atoms were incorporated into the SDC lattice at the atomic level, forming an ordered solid solution (SDCIr_SG). On reduction in H 2 , Ir cations were exsolved as NCs and as stabilized SAs on the SDC surface to produce the

Chemicals. We purchased Ba(NO 3 ) 2 , Ce(NO 3 ) 3 ·6H 2 O, citric acid, ethylene glycol, Mn(NO 3 ) 2 ·4H 2 O, (NH 3 ) 4 Pt(NO 3 ) 2 , (NH 4 ) 2 IrCl 6 , Pr(NO 3 ) 3 ·6H 2 O and Sm(NO 3 ) 3 ·6H 2 O for the synthesis of materials. NiO, BaZr 0.1 Ce 0.7 Y 0.1 Yb 0.1 O 3–δ and BaZr 0.4 Ce 0.4 Y 0.1 Yb 0.1 O 3–δ powder were bought for electrolyser preparation. Glass sealant, silver paste, silver meshes and wires were used in electrochemical measurements. All chemicals were used directly as purchased. The detailed information for these chemicals, including the manufacturers and purities, is listed in Supplementary Table 8.

File: paragraphs/10.1038_s41929-023-01040-0.txt
Preparation of M/support by wet impregnation In the preparation of M/support by wet impregnation, M represents ruthenium, palladium or platinum, while the supports were the com- mercial oxide or prepared as described above. Taking the preparation of ruthenium-based catalyst as an example, 0.995 g support and 335 μl ruthenium(III) nitrosyl nitrate solution was dispersed in 30 ml deion- ized water and stirred at room temperature for 1 h. The suspension was stirred in a 50 °C waterbath until no water was visible (about 8 h), then dried at 60 °C overnight. The solid was calcined at 350 °C for 3 h to obtain the final catalysts: Ru/SiO 2 , Ru/Al 2 O 3 , Ru/TiO 2 (P), Ru/TiO 2 (a), Ru/Ti(P)/Mn, Ru/Ti/Si, and Ru/Ti/Al. Palladium- and platinum-based catalysts were prepared by the same method, except that the ruthenium precursor is replaced by palladium nitrate or chloroplatinic acid. The theoretical loading content of noble metals was 0.5 wt.%. The prepa- ration details of the CuZnAl catalyst are shown in the Supplementary Information.

Methods Preparation of MnO x support MnO x support was prepared by the solvent-free method 54 . Potassium permanganate and manganese acetate tetrahydrate (Mn 7+ :Mn 2+ = 2:3) were mixed and ground in a mortar for 20 min to obtain a taupe mix- ture. Then the mixture was transferred to an oven for solid-phase reaction at 80 °C for 4 h. The resulting solid was washed with deionized water and filtered until the filtrate was colourless and transparent. The filter residue was dried at 60 °C overnight and calcined in a muffle furnace at 450 °C for 3 h to obtain MnO x . The details of materials and chemicals are summarized in the Supplementary Information.

Preparation of TiO 2 -oxide support TiO 2 was added by the following method to different oxide supports, namely, MnO x , SiO 2 or Al 2 O 3 . Suspension A was obtained by adding 1.00 g metal oxide, 200 ml anhydrous ethanol and 20 ml ammonium hydroxide in order in a flask and stirring vigorously for 30 min. Suspen- sion B was obtained by slowly dissolving 0.5 ml butyl titanate in 50 ml anhydrous ethanol and dripping it into suspension A. Suspension B continued to be stirred for 2 h, and after filtration, the filter residue was washed with anhydrous ethanol three times and dried at 60 °C overnight. The final sample (Ti/Mn, Ti/Si or Ti/Al) was obtained by calcining at 450 °C for 3 h. The preparation details of the commercial TiO 2 as the precursor of the TiO 2 -oxide (Ti(a)/Mn or Ti(P)/Mn) catalyst support are shown in the Supplementary Information.

File: paragraphs/10.1038_s44160-025-00782-y.txt
Results Catalyst synthesis and characterization Photocatalytic Bi 2 WO 6 was selected as the support, and was obtained from Bi 2 WO 6 /amorphous BiOCl nanosheets previously reported by our group 13 . A series of palladium-based Bi 2 WO 6 photocatalysts were pre- pared using a facile three-step method (Fig. 1a). The surface of Bi 2 WO 6 can expose coordinatively unsaturated –Bi/–O atoms after the removal of the amorphous BiOCl component by nitric acid and subsequent hydrogen treatment (to produce the BWO support (Supplementary Fig. 1)). Subsequently, palladium was dispersed on the BWO surface in single-atom form by impregnation, and the coordination environ- ment was regulated by controlling the calcination temperature in air. The as-prepared photocatalysts are denoted as Pd–O 4 /BWO and Pd– O 3 /BWO in accordance with the Pd–O coordination number (Fig. 1a). Supported palladium nanoparticle photocatalysts (Pd NP /BWO) were prepared by thermal reduction. The palladium content was determined to be approximately 0.05 wt.% for Pd–O 4 /BWO and Pd–O 3 /BWO, and 0.5 wt.% for Pd Np /BWO by inductively coupled plasma optical emission spectrometry (Supplementary Table 2). The photocatalysts exhibited a nanosheet morphology with numerous small nanoplate units, consistent with the BWO substrate (Supplementary Fig. 2). X-ray powder diffraction (XRD) excludes the existence of metallic palladium and PdO x on Pd–O 4 /BWO and Pd– O 3 /BWO (Supplementary Fig. 3). Aberration-corrected high-angle annular dark-field scanning transmission electron microscopy (HAADF-STEM) showed some brighter atoms encircled in yellow,

Pd–O 3 /BWO, 50 mg of BWO nanosheet was impregnated with 100 μl of 0.25 mg Pd ml −1 PdCl 2 /acetonitrile solution. After impregnation, the sample was dried at 60 °C for 30 min and then calcinated in a muffle furnace at 175 °C for 3 h. The impregnation step remained the same for preparing 0.05 wt% Pd–O 4 /BWO, apart from changing the calcination temperature to 250 °C. Palladium nanoparticle loading was followed by thermal reduction: for the preparation of 0.5 wt% Pd Np /BWO, 100 mg BWO, 7.5 mg ascorbic acid, 7.5 mg citric acid and 25 mg polyvinylpyr- rolidone (mol. wt, 55,000) were added to 9 ml deionized water at 80 °C under vigorous stirring. After 30 min, 1.85 ml of 1 mg ml −1 K 2 PdCl 6 solu- tion was injected into the solution dropwise and kept stirring for 4 h. Finally, the solid was collected by centrifugation, washed with deion- ized water and dried at 60 °C overnight, after which the supernatant was almost transparent, indicating the successful loading of palladium nanoparticles on the support.

Methods Synthesis of Pd/BWO series photocatalysts First, 0.3 g Bi 2 WO 6 /amorphous BiOCl nanosheet powder was dispersed in 11 ml HNO 3 (1.3 M) solution and stirred for 4 h. The products were then collected by centrifugation and washed with deionized water until the supernatant solution was neutral. After freeze-drying for 2 days, 0.15 g of the sample was treated in a tube furnace with 5 vol% H 2 /Ar gas at 150 °C for 5 h to introduce defects. The resulting sample was named BWO. Palladium single-atom loading was performed by a typical incipient wet-impregnation method: to prepare 0.05 wt%

File: paragraphs/10.1038_s44221-025-00399-7.txt
Results Synthesis and characterization of catalysts Fe–N–C was synthesized using a simple method. As shown in Fig. 1a, o-phenanthroline and Fe(acac) 3 were ultrasonically mixed and then dried, and the resulting solid was calcined at 700 °C and subsequently washed with 1 M HNO 3 . As shown in Fig. 1b, the calcination-derived Fe–N–C did not possess a distinctive morphology. However, trans- mission electron microscopy (TEM) images (Fig. 1c) revealed that the Fe–N–C edges exhibited a thin sheet-like structure. According to spherical-aberration-corrected TEM images, in Fe–N–C, individual iron atoms were present on the carrier surface (Fig. 1d), which was also supported by the X-ray diffraction pattern of the Fe–N–C (supple- mentary Fig. 1), which indicated that the catalyst primarily comprised amorphous carbon and no crystalline substances. This ruled out both iron aggregation and oxides in the catalyst. The elemental maps of the catalyst also revealed that Fe, C, N and O were uniformly distributed in the Fe–N–C (Fig. 1e). The Fe chemical states and local environment were further inves- tigated using the X-ray absorption near-edge structure (XANES) and extended X-ray absorption fine structure (EXAFS) spectra. As shown in Fig. 1f, the k 2 -weighted Fourier-transform EXAFS (FT-EXAFS) spectrum showed that in Fe–N–C, Fe was mainly coordinated with N atoms, with a bond length of 1.46 Å, corresponding to the Fe–N bond in iron (II) phthalocyanine (FePc). Meanwhile, no obvious peaks corresponding to the Fe–Fe bond appeared at 2.2 Å, implying the absence of Fe clus- ters and crystalline particles. As shown in Fig. 1g, the Fe K-edge XANES spectrum and valence analysis suggested that in Fe–N–C, the Fe valence state was between +2 and +3. The oxidation states or forms of each ele- ment in Fe–N–C were further characterized using X-ray photoelectron spectroscopy (XPS) (Fig. 1h). In the spectrum of the calcined Fe–N–C, the main Fe peak was near 710 eV, which means that Fe primarily existed in both the +2 and +3 oxidation states. The catalyst contained pyrrolic, pyridinic, graphitic and pyridine oxide N, O predominantly in C–O bonds and sp 2 -hybridized C atoms (supplementary Fig. 2).

Methods Catalyst preparation First, ferric acetylacetonate (Fe(acac) 3 ) and 1,10-ortho-phenanthroline were added to ethanol, and the mixture was stirred well to evenly distribute the components and then ultrasonicated for 30 min. Then, magnesium hydroxide (Mg(OH) 2 ) was added to the mixture, which was ultrasonicated for another 30 min and then dried using a rotary evaporator. The obtained solid was dried in an oven at 60 °C and then calcined in nitrogen at 700 °C. The calcined product was washed with 1 M nitric acid, centrifuged and dried to obtain Fe–N–C. Similarly, Co–N–C was synthesized using essentially the same method but with cobalt acetate instead of Fe(acac) 3 . The Mo–Co 3 O 4 and MoS 2 /Fe 2 O 3 samples were prepared using a simple method, as detailed in the Sup- plementary Information.
