Repository: aobozhang2025/Data_Processing

File: catalyst_synthesis_qa_pairs.json (part 1 of 12)
[
  {
    "conversation": [
      {
        "input": "What catalysts are synthesized and what are their synthesis procedures?",
        "output": "Based on the provided text, here's a professional summary of the synthesized catalysts and their detailed synthesis procedures:\n\n### **1. α-Molybdenum Carbide (α-MoC) Support**\n- **Synthesis Procedure**:\n  1. **Precursor Preparation**: Grind ammonium paramolybdate ((NH₄)₆Mo₇O₂₄·4H₂O) and calcine in air (muffle oven) at 500°C (ramp: 10°C/min) to form MoO₃.\n  2. **Nitridation**: Load 0.8 g MoO₃ into a quartz reactor. Heat to 700°C under NH₃ flow (100 ml/min) at 5°C/min, hold for 2 h.\n  3. **Carburization**: Cool to RT, switch to CH₄/H₂ (20:80 v/v, 100 ml/min). Reheat to 700°C (5°C/min), hold for 2 h.\n  4. **Passivation**: Treat with 0.5% O₂/He at RT to stabilize the surface.\n- **Composition**: Mo/C ≈ 1:0.8 (elemental analysis).\n\n---\n\n### **2. β-Molybdenum Carbide (β-Mo₂C) Support**\n- **Synthesis Procedure**:\n  1. **Precursor**: Use MoO₃ (same as α-MoC synthesis).\n  2. **Carburization**: Load 0.8 g MoO₃, heat under CH₄/H₂ (20:80 v/v, 100 ml/min):\n     - Ramp 1: 5°C/min → 300°C.\n     - Ramp 2: 1°C/min → 700°C.\n     - Hold at 700°C for 2 h.\n  3. **Passivation**: Cool to RT, treat with 0.5% O₂/He.\n\n---\n\n### **3. 2% Pt/β-Mo₂C Catalyst**\n- **Synthesis Procedure**:\n  1. **Impregnation**: Immerse passivated β-Mo₂C in deaerated H₂PtCl₆·6H₂O solution (2 wt% Pt target). Stir 3 h.\n  2. **Drying**: Evaporate solvent, freeze-dry overnight.\n  3. **Activation (pre-reaction)**: Treat with CH₄/H₂ (15:85 v/v):\n     - Heat to 300°C, hold 1 h.\n     - Ramp at 5°C/min → 590°C, hold 2 h.\n\n---\n\n### **4. 2% Pt/α-MoC & 2% Pt/MoC-2 Catalysts**\n- **MoO₃ Support Prep (homemade)**:\n  - Dissolve ammonium paramolybdate in H₂O, adjust pH to 3.7.\n  - Ultrasonicate 2 h → evaporate solvent.\n  - Dry at 60°C (vacuum, overnight), grind, calcine at 500°C (air, 4 h).\n- **Catalyst Synthesis**:\n  1. **Impregnation**: Load H₂PtCl₆·6H₂O onto MoO₃ via wetness impregnation.\n  2. **Drying**: Dry at RT (vacuum).\n  3. **Calcination**: 500°C, 4 h (for Pt/α-MoC only).\n  4. **Carburization**:\n     - **Pt/α-MoC**: Carburize calcined Pt/MoO₃ using β-Mo₂C procedure (CH₄/H₂, slow ramp to 700°C).\n     - **Pt/MoC-2**: Carburize uncalcined Pt/MoO₃ directly (same β-Mo₂C procedure).\n\n---\n\n### **5. 2% Pt/MoC-3 Catalyst**\n- **Synthesis Procedure**:\n  1. **Co-precipitation**: Add H₂PtCl₆·6H₂O dropwise to ammonium paramolybdate solution → yellow precipitate.\n  2. **Drying**: Evaporate solvent at 90°C, dry precipitate at 120°C for 3 h.\n  3. **Carburization**: Treat as per β-Mo₂C procedure (CH₄/H₂, slow ramp to 700°C).\n\n---\n\n### **6. Reference Catalysts: 2% Pt/Al₂O₃ & 2% Pt/TiO₂**\n- **Synthesis**:\n  1. **Impregnation**: Load H₂PtCl₆·6H₂O onto commercial Al₂O₃/TiO₂.\n  2. **Drying**: Stir 3 h (air), rotary evaporate (35°C, vacuum), dry at 120°C (3 h).\n  3. **Calcination**: 500°C (muffle oven).\n  4. **Pre-reduction**: Activate in H₂ flow at 500°C before testing.\n\n---\n\n### **7. Pt/α-MoC with Varied Pt Loadings (0.2–7.4 wt%)**\n- **High-loading (1–7.4 wt%)**: Synthesized like 2% Pt/α-MoC (impregnation on MoO₃ → calcination → carburization).\n- **Low-loading (0.2–0.7 wt%)**: Wetness impregnation of H₂PtCl₆·6H₂O directly onto **pre-formed, activated α-MoC support**.\n\n---\n\n### **Key Notes**:\n- **Passivation**: All carbide supports/catalysts use 0.5% O₂/He at RT post-synthesis to prevent pyrophoricity.\n- **Activation**: Pt/MoC catalysts are pre-treated in CH₄/H₂ (15:85 v/v) at 590°C for 2 h before catalytic tests.\n- **Pt/oxides**: Reduced in H₂ at 500°C before testing.\n- **Carburization Gas**: CH₄/H₂ (20:80 v/v, 100 ml/min) for all molybdenum carbides.\n\nThis summary captures the critical synthesis pathways, parameters (temperatures, gas compositions, ramp rates), and distinctions between the catalysts. Let me know if you need further clarification!"
      }
    ]
  },
  {
    "conversation": [
      {
        "input": "What catalysts are synthesized and what are their synthesis procedures?",
        "output": "Based on the provided text, here is a professional chemist's summary of the synthesized catalyst and its detailed synthesis procedure:\n\n**Synthesized Catalyst:**\n1.  **Type:** Single-atom Pt catalyst supported on FeOx (Iron Oxide).\n2.  **Samples:**\n    *   **Sample A:** Pt loading = 0.17 wt%, Pt/Fe atomic ratio = 1/1430\n    *   **Sample B:** Pt loading = 2.5 wt%, Pt/Fe atomic ratio = 1/95\n3.  **Key Feature:** Pt is present as single atoms dispersed on the FeOx support.\n\n**Detailed Synthesis Procedure:**\n\n1.  **Precursor Solutions:**\n    *   Prepare an aqueous solution of **Chloroplatinic Acid** (H₂PtCl₆·6H₂O) at a concentration of **7.59 × 10⁻³ mol L⁻¹** (Note: Original text likely has a typo; 7.59 × 10²² mol L⁻¹ is implausible. 7.59 × 10⁻³ mol L⁻¹ is standard for such syntheses).\n    *   Prepare an aqueous solution of **Ferric Nitrate** (Fe(NO₃)₃·9H₂O) at a concentration of **1 mol L⁻¹**.\n    *   Prepare an aqueous solution of **Sodium Carbonate** (Na₂CO₃) at a concentration of **1 mol L⁻¹**.\n\n2.  **Co-precipitation:**\n    *   Co-precipitate the Pt and Fe precursors by adding the **sodium carbonate solution** to the **mixed aqueous solution of chloroplatinic acid and ferric nitrate**.\n    *   Perform precipitation at a constant temperature of **50 °C**.\n    *   Strictly control the pH of the resulting mixture/slurry at **approximately 8** during precipitation.\n    *   The *relative amounts* of the Pt and Fe precursor solutions determine the final Pt loading and Pt/Fe ratio (Sample A: low Pt, Sample B: high Pt).\n\n3.  **Solid Recovery:**\n    *   Filter or centrifuge the suspension to **recover the solid precipitate**.\n\n4.  **Drying:**\n    *   Dry the recovered solid at **60 °C** for **5 hours**.\n\n5.  **Calcination:**\n    *   Heat the dried solid (calcine) in an oven/furnace at **400 °C** for **5 hours** (typically in air). This converts the precursor mixture into the oxide support (FeOx) and stabilizes the Pt species.\n\n6.  **Pre-Test Reduction (Activation):**\n    *   Prior to characterization or catalytic testing, activate the catalyst by reduction.\n    *   Reduce the calcined samples in a flowing gas mixture of **10% H₂ / He (balance)**.\n    *   Reduction temperature: **200 °C**.\n    *   Reduction time: **0.5 hours (30 minutes)**.\n\n**Characterization Confirmation:**\n*   The actual Pt loadings in the final catalysts were confirmed using **Inductively Coupled Plasma Optical Emission Spectroscopy (ICP-OES)**.\n*   Instrument used: **IRIS Intrepid II XSP instrument (Thermo Electron Corporation)**.\n*   Measured Loadings:\n    *   Sample A: **0.17 wt% Pt**\n    *   Sample B: **2.50 wt% Pt** (confirming the target loadings).\n\n**Key Synthesis Parameters Summary Table:**\n\n| Step               | Parameter           | Value / Condition                  |\n| :----------------- | :------------------ | :--------------------------------- |\n| **Precursors**     | H₂PtCl₆·6H₂O conc. | 7.59 × 10⁻³ mol L⁻¹ (corrected) |\n|                    | Fe(NO₃)₃·9H₂O conc. | 1 mol L⁻¹                          |\n|                    | Na₂CO₃ conc.        | 1 mol L⁻¹                          |\n| **Precipitation**  | Temperature         | 50 °C                              |\n|                    | pH Control          | ~8                                 |\n| **Drying**         | Temperature         | 60 °C                              |\n|                    | Duration            | 5 hours                            |\n| **Calcination**    | Temperature         | 400 °C                             |\n|                    | Duration            | 5 hours                            |\n| **Reduction**      | Gas Mixture         | 10% H₂ / He                        |\n|                    | Temperature         | 200 °C                             |\n|                    | Duration            | 0.5 hours (30 min)                 |\n| **Verification**   | Method              | ICP-OES                            |\n|                    | Instrument          | IRIS Intrepid II XSP               |\n|                    | Sample A Pt Loading | 0.17 wt%                           |\n|                    | Sample B Pt Loading | 2.50 wt%                           |"
      }
    ]
  },
  {
    "conversation": [
      {
        "input": "What catalysts are synthesized and what are their synthesis procedures?",
        "output": "Based on the provided text, here's a professional chemist's summary of the synthesized catalyst and its detailed synthesis procedures:\n\n**Synthesized Catalyst:**\n*   **Name:** Isolated Cobalt Atom-Promoted Sulfur-Deficient Single-Layer Molybdenum Disulfide\n*   **Notation:** Co–S MoS₂\n*   **Key Feature:** Single cobalt (Co) atoms anchored onto sulfur vacancy sites within a single-layer MoS₂ support that is inherently sulfur-deficient (denoted S MoS₂).\n*   **Purpose:** The sulfur vacancies in S MoS₂ act as high-affinity anchoring sites for the Co atoms, facilitated by a thiourea complex, preventing Co nanoparticle formation and creating atomically dispersed Co catalysts.\n\n**Detailed Synthesis Procedures:**\n\n1.  **Preparation of Single-Layer Sulfur-Deficient MoS₂ Support (S MoS₂):** *(Prerequisite for Catalyst)*\n    *   **Lithium Intercalation:** 0.5 g bulk crystalline MoS₂ powder is soaked in 4 ml of 1.6 M n-butyllithium (n-BuLi) in hexane under N₂ atmosphere for 48 hours. This forms lithium-intercalated MoS₂ (LiₓMoS₂).\n    *   **Washing:** LiₓMoS₂ is washed via vacuum filtration using 50 ml hexane to remove excess n-BuLi and organics. It is then dried under N₂.\n    *   **Exfoliation:** The dried LiₓMoS₂ powder is immersed in 250 ml water. The suspension is sonicated to complete exfoliation. Intercalated lithium reacts with water, generating H₂ gas between layers, forcing them apart.\n    *   **Centrifugation:** The dispersion is centrifuged at 5,000 rpm for 15 minutes. Un-exfoliated material forms a pellet.\n    *   **Collection of Supernatant:** The supernatant (containing exfoliated single-layer S MoS₂) is collected by pipette. The dispersion is alkaline (pH >7) due to trace LiOH.\n    *   **Neutralization & Collection:** HCl solution is added dropwise to the colloid until pH ≈ 7. This causes the S MoS₂ to precipitate.\n    *   **Washing & Drying:** The precipitate is washed several times via centrifugation, collected, and dried under vacuum for 12 hours. *This yields the S MoS₂ support powder.*\n\n2.  **Preparation of Co–S MoS₂ Catalyst:**\n    *   **Formation of Co-Thiourea Complex:** 50.6 mg cobalt acetate tetrahydrate [Co(CH₃COO)₂·4H₂O] and 36 mg thiourea [SC(NH₂)₂] are added to 1 ml water. This mixture is left overnight to form the [Co(thiourea)₄]²⁺ complex.\n    *   **Preparation of S MoS₂ Colloid:** A stabilized colloid is prepared by dispersing 50 mg of the *previously synthesized S MoS₂ powder* in 50 ml of a solvent mixture (30 v/v% isopropanol in water) containing 50 mg polyvinylpyrrolidone (PVP). Concentration = 1 mg S MoS₂ per ml.\n    *   **Mixing:** The entire [Co(thiourea)₄]²⁺ complex solution (from step 1) is added to the 50 ml S MoS₂ colloid and mixed to form a homogeneous solution. *Note the low Co concentration to prevent self-nucleation.*\n    *   **Hydrothermal Anchoring:** The homogeneous mixture is transferred to an autoclave and heated at 160 °C for 24 hours. During this step:\n        *   Thiourea ligands coordinate with sulfur vacancy sites on the S MoS₂.\n        *   Cobalt atoms from the complex are delivered and anchored onto these vacancy sites.\n    *   **Workup:** After reaction, the solid product is:\n        *   Washed three times with deionized water.\n        *   Dried under vacuum for 12 hours.\n    *   **Activation:** The dried powder is treated with H₂ gas at 300 °C for 1 hour prior to storage/use. *(Likely reduces surface species and stabilizes the Co sites)*.\n\n3.  **Preparation of F MoS₂ (Supplementary Information):**\n    *   **Dispersion & Exfoliation:** 6 g bulk MoS₂ powder is dispersed in 400 ml solvent (30 v/v% isopropanol in water) with 4 ml hydrazine monohydrate (N₂H₄·H₂O).\n    *   **Sonication:** The mixture is sonicated for 12 hours to exfoliate the MoS₂.\n    *   **Centrifugation:** Centrifuged at 2,000 rpm for 60 min to remove un-exfoliated sediment.\n    *   **Neutralization & Flocculation:** HCl solution is added to the supernatant (colloid) until pH ≈ 7. This disrupts charge balance, causing rapid flocculation (precipitation) of the exfoliated F MoS₂.\n    *   **Washing & Drying:** The precipitate is centrifuged, washed three times with deionized water, and dried under vacuum for 12 hours.\n\n**Key Rationale Highlighted in Synthesis:**\n*   The **very low concentration of the Co-thiourea complex** is critical to ensure Co atoms anchor directly onto S MoS₂ sulfur vacancies instead of forming separate Co or CoSₓ nanoparticles (self-nucleation).\n*   The **thiourea ligands** in the complex specifically target the **sulfur vacancy sites** on the S MoS₂ support due to the high affinity of these defects for thiol-based molecules.\n*   The **hydrothermal treatment** provides the energy and environment necessary for the complex to react with and fill the vacancies, anchoring the Co atoms."
      }
    ]
  },
  {
    "conversation": [
      {
        "input": "What catalysts are synthesized and what are their synthesis procedures?",
        "output": "Based on the provided text, here is a professional chemist's summary of the synthesized catalyst and its detailed synthesis procedure:\n\n**Synthesized Catalyst:**\n*   **Composition:** `Au₁–Oₓ–Na₉–(OH)ᵧ / TiO₂`\n*   **Description:** A supported catalyst consisting of a specific Gold-Sodium-Oxygen-Hydroxyl complex (`Au₁–Oₓ–Na₉–(OH)ᵧ`) dispersed on a Titanium Dioxide (`TiO₂`) support.\n*   **Gold Loading:** Multiple catalysts prepared with nominal gold loadings of **0.5 wt%**, **1.0 wt%**, and **1.5 wt%** relative to the total catalyst weight.\n*   **Preparation Method:** Single-step **Incipient Wetness Impregnation (IWI)**.\n\n**Detailed Synthesis Procedure:**\n\n1.  **Precursor Solution Preparation:**\n    *   Suspend the calculated amount of `Au(OH)₃` powder in **30 ml of deionized water**.\n    *   Sparge the suspension with **O₂ gas** (continuous bubbling).\n    *   Heat the sparged suspension to **80 °C**.\n    *   While maintaining **80 °C**, add the calculated amount of `NaOH` powder to the slurry. The amount is determined by the **atomic ratio Au:Na = 1:9**.\n    *   **Reflux** the resulting mixture at **80 °C** for **overnight** (typically 12-16 hours).\n    *   **Result:** Formation of a **transparent solution**. The color ranges from **colourless (for lower Au concentrations)** to **light yellow (for higher Au concentrations)**.\n\n2.  **Catalyst Synthesis via IWI:**\n    *   Perform **Incipient Wetness Impregnation (IWI)** of the `TiO₂` support using the prepared `Au₁–Oₓ–Na₉–(OH)ᵧ` precursor solution.\n    *   Impregnation is carried out at **Room Temperature (RT)**.\n    *   Impregnation is performed in **air**.\n\n3.  **Drying:**\n    *   **Concentration:** After impregnation, the wet catalyst is **heated** (temperature not specified, implied gentle heating below 80°C) to evaporate excess solvent (water).\n    *   **Primary Drying:** Transfer the concentrated material to an oven and dry under a protective atmosphere of **N₂ gas** at **200 °C**. (Duration not specified).\n    *   **Secondary Drying:** Further dry the sample **in vacuum** (reduced pressure) **overnight** (typically 12-16 hours) at **80 °C**.\n\n**Key Observations & Details:**\n*   The active gold species is synthesized *in solution* (`Au₁–Oₓ–Na₉–(OH)ᵧ`) *before* being loaded onto the support.\n*   `O₂` sparging and heating during precursor preparation likely facilitate the dissolution of `Au(OH)₃` and the formation of the soluble gold-sodium complex.\n*   The precise stoichiometry (`Oₓ`, `(OH)ᵧ`) of the complex is not defined in the text but is implied by the synthesis conditions and Au:Na ratio.\n*   The `Au:Na = 1:9` atomic ratio is critical for forming the desired soluble complex.\n*   Protective atmospheres (`N₂` during 200°C drying, vacuum during 80°C drying) are used to prevent unwanted decomposition or oxidation of the precursor complex during thermal treatment.\n*   No calcination step is mentioned; the final material after vacuum drying is the catalyst.\n\nThis procedure results in a `TiO₂`-supported catalyst containing a specific sodium-stabilized gold-oxo/hydroxo complex (`Au₁–Oₓ–Na₉–(OH)ᵧ`) at controlled gold loadings."
      }
    ]
  },
  {
    "conversation": [
      {
        "input": "What catalysts are synthesized and what are their synthesis procedures?",
        "output": "Based on the provided text, here's a professional chemist's summary of the synthesized catalysts and the detailed synthesis procedure:\n\n**Synthesized Catalysts:**\n1.  **Au/C (Gold on Carbon):** 1 wt.% loading.\n2.  **Ru/C (Ruthenium on Carbon):** Loading not specified, but prepared identically to Au/C.\n3.  **Pt/C (Platinum on Carbon):** Loading not specified, but prepared identically to Au/C.\n4.  **Pd/C (Palladium on Carbon):** Loading not specified, but prepared identically to Au/C.\n*   *All catalysts use Activated Carbon (AC) as the support.*\n\n**Synthesis Procedure: Wet Impregnation**\n\nThe procedure is identical for all four catalysts (Au/C, Ru/C, Pt/C, Pd/C), with the *only difference* being the metal precursor used. The detailed steps are:\n\n1.  **Support Preparation:**\n    *   Activated Carbon (AC) is ground to a fine powder.\n    *   Particle size: 150-200 mesh (approximately 74-105 µm).\n\n2.  **Precursor Solution Preparation:**\n    *   The appropriate metal precursor is dissolved in a suitable organic solvent.\n    *   **Specific Precursors:**\n        *   **Au/C:** Hydrogen tetrachloroaurate trihydrate (H[AuCl₄]·3H₂O), assay 49%. Mass used: 20 mg. Solvent volume: 2.7 ml.\n        *   **Ru/C:** Ruthenium(III) acetylacetonate (Ru(acac)₃).\n        *   **Pd/C:** Palladium(II) acetylacetonate (Pd(acac)₂).\n        *   **Pt/C:** Platinum(II) 2,4-pentanedionate (Pt(acac)₂).\n    *   **Solvent Handling:** \"Extra dry\" solvents, sealed under nitrogen, are used whenever possible to minimize moisture.\n\n3.  **Impregnation:**\n    *   The prepared metal precursor solution is added **dropwise** to the ground activated carbon powder.\n    *   Mass of AC used for Au/C: 0.99 g (calculated to achieve 1 wt.% Au loading).\n    *   The mixture is **stirred** during the dropwise addition to ensure uniform distribution of the precursor solution onto the carbon support.\n\n4.  **Drying:**\n    *   The resulting impregnated powder is dried under a flowing nitrogen (N₂) atmosphere.\n    *   Drying Temperature: 5–10 °C **higher than the boiling point** of the organic solvent used in step 2.\n    *   Drying Time: 16 hours (overnight).\n\n**Key Synthesis Details & Considerations:**\n\n*   **Method:** Wet Impregnation (specifically, \"incipient wetness\" is implied by the precursor solution volume relative to support mass).\n*   **Support:** Activated Carbon (AC), ground to 150-200 mesh.\n*   **Critical Atmosphere Control:** Drying is performed under a **flowing N₂ atmosphere** to prevent oxidation or unwanted reactions. The preference for \"extra dry solvents sealed under N₂\" further emphasizes strict moisture and oxygen exclusion.\n*   **Drying Conditions:** Elevated temperature (5-10°C above solvent BP) under inert gas ensures complete solvent removal and likely facilitates precursor decomposition/precursor-support interaction without excessive sintering.\n*   **Metal Loading:** Explicitly stated as 1 wt.% for Au/C. Loading for Ru/C, Pt/C, Pd/C is not specified but follows the *same procedure*, implying the precursor mass was calculated for a specific target loading (likely also 1 wt.% or a comparable value).\n*   **Precursor Specificity:** Precursors are chosen based on metal solubility and stability in organic solvents suitable for wet impregnation on carbon (chloride for Au, acetylacetonates for Ru, Pd, Pt).\n\nThis procedure results in dried catalyst precursors supported on activated carbon. Subsequent steps (like reduction, calcination, or activation) are not described in the provided text but are typically required before catalytic testing. The emphasis is on controlled precursor deposition and careful drying under inert conditions to achieve well-dispersed metal particles."
      }
    ]
  },
  {
    "conversation": [
      {
        "input": "What catalysts are synthesized and what are their synthesis procedures?",
        "output": "Based on the provided text, the synthesized catalyst is **\"Ir₁/CN\"**, which consists of **single iridium (Ir) atoms dispersed on a nitrogen-doped carbon support (CN)**. This is part of a broader family of catalysts denoted as **\"M₁/CN\"**, where M can be Ir, Pt, Pd, Ru, Mo, Ga, Cu, Ni, or Mn (single atoms of these metals on N-doped carbon).\n\nThe synthesis is a **two-step process**:\n1.  **Formation of a Metal-Organic Framework (MOF) Composite Precursor (Metal(acac)₃@ZIF-8)**.\n2.  **Controlled Pyrolysis (Calcination) of the precursor** under inert gas to carbonize the MOF and atomically disperse the metal.\n\n**Detailed Synthesis Procedure for Ir₁/CN:**\n\nTwo specific methods are described for the Ir precursor:\n\n*   **Method 1 (Hydrothermal):**\n    1.  Dissolve Zn(NO₃)₂·6H₂O (0.594 g, 2 mmol) and Ir(acac)₃ (97.9 mg, 0.20 mmol) simultaneously in 7.5 ml methanol to form a clear solution.\n    2.  Add this solution to 15 ml methanol containing 2-methylimidazole (0.656 g, 8 mmol).\n    3.  Vigorously stir the mixture for 5 minutes.\n    4.  Transfer the mixture to a 50 ml Teflon-lined stainless-steel autoclave.\n    5.  Seal the autoclave and heat at 120 °C for 4 hours.\n    6.  Cool the autoclave to room temperature.\n    7.  Collect the resulting solid (**Ir(acac)₃@ZIF-8 nanocrystals**) by centrifugation.\n    8.  Wash the solid four times with methanol.\n    9.  Dry the washed solid under vacuum overnight.\n\n*   **Method 2 (Room Temperature Aging):**\n    1.  Dissolve Zn(NO₃)₂·6H₂O (1.069 g, 3.6 mmol) and Ir(acac)₃ (176 mg, 0.36 mmol) simultaneously in 15 ml methanol to form a clear solution.\n    2.  Add this solution to 10 ml methanol containing 2-methylimidazole (1.161 g, 14.2 mmol).\n    3.  Vigorously stir the mixture for 5 minutes.\n    4.  Allow the mixture to stand at room temperature *without stirring* for 20 hours.\n    5.  Collect the resulting solid (**Ir(acac)₃@ZIF-8 nanocrystals**) by centrifugation.\n    6.  Wash the solid four times with methanol.\n    7.  Dry the washed solid under vacuum overnight.\n\n**Pyrolysis (Calcination) to Form Ir₁/CN (Common for both precursors):**\n1.  Place the dried **Ir(acac)₃@ZIF-8** powder in a tube furnace.\n2.  Heat the furnace to **900 °C** at a heating rate of **5 °C per minute** under a flow of **argon gas (200 ml per minute)**.\n3.  Hold the temperature at 900 °C for **3 hours**.\n4.  Cool the sample down to room temperature.\n5.  **Repeat this calcination procedure two more times** (for a total of three identical calcination cycles).\n6.  The resulting black powder after the third calcination and cooling is the catalyst **Ir₁/CN**.\n\n**Generalization to M₁/CN (M = Pt, Pd, Ru, Mo, Ga, Cu, Ni, Mn):**\nThe procedure is analogous to Ir₁/CN, using the respective metal acetylacetonate precursor. Key variations include:\n1.  **Precursor Synthesis:**\n    *   **For Pt, Pd, Ru, Cu, Ni, Mn:**\n        *   Dissolve Zn(NO₃)₂·6H₂O (1.069 g, 3.6 mmol) and Metal(acac)ₓ (0.22-0.36 mmol, see Supplementary Table 3) in 15 ml methanol (30 ml for Pd) at 30-55 °C.\n        *   Add this to 10 ml methanol containing 2-methylimidazole (1.161 g, 14.2 mmol).\n        *   Stir vigorously for 5 min.\n        *   Age at room temperature without stirring for 20 h.\n    *   **For Ga, Mo:**\n        *   Dissolve Zn(NO₃)₂·6H₂O (0.594 g, 2 mmol) and Metal(acac)ₓ (0.10-0.12 mmol, see Supplementary Table 3) in 7.5 ml methanol at 30-55 °C.\n        *   Add this to 15 ml methanol containing 2-methylimidazole (0.656 g, 8 mmol).\n        *   Stir vigorously for 5 min.\n        *   Transfer to autoclave, heat at 120 °C for 4 h, cool to RT.\n    *   Collect solid (**Metal(acac)ₓ@ZIF-8**) by centrifugation, wash 4x with methanol, dry under vacuum overnight.\n2.  **Pyrolysis:**\n    *   Place **Metal(acac)ₓ@ZIF-8** powder in tube furnace.\n    *   Heat to **800 °C or 900 °C** (specific temperature depends on M, text mentions both) at 5 °C/min under Ar (200 ml/min).\n    *   Hold for 3 hours.\n    *   Cool to room temperature to obtain **M₁/CN**. (Note: The text does not specify multiple calcination cycles for other metals like it did for Ir, implying a single calcination might be sufficient).\n\n**Key Synthesis Principles:**\n*   **Precursor:** ZIF-8 (formed *in-situ* from Zn²⁺ and 2-methylimidazole) acts as a host matrix, trapping the metal acetylacetonate complex.\n*   **Pyrolysis:** High-temperature treatment under inert gas (Ar) carbonizes the organic ZIF-8 framework into N-doped carbon (CN) while decomposing the metal complex. The confinement within the MOF pores promotes the formation of isolated single metal atoms (M₁) anchored to the CN support.\n*   **Multiple Calcination (Ir):** The triple calcination for Ir is likely crucial for complete removal of ligands/contaminants and achieving optimal dispersion/stability of the single Ir atoms.\n\nThe catalyst is thus **atomically dispersed iridium (or other metals) on a nitrogen-doped carbon support**, synthesized via **MOF encapsulation followed by controlled pyrolysis**."
      }
    ]
  },
  {
    "conversation": [
      {
        "input": "What catalysts are synthesized and what are their synthesis procedures?",
        "output": "Based on the provided text, here is a professional chemist's summary of the synthesized catalysts and their detailed synthesis procedures:\n\n**Synthesized Catalysts:**\n1.  **Ir–GO–NH₂-x:** Iridium single-atom catalyst supported on nitrogen-doped graphene oxide.\n2.  **Ni–N–C-x:** Nickel single-atom catalyst supported on nitrogen-doped graphene quantum dots (GQDs). Variations include Ni–N–C-1.5 (~7.5 wt% Ni) and Ni–N–C-3 (~15 wt% Ni) using GQDs–OH, and a version using GQDs–NH₂.\n3.  **Ir–N–C-x:** Iridium single-atom catalyst supported on nitrogen-doped graphene quantum dots (GQDs–NH₂). Specific examples: Ir–N–C-1, Ir–N–C-7.\n4.  **Pt–N–C-6:** Platinum single-atom catalyst supported on nitrogen-doped graphene quantum dots (GQDs–NH₂). Nominal Pt loading defined by calculation.\n\n**Detailed Synthesis Procedures:**\n\n**1.  Support Synthesis - GQDs–NH₂ (Required for Ir-N-C-x, Pt-N-C-6, Ni-N-C-x variants):**\n    *   **Step 1: Nitration.** 8 g pyrene is refluxed in 640 ml concentrated HNO₃ (70%) at 80°C for 12 h under stirring.\n    *   **Step 2: Washing & Drying.** Cool to RT, wash with DI water (18.2 MΩ) via centrifugation until neutral pH. Dry the resulting 1,3,6-trinitropyrene under vacuum at RT.\n    *   **Step 3: Dispersion & Sonication.** Disperse 1.2 g dried 1,3,6-trinitropyrene in 220 ml DI water + 20 ml concentrated NH₄OH (30%). Ultrasonicate in ice water for 4 h.\n    *   **Step 4: Hydrothermal Fusion.** Transfer 60 ml aliquots into 100 ml Teflon-lined autoclaves (4 autoclaves total for 240 ml). Heat at 200°C for 10 h.\n    *   **Step 5: Filtration & Concentration.** Cool naturally to RT. Filter the product solution through a 0.22 μm membrane. Concentrate the filtrate to ~90 ml by rotary evaporation.\n    *   **Step 6: Dialysis.** Dialyze the concentrated solution against water using a dialysis bag (MWCO 12-14 kDa) for 2 days to remove impurities. Final concentration ~1 mg/ml.\n\n**2.  Support Synthesis - GO–NH₂ (Required for Ir-GO-NH₂-x):**\n    *   **Step 1: Mixing.** Mix Graphene Oxide (GO) with urea at a mass ratio of 1:10 (GO:urea).\n    *   **Step 2: Pyrolysis.** Heat the mixture in a tube furnace under 100 sccm Ar (UHP):\n        *   Ramp to 500°C within 1 h.\n        *   Hold at 500°C for 2 h.\n        *   Cool to RT.\n\n**3.  Support Synthesis - GQDs–OH (Required for Ni-N-C-x EC tests):**\n    *   **Procedure:** Identical to GQDs–NH₂ synthesis (Steps 3-6).\n    *   **Modification:** Replace the ammonia solution (220 ml DI + 20 ml NH₄OH) with 240 ml of 0.2 M NaOH solution in Step 3.\n\n**4.  Catalyst Synthesis - Ir–GO–NH₂-x:**\n    *   **Step 1: Support Prep.** Synthesize GO–NH₂ as described above.\n    *   **Step 2: Catalyst Formation.** Follow the **Ir–N–C-x synthesis procedure** (detailed below), but substitute the GQDs–NH₂ support with the GO–NH₂ support.\n\n**5.  Catalyst Synthesis - Ir–N–C-x (e.g., Ir–N–C-1, Ir–N–C-7):**\n    *   **Step 1: Precursor Solution.** Prepare IrCl₃ stock solution: Dissolve 1 g IrCl₃·xH₂O in 200 ml DI water (~5 mg/ml).\n    *   **Step 2: Mixing.** Add 'x' ml of IrCl₃ stock solution to ~30 ml purified GQDs–NH₂ solution (~30 mg GQDs–NH₂). (e.g., 7 ml for Ir-N-C-7).\n    *   **Step 3: Sonication.** Sonicate the mixture in ice water for 15 min.\n    *   **Step 4: Freeze-Drying.** Quickly freeze the mixture in liquid nitrogen, then freeze-dry to obtain an aerogel-like powder.\n    *   **Step 5: Mixing with Urea.** Mix the freeze-dried powder with urea at a mass ratio of 1:10 (Catalyst precursor : Urea).\n    *   **Step 6: Pyrolysis.** Heat the mixture in a tube furnace under 100 sccm Ar (UHP):\n        *   Ramp to 500°C within 1 h.\n        *   Hold at 500°C for 2 h.\n        *   Cool to RT.\n    *   **Step 7: Collection.** Collect the Ir–N–C-x powder.\n    *   **Nominal Ir Loading:** Calculated as: `[Mass added–Ir (mg) / (Mass added–Ir (mg) + Mass GQDs (mg))] x 100%`\n\n**6.  Catalyst Synthesis - Pt–N–C-6:**\n    *   **Step 1: Precursor Solution.** Prepare H₂PtCl₆ stock solution: Dissolve 1 g H₂PtCl₆ in 200 ml DI water (5 mg/ml).\n    *   **Step 2: Mixing.** Add 6 ml H₂PtCl₆ stock solution to ~30 ml purified GQDs–NH₂ solution (~30 mg GQDs–NH₂).\n    *   **Step 3: Sonication.** Sonicate the mixture in ice water for 15 min.\n    *   **Step 4: Freeze-Drying.** Freeze-dry the mixture.\n    *   **Step 5: Mixing with Urea.** Mix the freeze-dried powder with urea at a mass ratio of 1:10.\n    *   **Step 6: Pyrolysis.** Heat the mixture in a tube furnace under 100 sccm Ar (UHP):\n        *   Ramp to 500°C within **2 h**.\n        *   Hold at 500°C for **1 h**.\n        *   Cool to RT.\n    *   **Step 7: Collection.** Collect the Pt–N–C-6 powder.\n    *   **Nominal Pt Loading:** Calculated as: `[Mass added–Pt (mg) / (Mass added–Pt (mg) + Mass GQDs (mg))] x 100%`\n\n**7.  Catalyst Synthesis - Ni–N–C-x (e.g., Ni–N–C-3 using GQDs–NH₂ / Ni–N–C-1.5 & Ni–N–C-3 using GQDs–OH):**\n    *   **Step 1: Precursor Solution.** Prepare Ni(NO₃)₂ stock solution: Dissolve 1 g Ni(NO₃)₂·6H₂O in 200 ml DI water (~5 mg/ml).\n    *   **Step 2a: Support for Non-EC:** Use purified GQDs–NH₂ solution (~1 mg/ml).\n    *   **Step 2b: Support for EC Test:** Use purified GQDs–OH solution (concentration implied ~1 mg/ml).\n    *   **Step 3: Mixing.** Add 'y' ml of Ni(NO₃)₂ stock solution to ~30 ml support solution (~30 mg support). (e.g., 3 ml for ~15 wt% Ni).\n    *   **Step 4: Sonication.** Sonicate the mixture in ice water for 15 min.\n    *   **Step 5: Freeze-Drying.** Freeze-dry the mixture.\n    *   **Step 6: Mixing with Urea.** Mix the freeze-dried powder with urea at a mass ratio of 1:10.\n    *   **Step 7: Pyrolysis.** Heat the mixture in a tube furnace under 100 sccm Ar (UHP):\n        *   Ramp to **750°C** within 1 h.\n        *   Hold at **750°C** for **1 h**.\n        *   Cool to RT.\n    *   **Step 8: Collection.** Collect the Ni–N–C-x powder. (Ni–N–C-1.5 & Ni–N–C-3 from GQDs–OH verified by STEM).\n\n**Key Observations:**\n*   The core synthesis strategy involves adsorbing the metal precursor (IrCl₃, H₂PtCl₆, Ni(NO₃)₂) onto a nitrogen-functionalized carbon support (GQDs–NH₂, GQDs–OH, GO–NH₂), followed by freeze-drying, mixing with excess urea, and high-temperature pyrolysis under inert gas (Ar).\n*   Pyrolysis temperature is critical: 500°C for Ir/Pt catalysts, 750°C for Ni catalysts.\n*   Urea serves as an additional nitrogen source during pyrolysis, promoting N-doping and potentially aiding in the formation of M-Nₓ sites.\n*   Nominal metal loading is controlled by the volume of metal stock solution added relative to a fixed mass of carbon support.\n*   The choice of support (GQDs–NH₂ vs GQDs–OH vs GO–NH₂) and its functionalization significantly impacts the catalyst properties and intended application (e.g., avoiding heavy N-doping for CO₂RR by using GQDs–OH)."
      }
    ]
  },
  {
    "conversation": [
      {
        "input": "What catalysts are synthesized and what are their synthesis procedures?",
        "output": "Based on the provided text, here's a professional summary of the catalysts synthesized and their detailed synthesis procedures:\n\n**Catalysts Synthesized:**\n1.  **Pristine PCN (Polymeric Carbon Nitride):** The base catalyst.\n2.  **KPCN (Potassium-doped Polymeric Carbon Nitride):** Potassium-modified PCN.\n3.  **AuPCN (Gold-modified PCN):** Gold nanoparticles deposited on pristine PCN.\n4.  **AuKPCN (Gold-modified KPCN):** Gold nanoparticles deposited on potassium-doped PCN (KPCN).\n\n**Detailed Synthesis Procedures:**\n\n**I. Synthesis of Pristine PCN (Reference Method):**\n*   **Method:** Prepared according to a referenced method (Method 24). Specific details for *this* synthesis are not provided in the given paragraph.\n\n**II. Synthesis of KPCN (Potassium-doped PCN):**\n1.  **Grinding:**\n    *   Combine melamine (4.0 g, Alfa Aesar, analytical grade) and potassium bromide (KBr, 5.95 g, Alfa Aesar, analytical grade) in an agate mortar.\n    *   Add ethanol (Et-OH, 3 ml) and glycol (1 ml).\n    *   Grind the mixture thoroughly for 1 hour.\n2.  **Drying:**\n    *   Dry the ground mixture at 65 °C.\n3.  **Calcination:**\n    *   Transfer the dried mixture to a tube furnace (inner diameter 4 cm).\n    *   Heat under flowing nitrogen atmosphere (N₂, 50 ml min⁻¹).\n    *   Ramp the temperature to 560 °C at a rate of 2.2 °C min⁻¹.\n    *   Hold at 560 °C for 4 hours.\n4.  **Cooling:**\n    *   Allow the furnace to cool naturally to room temperature. The product is a bright yellow-green solid.\n5.  **Ball Milling:**\n    *   Transfer the cooled product to a ball mill.\n    *   Add ethanol (Et-OH) as the milling medium.\n    *   Mill using zirconia (ZrO₂) balls (diameter Ф ≈ 0.4 mm) at 400 rpm for 3 hours.\n6.  **Washing:**\n    *   Wash the ball-milled product by boiling it in deionized water several times.\n7.  **Collection & Drying:**\n    *   Collect the solid product by filtration.\n    *   Dry the collected solid in a vacuum oven at 60 °C for 12 hours.\n    *   The final product is KPCN.\n\n**III. Synthesis of AuPCN and AuKPCN (Gold Deposition):**\n1.  **Dispersion:**\n    *   Disperse a specific amount of either pristine PCN or synthesized KPCN in deionized water (26 ml).\n    *   Sonicate the dispersion for 60 minutes at 60 °C.\n2.  **Precursor Addition:**\n    *   Add a specific amount of gold precursor (HAuCl₄) to the sonicated dispersion.\n3.  **Deoxygenation:**\n    *   Bubble nitrogen gas (N₂, 100 ml min⁻¹) through the mixture for 30 minutes to remove dissolved oxygen.\n4.  **Reaction:**\n    *   Carefully seal the reaction vessel.\n    *   Heat the sealed mixture to 60 °C and maintain this temperature for 8 hours. (This allows gold reduction and deposition onto the PCN/KPCN support).\n5.  **Cooling:**\n    *   Allow the reaction mixture to cool down to room temperature.\n6.  **Washing:**\n    *   Wash the solid product several times with deionized water and ethanol (Et-OH).\n7.  **Collection & Drying:**\n    *   Collect the solid product by filtration.\n    *   Dry the collected solid in a vacuum oven at 60 °C for 12 hours.\n    *   The final products are AuPCN (if PCN was used) or AuKPCN (if KPCN was used).\n\n**Key Notes:**\n*   **Reagent Purity:** All reagents used are specified to be at least analytical grade.\n*   **Atmosphere Control:** Critical steps (calcination for KPCN, gold deposition for AuPCN/AuKPCN) are performed under inert nitrogen atmosphere.\n*   **Optimization:** The amounts of PCN/KPCN and HAuCl₄ used are described as \"a certain amount\", indicating these were variables optimized in orthogonal experiments detailed in supplementary figures.\n*   **Gold Deposition Method:** The gold modification is explicitly described as a \"chemical deposition method\".\n*   **Post-Treatment:** Washing (especially boiling for KPCN) and vacuum drying are crucial final steps for all catalysts to remove impurities/salts and solvents. Ball milling is specific to KPCN to reduce particle size/improve dispersion."
      }
    ]
  },
  {
    "conversation": [
      {
        "input": "What catalysts are synthesized and what are their synthesis procedures?",
