Repository: aobozhang2025/Data_Processing

File: catalyst_synthesis_qa_pairs.json (part 4 of 12)
[
        "output": "Based on the provided text, here is a chemist's summary of the synthesized catalysts and their detailed synthesis procedures:\n\n**Synthesized Catalysts:**\n\n1.  **PVP-Stabilized Noble Metal Nanoparticles (NPs):**\n    *   Pd-NPs (Polyvinylpyrrolidone-stabilized Palladium Nanoparticles)\n    *   Pt-NPs (Polyvinylpyrrolidone-stabilized Platinum Nanoparticles)\n    *   Au-NPs (Polyvinylpyrrolidone-stabilized Gold Nanoparticles)\n2.  **Metal Nanoparticles Supported on ZIF-8:**\n    *   Pd-NPs@ZIF-8 (Pd NPs embedded in Zeolitic Imidazolate Framework-8)\n    *   Pt-NPs@ZIF-8 (Pt NPs embedded in ZIF-8)\n    *   Au-NPs@ZIF-8 (Au NPs embedded in ZIF-8)\n3.  **Pyrolyzed Single-Atom Catalysts (SAs):**\n    *   Pd-SAs (Palladium Single Atoms on N-doped Carbon)\n    *   Pt-SAs (Platinum Single Atoms on N-doped Carbon)\n    *   Au-SAs (Gold Single Atoms on N-doped Carbon)\n4.  **Temperature-Varied Pd/CN Catalysts:**\n    *   Pd/CN-T (Pd species on N-doped Carbon, where T = 200, 300, 400, 500, 600, 700, 800 °C)\n5.  **Pd-NPs Supported on Activated Carbon (Pyrolyzed):**\n    *   Pd-NPs/C (pyrolyzed)\n6.  **PVP-Free Pd-NPs Supported on ZIF-8-Derived N-doped Carbon:**\n    *   PVP-free Pd-NPs/CN\n\n**Detailed Synthesis Procedures:**\n\n**1. PVP-Stabilized Noble Metal Nanoparticles (NPs):**\n\n*   **Pd-NPs:**\n    1.  Dissolve 34 mg KI and 100 mg PVP (Mw ~55,000) in 10 ml formamide.\n    2.  Heat solution at 120 °C.\n    3.  Add 59 mg Na₂PdCl₄ powder.\n    4.  Maintain 120 °C with vigorous stirring for 10 min.\n    5.  Cool mixture to room temperature.\n    6.  Add 120 ml acetone.\n    7.  Collect dispersion by centrifugation at 15,000 rpm for 5 min.\n    8.  Disperse obtained Pd-NPs in 21 ml mixed solvent (DMF:methanol, 4:1 v/v).\n*   **Pt-NPs:**\n    1.  Dissolve 77.6 mg K₂PtCl₆ and 88.8 mg PVP (Mw ~55,000) in 20 ml water.\n    2.  Stir solution for 10 min.\n    3.  Transfer solution to a 50 ml Teflon-lined stainless steel autoclave and seal.\n    4.  Heat at 160 °C under autogenous pressure for 8 h in an oven.\n    5.  Cool container to room temperature naturally.\n    6.  Add 120 ml acetone.\n    7.  Collect dispersion by centrifugation at 15,000 rpm for 5 min.\n    8.  Disperse obtained Pt-NPs in 31 ml methanol.\n*   **Au-NPs:**\n    1.  Add PVP (K30, 1.2 mmol in monomer unit) to 30 ml aqueous HAuCl₄·3H₂O solution (1 mM) under ultrasound for 10 min.\n    2.  Stir mixture for 30 min at 0 °C (ice bath).\n    3.  Add 3 ml aqueous NaBH₄ solution (0.1 M) under vigorous stirring.\n    4.  Maintain 0 °C for another 30 min.\n    5.  Add 120 ml acetone.\n    6.  Collect dispersion by centrifugation at 15,000 rpm for 5 min.\n    7.  Wash Au-NPs with water several times.\n    8.  Centrifuge using an ultrafiltration tube (MWCO = 10 kDa) at 10,000 rpm for 5 min.\n    9.  Disperse obtained Au-NPs in 6 ml methanol.\n\n**2. Metal Nanoparticles Supported on ZIF-8 (NPs@ZIF-8):**\n\n*   **General ZIF-8 Synthesis (Pure):**\n    1.  Dissolve 1069 mg Zn(NO₃)₂·6H₂O in 15 ml DMF:methanol (4:1 v/v) under ultrasound for 5 min (Flask A).\n    2.  Dissolve 1161 mg 2-methylimidazole in 10 ml DMF:methanol (4:1 v/v) under ultrasound for 5 min (Flask B).\n    3.  Add Flask B to Flask A at room temperature.\n    4.  Keep at room temperature for 12 h without stirring.\n    5.  Collect powder by centrifugation at 15,000 rpm for 5 min.\n    6.  Wash with methanol three times.\n    7.  Dry at 70 °C for 5 h.\n*   **Pd-NPs@ZIF-8 (Method 1 - Post-synthesis Loading):**\n    1.  Synthesize pure ZIF-8 powder (as above).\n    2.  Mix pure ZIF-8 powder with 0.5 ml as-prepared Pd-NPs dispersion in DMF:methanol (~1 mg Pd/ml).\n    3.  Evaporate solvent to obtain Pd-NPs/ZIF-8.\n*   **Pd-NPs@ZIF-8 (Method 2 - In-situ Encapsulation):**\n    1.  Dissolve 1069 mg Zn(NO₃)₂·6H₂O in 15 ml DMF:methanol (4:1 v/v) under ultrasound for 5 min (Flask A).\n    2.  Add 0.5 ml as-prepared Pd-NPs dispersion in DMF:methanol (~1 mg Pd/ml) to Flask A.\n    3.  Dissolve 1161 mg 2-methylimidazole in 10 ml DMF:methanol (4:1 v/v) under ultrasound for 5 min (Flask B).\n    4.  Add Flask B to Flask A at room temperature.\n    5.  Keep at room temperature for 12 h without stirring.\n    6.  Collect product by centrifugation at 15,000 rpm for 5 min.\n    7.  Wash with methanol three times.\n    8.  Dry at 70 °C for 5 h.\n*   **Pt-NPs@ZIF-8 (In-situ):**\n    1.  Dissolve 1069 mg Zn(NO₃)₂·6H₂O in 15 ml **methanol** under ultrasound for 5 min (Flask A).\n    2.  Add 0.3 ml as-prepared Pt-NPs dispersion in methanol (~1 mg Pt/ml) to Flask A.\n    3.  Dissolve 1161 mg 2-methylimidazole in 15 ml **methanol** under ultrasound for 5 min (Flask B).\n    4.  Add Flask B to Flask A at room temperature.\n    5.  Keep at room temperature for 12 h without stirring.\n    6.  Collect product by centrifugation at 15,000 rpm for 5 min.\n    7.  Wash with methanol three times.\n    8.  Dry at 70 °C for 5 h.\n*   **Au-NPs@ZIF-8 (In-situ):**\n    1.  Dissolve 1069 mg Zn(NO₃)₂·6H₂O in 15 ml **methanol** under ultrasound for 5 min (Flask A).\n    2.  Add 0.3 ml as-prepared Au-NPs dispersion in methanol (~1 mg Au/ml) to Flask A.\n    3.  Dissolve 1161 mg 2-methylimidazole in 15 ml **methanol** under ultrasound for 5 min (Flask B).\n    4.  Add Flask B to Flask A at room temperature.\n    5.  Keep at room temperature for 12 h without stirring.\n    6.  Collect product by centrifugation at 15,000 rpm for 5 min.\n    7.  Wash with methanol three times.\n    8.  Dry at 70 °C for 5 h.\n\n**3. Pyrolyzed Single-Atom Catalysts (SAs):**\n\n*   **General Pyrolysis Procedure:**\n    1.  Transfer *NPs@ZIF-8* powder into a ceramic boat.\n    2.  Place boat in a tube furnace under flowing nitrogen gas.\n    3.  Heat to target temperature (see below) at 5 °C min⁻¹.\n    4.  Hold at target temperature for specified time (see below).\n    5.  Cool to room temperature naturally under N₂ flow.\n    6.  Use obtained material without further treatment.\n*   **Pd-SAs:**\n    *   Precursor: Pd-NPs@ZIF-8\n    *   Target Temp: 900 °C\n    *   Hold Time: 3 h\n*   **Pt-SAs:**\n    *   Precursor: Pt-NPs@ZIF-8\n    *   Target Temp: 1000 °C\n    *   Hold Time: 5 h\n*   **Au-SAs:**\n    *   Precursor: Au-NPs@ZIF-8\n    *   Target Temp: 1000 °C\n    *   Hold Time: 5 h\n\n**4. Temperature-Varied Pd/CN Catalysts (Pd/CN-T):**\n\n1.  Transfer Pd-NPs@ZIF-8 powder into a ceramic boat.\n2.  Place boat in a tube furnace under flowing nitrogen gas.\n3.  Heat to target temperature (T = 200, 300, 400, 500, 600, 700, or 800 °C) at 5 °C min⁻¹.\n4.  Hold at target temperature for 3 h.\n5.  Cool to room temperature naturally under N₂ flow.\n6.  Use obtained material (Pd/CN-T) without further treatment.\n\n**5. Pd-NPs Supported on Activated Carbon (Pyrolyzed):**\n\n1.  Mix 1.0 ml as-prepared Pd-NPs dispersion in DMF:methanol (~1 mg Pd/ml) with 100 mg activated carbon.\n2.  Stir for 1 hour.\n3.  Dry mixture to evaporate solvent, obtaining Pd-NPs/C.\n4.  Transfer Pd-NPs/C powder into a ceramic boat.\n5.  Place boat in a tube furnace under flowing nitrogen gas.\n6.  Heat to 900 °C at 5 °C min⁻¹.\n7.  Hold at 900 °C for 3 h.\n8.  Cool to room temperature naturally under N₂ flow.\n\n**6. PVP-Free Pd-NPs Supported on ZIF-8-Derived N-doped Carbon (PVP-free Pd-NPs/CN):**\n\n1.  Synthesize ZIF-8-derived N-doped carbon (CN):\n    *   Pyrolyze pure ZIF-8 powder at 900 °C for 3 h under inert atmosphere (N₂ or Ar).\n2.  Mix PVP-protected Pd-NPs methanol dispersion (~1 mg Pd/ml, containing 1.6 mg Pd total) with CN.\n3.  Stir for 1 h.\n4.  Vacuum dry the mixture to evaporate solvent.\n5.  Heat the obtained Pd-NPs/CN (with PVP) in air at 400 °C for 2 h to remove PVP.\n6.  Reduce the PVP-free Pd-NPs/CN in 5% H₂/Ar at 200 °C for 1 h before catalytic testing.\n\n**Key Observations:**\n\n*   **ZIF-8 as Precursor/Support:** ZIF-8 acts both as a support for NPs and as a precursor for N-doped carbon (CN) during pyrolysis, forming the SA and CN catalysts.\n*   **Pyrolysis Creates SAs:** High-temperature pyrolysis (900-1000 °C) under inert gas converts the *NPs@ZIF-8* materials into single-atom catalysts (Pd/Pt/Au-SAs) where the metal atoms are dispersed on the N-doped carbon matrix derived from ZIF-8.\n*   **PVP Removal:** A specific procedure (air calcination at 400 °C) is used to remove the PVP stabilizer from Pd-NPs supported on pre-formed CN.\n*   **Varied Support/Preparation:** Catalysts are prepared using different supports (ZIF-8, activated carbon, pre-formed CN) and different methods for incorporating NPs (post-synthesis loading, in-situ encapsulation during ZIF-8 synthesis).\n*   **Systematic Study:** The Pd/CN-T series allows studying the effect of pyrolysis temperature on the resulting Pd catalyst structure (from NPs to SAs)."
      }
    ]
  },
  {
    "conversation": [
      {
        "input": "What catalysts are synthesized and what are their synthesis procedures?",
        "output": "Based on the provided text, here's a precise summary of the catalysts synthesized and their detailed procedures, presented as a professional chemist specializing in catalyst synthesis:\n\n**Synthesized Catalysts & Procedures:**\n\n1.  **0.25% Pt / α-MoC:**\n    *   **Support:** Passivated α-MoC (Ref. 21).\n    *   **Method:** Wetness Impregnation.\n    *   **Precursor:** Not explicitly stated (typically H₂PtCl₆ or similar Pt salt solution).\n    *   **Procedure:**\n        *   Impregnate passivated α-MoC support with Pt precursor solution.\n        *   Stir the resulting slurry for 2 hours under Argon (Ar) atmosphere protection.\n        *   Remove the liquid solvent using a rotary evaporator under vacuum at 35 °C.\n        *   Transfer the damp powder to a freeze dryer (lyophilizer) and dry overnight to remove residual moisture.\n    *   **Pt Loading:** 0.25 wt%.\n\n2.  **Ru / Al₂O₃:**\n    *   **Support:** Al₂O₃ (type not specified).\n    *   **Method:** Wetness Impregnation (similar to Pt/α-MoC).\n    *   **Precursor:** Not stated (typically RuCl₃ or similar Ru salt).\n    *   **Procedure:** Described as \"similar\" to 0.25% Pt/α-MoC. Implies:\n        *   Impregnation of Al₂O₃ support with Ru precursor solution.\n        *   Stirring under Ar protection (duration likely similar, ~2h).\n        *   Solvent removal via rotary evaporation (temperature likely similar, ~35°C).\n        *   Residual moisture removal via freeze drying overnight.\n    *   **Ru Loading:** Not specified in the text.\n\n3.  **0.5% Pt / TiO₂:**\n    *   **Support:** TiO₂ (phase not specified).\n    *   **Method:** Wetness Impregnation (similar to Pt/α-MoC).\n    *   **Precursor:** Not stated (typically H₂PtCl₆ or similar Pt salt).\n    *   **Procedure:** Described as \"similar\" to 0.25% Pt/α-MoC. Implies:\n        *   Impregnation of TiO₂ support with Pt precursor solution.\n        *   Stirring under Ar protection (duration likely similar, ~2h).\n        *   Solvent removal via rotary evaporation (temperature likely similar, ~35°C).\n        *   Residual moisture removal via freeze drying overnight.\n    *   **Pt Loading:** 0.5 wt%.\n\n4.  **0.5% Pt / C (Reference Catalyst):**\n    *   **Support:** Vulcan XC-72 carbon black.\n    *   **Method:** Physical Dilution.\n    *   **Precursor:** Commercial 5% Pt/C catalyst (Alfa-Aesar supplier).\n    *   **Procedure:**\n        *   Mechanically dilute the commercially available 5 wt% Pt/C catalyst with Vulcan XC-72 carbon black to achieve the target 0.5 wt% Pt loading. (No chemical synthesis involved).\n    *   **Pt Loading:** 0.5 wt%.\n\n5.  **0.08% Pt₁ / FeOₓ:**\n    *   **Support:** In-situ formed Iron Oxide (FeOₓ).\n    *   **Method:** Co-precipitation.\n    *   **Precursors:**\n        *   Platinum: Chloroplatinic acid (H₂PtCl₆) aqueous solution.\n        *   Iron: Ferric Nitrate (Fe(NO₃)₃·9H₂O) aqueous solution (1 mol L⁻¹ concentration).\n    *   **Procedure:**\n        *   Mix aqueous solutions of H₂PtCl₆ and Fe(NO₃)₃·9H₂O.\n        *   Co-precipitate the metals by adding Sodium Carbonate (Na₂CO₃) solution at 50 °C.\n        *   Control the pH of the solution at approximately 8 using the Na₂CO₃ addition.\n        *   Recover the precipitated solid (likely by filtration or centrifugation).\n        *   Dry the recovered solid at 60 °C overnight.\n        *   Calcinate the dried solid at 400 °C for 5 hours (in air, implied).\n    *   **Pt Loading:** 0.08 wt% (Note: \"Pt₁\" notation suggests emphasis on atomically dispersed Pt).\n    *   **Note:** This catalyst was provided by B. Qiao and used in a previous study (Ref. 18).\n\n**Universal Pre-Treatment (Activation) for Characterization/Testing:**\n\n*   **Procedure:** Prior to characterization or catalytic reactivity testing, **all synthesized catalyst samples** (0.25% Pt/α-MoC, Ru/Al₂O₃, 0.5% Pt/TiO₂, 0.5% Pt/C, 0.08% Pt₁/FeOₓ) underwent a reduction step.\n*   **Reduction Conditions:**\n    *   Atmosphere: 10% H₂ / Helium (He) gas mixture.\n    *   Temperature: 250 °C.\n    *   Duration: 0.5 hours (30 minutes).\n*   **Purpose:** To reduce the metal precursors (Pt, Ru oxides, Pt on FeOₓ) to their metallic state (or active lower oxidation state) and remove surface contaminants. (Refs. 18, 27)."
      }
    ]
  },
  {
    "conversation": [
      {
        "input": "What catalysts are synthesized and what are their synthesis procedures?",
        "output": "Based on the provided text, here is a professional summary of the synthesized catalyst and its detailed synthesis procedure:\n\n**Synthesized Catalyst:**  \n**SA-Rh/CN**  \n*   **Full Name:** Single-Atom Rhodium supported on Carbon Nitride.\n*   **Key Feature:** Rhodium (Rh) is atomically dispersed on a defective amorphous carbon nitride (CN) support, derived from ZIF-8.\n*   **Evidence:** PXRD and Raman spectroscopy confirm the carbon nitride support is defective and amorphous. The host-guest strategy using ZIF-8 cages is designed to prevent Rh aggregation and form single atoms (SA).\n\n**Synthesis Procedure (SA-Rh/CN):**\n\nThe synthesis is a two-step process: **(1) Formation of Rh/ZIF-8 Precursor** and **(2) Pyrolysis to SA-Rh/CN**.\n\n**1.  Synthesis of Rh/ZIF-8 Precursor (Host-Guest Complex):**\n    *   **Solution A:** Dissolve 144 mg Rh(acac)₃ (Rhodium(III) acetylacetonate) and 1.19 g Zn(NO₃)₂ (Zinc nitrate) in 15 ml methanol. Stir for 5 minutes.\n    *   **Solution B:** Dissolve 1.31 g 2-Methylimidazole (organic linker) in 30 ml methanol. Stir for 5 minutes.\n    *   **Combination:** Pour both Solution A and Solution B into a 50 ml Teflon-lined stainless-steel autoclave.\n    *   **Reaction:** Seal the autoclave and heat at 120 °C for 4 hours.\n    *   **Workup:** Cool the autoclave to room temperature. Collect the yellowish solid product by centrifugation.\n    *   **Washing:** Wash the solid thoroughly three times with DMF (Dimethylformamide) and three times with methanol.\n    *   **Product:** Rh/ZIF-8 (Rh(acac)₃ encapsulated within ZIF-8 cages). PXRD confirms homogenous dispersion of Rh(acac)₃ within the intact ZIF-8 framework.\n\n**2.  Synthesis of SA-Rh/CN via Pyrolysis:**\n    *   **Loading:** Place 1 g of the dried Rh/ZIF-8 precursor into a crucible.\n    *   **Furnace Setup:** Place the crucible in a tube-type furnace under a flowing N₂ (Nitrogen) atmosphere.\n    *   **Pyrolysis Program:** Heat the furnace to 900 °C at a controlled heating rate of 5 °C min⁻¹. Hold at 900 °C for a specific duration (2h, 3h, 4h, or 5h) to obtain Rh/CN-Xh. *(Note: To obtain Rh/CN-1100, heat to 1100 °C for 6h at the same ramp rate).*\n    *   **Cooling:** Allow the furnace to cool naturally to room temperature under N₂ flow.\n    *   **Product:** Obtain SA-Rh/CN as a black powder directly usable without further treatment.\n    *   **Characterization:** PXRD and Raman spectra confirm the transformation into defective amorphous carbon nitride (CN) with Rh present as single atoms (SA-Rh).\n\n**Key Synthesis Details & Rationale:**\n\n1.  **Host-Guest Strategy:** ZIF-8 is chosen because the size of the Rh(acac)₃ molecule (9.36 Å) is larger than ZIF-8's small pore windows (3.4 Å) but smaller than its large cavities (11.6 Å). This allows Rh(acac)₃ to enter the cages during synthesis but prevents its escape (\"trapping\"), ensuring atomic dispersion.\n2.  **In Situ Reduction:** During the high-temperature pyrolysis under inert atmosphere (N₂), the ZIF-8 framework carbonizes into nitrogen-doped carbon (CN), and the Rh³⁺ ions in Rh(acac)₃ are simultaneously reduced *in situ* to form Rh⁰ single atoms anchored on the CN support.\n3.  **Morphology Control:** Varying the pyrolysis time (2-5h) or temperature (1100°C) allows tuning the catalyst properties (denoted as Rh/CN-Xh or Rh/CN-1100).\n4.  **Generality:** The identical procedure (steps 1 & 2) using Pd(acac)₂ or Pt(acac)₂ instead of Rh(acac)₃ yields SA-Pd/CN and SA-Pt/CN, respectively.\n5.  **Contrast (Rh/C):** A conventional Rh nanoparticle catalyst on Vulcan carbon (Rh/C) is synthesized separately for comparison via NaBH₄ reduction of RhCl₃·3H₂O in water, followed by deposition onto carbon black.\n\n**In summary:** SA-Rh/CN is synthesized by trapping Rh(acac)₃ within ZIF-8 cages to form Rh/ZIF-8, followed by controlled pyrolysis under N₂ at 900°C (for 2-5h) to simultaneously carbonize the framework and reduce Rh to single atoms dispersed on the resulting defective amorphous carbon nitride support."
      }
    ]
  },
  {
    "conversation": [
      {
        "input": "What catalysts are synthesized and what are their synthesis procedures?",
        "output": "Based on the provided text, here's a professional summary of the synthesized catalysts and their detailed synthesis procedures:\n\n**Synthesized Catalysts:**\n\n1.  **g-C₃N₄ Support:** The foundational material for all catalysts.\n2.  **Cu₁/g-C₃N₄ Catalysts:** Single-atom copper catalysts on g-C₃N₄ with varying Cu loadings:\n    *   Cu₁(0.5%)/g-C₃N₄\n    *   Cu₁(2.7%)/g-C₃N₄\n    *   Cu₁(5.1%)/g-C₃N₄\n    *   Cu₁(8.1%)/g-C₃N₄\n    *   Cu₁(11.4%)/g-C₃N₄\n3.  **Ni₁/g-C₃N₄ Catalysts:** Single-atom nickel catalysts on g-C₃N₄ with varying Ni loadings (denoted Ni₁(x%)/g-C₃N₄).\n4.  **Ni₁Cu₂/g-C₃N₄ Catalyst:** A bimetallic single-atom catalyst (optimized sample Ni₁(3.1%)Cu₁(8.1%)/g-C₃N₄). Other Ni₁(x%)Cu₁(8.1%)/g-C₃N₄ samples were also synthesized.\n\n**Detailed Synthesis Procedures:**\n\n1.  **Synthesis of g-C₃N₄ Support:**\n    *   **Material:** Urea.\n    *   **Apparatus:** Crucible.\n    *   **Procedure:**\n        *   Place urea in a crucible.\n        *   Heat in **static air** to **600 °C**.\n        *   **Ramp rate:** 5 °C min⁻¹.\n        *   **Hold time:** 4 hours at 600 °C.\n        *   **Result:** Yellow material.\n        *   Mill the yellow material into fine powders using a mortar.\n        *   Place the yellow powder in an **open ceramic container**.\n        *   Heat at **550 °C** for **4 hours**.\n    *   **Final Product:** Light-yellow g-C₃N₄ powder.\n\n2.  **Synthesis of Cu₁/g-C₃N₄ Catalysts (via Atomic Layer Deposition - ALD):**\n    *   **ALD System:** Viscous-flow stainless steel tube reactor (ACME (Beijing) Technology).\n    *   **Substrate Temperature:** 300 °C.\n    *   **Precursors:** Cu(hfac)₂ (Copper(II) hexafluoroacetylacetonate) and Formaldehyde (HCHO).\n    *   **Carrier Gas:** Ultrahigh-purity N₂ (99.999%).\n    *   **N₂ Flow Rate:** 60 ml min⁻¹.\n    *   **Precursor Conditions:**\n        *   Cu(hfac)₂ container temperature: **65 °C** (for sufficient vapor pressure).\n        *   Inlet manifold temperature: **100 °C** (to prevent condensation).\n    *   **Standard ALD Cycle Timing Sequence (per cycle):**\n        *   Cu(hfac)₂ exposure: **300 s**\n        *   N₂ purge: **300 s**\n        *   Formaldehyde exposure: **40 s**\n        *   N₂ purge: **180 s**\n    *   **Synthesis of Specific Catalysts:**\n        *   **Cu₁(5.1%)/g-C₃N₄:** **1 cycle** of standard timing on g-C₃N₄.\n        *   **Cu₁(8.1%)/g-C₃N₄:** **2 cycles** of standard timing on g-C₃N₄.\n        *   **Cu₁(11.4%)/g-C₃N₄:** **10 cycles** of standard timing on g-C₃N₄.\n        *   **Cu₁(0.5%)/g-C₃N₄:** **1 cycle** with modified timing: Cu(hfac)₂ exposure = **25 s** (other steps presumably standard).\n        *   **Cu₁(2.7%)/g-C₃N₄:** **1 cycle** with modified timing: Cu(hfac)₂ exposure = **150 s** (other steps presumably standard).\n\n3.  **Synthesis of Ni₁/g-C₃N₄ and Ni₁Cu₂/g-C₃N₄ Catalysts (via ALD):**\n    *   **ALD System:** Same viscous-flow reactor.\n    *   **Substrate Temperature:** 240 °C.\n    *   **Precursors:** NiCp₂ (Nickelocene) and Ozone (O₃).\n    *   **Carrier Gas:** Ultrahigh-purity N₂ (99.999%).\n    *   **Precursor Conditions:**\n        *   NiCp₂ container temperature: **90 °C** (for sufficient vapor pressure).\n        *   Inlet manifold temperature: **115 °C** (to prevent condensation).\n    *   **Standard NiOₓ ALD Cycle Timing Sequence (per cycle):**\n        *   NiCp₂ exposure: **1260 s**\n        *   N₂ purge: **200 s**\n        *   O₃ exposure: **1260 s**\n        *   N₂ purge: **200 s**\n    *   **Synthesis of Ni₁/g-C₃N₄ Catalysts:**\n        *   Perform NiOₓ ALD cycles on g-C₃N₄ support.\n        *   Vary the **NiCp₂ exposure time** within the cycle (**from 100 s to 1260 s**) while keeping other step times constant.\n        *   **Result:** Series of Ni₁(x%)/g-C₃N₄ catalysts with different Ni loadings.\n    *   **Synthesis of Ni₁Cu₂/g-C₃N₄ Catalysts:**\n        *   **Starting Substrate:** Pre-synthesized Cu₁(8.1%)/g-C₃N₄.\n        *   Perform NiOₓ ALD cycles on the Cu₁(8.1%)/g-C₃N₄ substrate.\n        *   Vary the **NiCp₂ exposure time** (**from 200 s to 1260 s**) while keeping other step times constant.\n        *   **Result:** Series of Ni₁(x%)Cu₁(8.1%)/g-C₃N₄ catalysts.\n        *   **Optimized Catalyst:** The sample with NiCp₂ exposure time yielding Ni₁(3.1%)Cu₁(8.1%)/g-C₃N₄ is denoted **Ni₁Cu₂/g-C₃N₄**.\n\n**Key Synthesis Features:**\n\n*   **g-C₃N₄ Support:** Prepared via two-stage thermal pyrolysis of urea under air.\n*   **Metal Deposition:** Achieved exclusively via **Atomic Layer Deposition (ALD)**.\n*   **Metal Control:** Precise control of metal loading (single-atom dispersion) through:\n    *   Number of ALD cycles (Cu).\n    *   Precursor exposure time within the ALD cycle (Cu & Ni).\n*   **Bimetallic Catalyst:** Synthesized by sequential ALD (Cu first, then Ni) onto the g-C₃N₄ support.\n*   **High Precision:** Critical parameters include temperatures (reactor, precursors, manifold), gas flow rates, and highly controlled timing sequences for precursor exposure and purging."
      }
    ]
  },
  {
    "conversation": [
      {
        "input": "What catalysts are synthesized and what are their synthesis procedures?",
        "output": "Based on the provided text, here is a professional chemist's summary of the catalysts synthesized and their detailed synthesis procedures:\n\n**Synthesized Catalysts:**\n\n1.  **Pb₁Cu Single-Atom Alloy (SAA):** Lead atoms atomically dispersed in a copper host matrix.\n2.  **Cu Nanoparticles (Control):** Pure copper nanoparticles.\n3.  **Pb Nanoparticles (Control):** Pure lead nanoparticles.\n4.  **Pb@Cu Core-Shell Particles:** Lead shells deposited onto pre-formed copper nanoparticle cores.\n5.  **Bi₁Cu Single-Atom Alloy (SAA):** Bismuth atoms atomically dispersed in a copper host matrix.\n6.  **In₁Cu Single-Atom Alloy (SAA):** Indium atoms atomically dispersed in a copper host matrix.\n\n**Detailed Synthesis Procedures:**\n\n1.  **Pb₁Cu SAA, Bi₁Cu SAA, and In₁Cu SAA (Shared Epoxide Gelation + Electroreduction Method):**\n    *   **Precursor Gel Synthesis:**\n        *   Dissolve metal salts in 2 ml isopropanol within a vial.\n            *   *Pb₁Cu:* 515 mg CuCl₂·2H₂O + 115 mg Pb(NO₃)₂\n            *   *Bi₁Cu:* 515 mg CuCl₂·2H₂O + 170 mg Bi(NO₃)₃·5H₂O\n            *   *In₁Cu:* 515 mg CuCl₂·2H₂O + 96 mg In(NO₃)₃·5H₂O\n        *   Under bath sonication, add **2 ml propylene oxide** followed by **0.2 ml H₂O**.\n        *   A colored gel forms (green for Pb/Cu).\n    *   **Gel Processing:**\n        *   Age the gel at room temperature for **1 day**.\n        *   Dry the aged gel under vacuum at **60 °C overnight**.\n    *   **Catalyst Formation (In situ Electroreduction):**\n        *   Use the dried precursor as the working electrode in a standard **three-electrode flow cell**.\n        *   Electrolyte: **0.5 M KHCO₃** aqueous solution.\n        *   Feed gas: **CO₂** (flowing).\n        *   Apply a constant cathodic current density of **-500 mA cm⁻²** for **30 minutes**. This electrochemical reduction transforms the precursor into the active SAA catalyst.\n\n2.  **Cu Nanoparticles and Pb Nanoparticles (Control Samples - Modified Epoxide Gelation):**\n    *   Follow the *exact* \"Precursor Gel Synthesis\" and \"Gel Processing\" steps described for the SAAs (using 2 ml isopropanol, adding 2 ml propylene oxide + 0.2 ml H₂O under sonication, aging 1 day, drying at 60°C under vacuum overnight), **BUT**:\n        *   For **Cu NPs:** Use **only 515 mg CuCl₂·2H₂O** (omit the second metal salt).\n        *   For **Pb NPs:** Use **only 500 mg Pb(NO₃)₂** (omit CuCl₂·2H₂O, note slightly different mass than in Pb₁Cu).\n    *   *No subsequent electroreduction step is mentioned for these controls.* The dried gel *is* the nanoparticle material.\n\n3.  **Pb@Cu Core-Shell Particles (Wet Chemical Deposition):**\n    *   Prepare a suspension of pre-synthesized **Cu nanoparticles (50 mg)** in **15 ml H₂O** with constant stirring.\n    *   Add **5 ml of a 10 mM Pb(NO₃)₂ aqueous solution** to the stirring Cu NP suspension.\n    *   Add a **50 mM NaBH₄ aqueous solution dropwise** to the mixture. (Volume of NaBH₄ solution not specified).\n    *   Continue the reaction with stirring for **1 hour**. This chemically reduces the Pb²⁺ onto the Cu NP surfaces, forming the core-shell structure.\n\n**Key Synthesis Features:**\n\n*   **SAA & Pure NP Precursors:** Utilize an **epoxide (propylene oxide) gelation method** in isopropanol/water to form mixed-metal or single-metal oxide/hydroxide/chloride gels.\n*   **SAA Activation:** Employ **electrochemical reduction** under CO₂ flow in bicarbonate electrolyte to form the active SAA structure *in situ*.\n*   **Pure NPs:** The dried gels *are* the nanoparticle catalysts (no further reduction step described).\n*   **Core-Shell:** Uses a **chemical reduction method (NaBH₄)** to deposit Pb onto pre-formed Cu NP cores in aqueous solution."
      }
    ]
  },
  {
    "conversation": [
      {
        "input": "What catalysts are synthesized and what are their synthesis procedures?",
        "output": "Based on the provided text, here's a professional summary of the synthesized catalysts and their detailed synthesis procedures:\n\n**Synthesized Catalysts:**\n\n1.  **Carbon-Supported Single-Atom (SA) Catalysts (M-SA/NC or M-SA/AC):**\n    *   **Composition:** Metal (M) atoms dispersed on carbon support.\n    *   **Metal Loading:** Nominal 1 mass%.\n    *   **Supports:** Polyaniline-derived Nitrogen-doped Carbon (NC) or Commercial Activated Carbon (AC, Norit ROX 0.8).\n    *   **Designation:** `M-SA/NC` or `M-SA/AC`.\n\n2.  **Nitrogen-Stabilized Single-Atom Catalysts (M-SA-N4/NC):** (Specific to Au, Pt, Pd)\n    *   **Composition:** Metal (M = Au, Pt, Pd) atoms stabilized by nitrogen sites in the NC support.\n    *   **Precursor:** Derived from the corresponding M-SA/NC catalyst.\n    *   **Support:** Only Polyaniline-derived Nitrogen-doped Carbon (NC).\n    *   **Designation:** `M-SA-N4/NC`.\n\n3.  **Carbon-Supported Nanoparticle (NP) Catalysts (M-NP/NC or M-NP/AC):**\n    *   **Composition:** Metal (M) nanoparticles on carbon support.\n    *   **Metal Loading:** Nominal 1 mass%.\n    *   **Supports:**\n        *   `M-NP/NC`: For Ru, Rh, Ir *only* on NC support.\n        *   `M-NP/AC`: For *all* metals (incl. Au, Pt, Pd, Ru, Rh, Ir) on AC support.\n    *   **Designation:** `M-NP/NC` or `M-NP/AC`.\n\n4.  **Post-Reaction Catalysts:**\n    *   **Designation:** `M/C-x h` (e.g., `Pt/AC-24 h`), indicating use in acetylene hydrochlorination for `x` hours.\n\n**Detailed Synthesis Procedures:**\n\n1.  **Incipient Wetness Impregnation (Common First Step for all M-SA):**\n    *   **Precursor Solution:** Prepared using the respective metal chloride salt dissolved in a solvent.\n    *   **Solvents Used:** Aqua regia, HCl, or deionized water (solvent choice referenced to prior studies 34,37,39).\n    *   **Impregnation:** The precursor solution was added **dropwise** to the carbon support (NC or AC) until the point of incipient wetness (solution volume ≈ pore volume of support).\n    *   **Supports Used:** Polyaniline-derived NC (NC45) or Commercial Activated Carbon (Norit ROX 0.8).\n\n2.  **Drying (To yield M-SA/NC or M-SA/AC):**\n    *   **All** impregnated samples underwent drying.\n    *   **Temperature:** 473 K (200 °C).\n    *   **Heating Rate:** 5 K min⁻¹ (5 °C min⁻¹).\n    *   **Duration:** 16 hours.\n    *   **Atmosphere:** Static air.\n    *   **Result:** Dried catalyst precursor, designated `M-SA/NC` or `M-SA/AC`.\n\n3.  **Thermal Activation for M-SA-N4/NC (Au, Pt, Pd only):**\n    *   **Precursor:** The corresponding `M-SA/NC` catalyst (from step 2).\n    *   **Temperature:** 1073 K (800 °C).\n    *   **Heating Rate:** 5 K min⁻¹ (5 °C min⁻¹).\n    *   **Duration:** 16 hours.\n    *   **Atmosphere:** Flowing N₂ gas.\n    *   **Result:** Nitrogen-stabilized single-atom catalyst, designated `M-SA-N4/NC`.\n\n4.  **Thermal Activation for M-NP Catalysts:**\n    *   **Precursor:** The dried `M-SA/NC` or `M-SA/AC` catalyst (from step 2).\n    *   **Temperature Range:** 523 K to 1073 K (250 °C to 800 °C) - *Specific temperature within this range used per catalyst not specified here*.\n    *   **Heating Rate:** 5 K min⁻¹ (5 °C min⁻¹).\n    *   **Duration:** 16 hours.\n    *   **Atmosphere:** Flowing N₂ gas.\n    *   **Result:**\n        *   `M-NP/NC`: Nanoparticle catalysts for **Ru, Rh, Ir** supported on **NC**.\n        *   `M-NP/AC`: Nanoparticle catalysts for **all metals (Au, Pt, Pd, Ru, Rh, Ir)** supported on **AC**.\n\n**Key Synthesis Parameters Summary Table:**\n\n| Step               | Parameter          | Value/Condition                     | Notes                                   |\n| :----------------- | :----------------- | :---------------------------------- | :-------------------------------------- |\n| **Impregnation**   | Method             | Incipient Wetness                   | Precursor added dropwise to saturation  |\n|                    | Metal Precursor    | Metal Chloride (MClₓ)               |                                         |\n|                    | Solvent            | Aqua regia, HCl, or Deionized H₂O   | Choice referenced                       |\n|                    | Supports           | NC (PAN-derived) or AC (Norit ROX)  |                                         |\n| **Drying**         | Temperature        | 473 K (200 °C)                      | Yields M-SA/NC or M-SA/AC               |\n| (All M-SA)         | Heating Rate       | 5 K min⁻¹ (5 °C min⁻¹)              |                                         |\n|                    | Duration           | 16 hours                            |                                         |\n|                    | Atmosphere         | Static Air                          |                                         |\n| **Activation**     | **M-SA-N4/NC**     |                                     | **Only for Au, Pt, Pd on NC**           |\n| (M-SA-N4/NC)       | Precursor          | M-SA/NC                             |                                         |\n|                    | Temperature        | 1073 K (800 °C)                     |                                         |\n|                    | Heating Rate       | 5 K min⁻¹ (5 °C min⁻¹)              |                                         |\n|                    | Duration           | 16 hours                            |                                         |\n|                    | Atmosphere         | Flowing N₂                          |                                         |\n| **Activation**     | **M-NP**           |                                     | **Ru,Rh,Ir: NC only; All Metals: AC** |\n| (M-NP)             | Precursor          | M-SA/NC or M-SA/AC                  |                                         |\n|                    | Temperature        | 523 K - 1073 K (250 °C - 800 °C)    | Specific T within range used per sample |\n|                    | Heating Rate       | 5 K min⁻¹ (5 °C min⁻¹)              |                                         |\n|                    | Duration           | 16 hours                            |                                         |\n|                    | Atmosphere         | Flowing N₂                          |                                         |\n\n**Additional Notes:**\n\n*   The specific thermal activation temperature (`T_act`) used within the 523-1073 K range for individual M-NP catalysts is not detailed in this paragraph.\n*   The exact choice of solvent (aqua regia, HCl, H₂O) for each specific metal chloride is not detailed in this paragraph but is referenced to prior studies (34, 37, 39).\n*   Post-reaction catalysts are simply denoted by appending \"`-x h`\" to the original catalyst designation after `x` hours of use in acetylene hydrochlorination.\n*   Further synthesis details are available in the Supplementary Information."
      }
    ]
  },
  {
    "conversation": [
      {
        "input": "What catalysts are synthesized and what are their synthesis procedures?",
        "output": "Based on the provided text, here's a professional chemist's summary of the synthesized catalyst and its detailed synthesis procedure:\n\n**Synthesized Catalyst:**\n*   **Name:** M₁/MoS₂ Single-Atom Site Catalysts (SASCs)\n*   **Composition:** Molybdenum disulfide (MoS₂) support decorated with isolated single atoms (SAs) of metal M₁.\n*   **Metal Promoters (M₁):** Manganese (Mn), Iron (Fe), Cobalt (Co), or Nickel (Ni). The specific metal is determined by the precursor salt used.\n*   **Key Feature:** The metal M₁ is atomically dispersed on the MoS₂ support (Single-Atom Site Catalysts).\n*   **Loading:** Maximum metal loading achievable is 20 atomic percent relative to Mo (n_M / n_Mo max = 20 at.%).\n\n**Detailed Synthesis Procedure:**\n\n1.  **Precursor Solution Preparation:**\n    *   Dissolve the following in 70 ml of distilled water:\n        *   **Molybdenum Source:** 1 mmol (176 mg) of Ammonium Heptamolybdate Tetrahydrate ((NH₄)₆Mo₇O₂₄·4H₂O).\n        *   **Metal Promoter Source (M₁):** A specific amount of one of the following metal acetate salts: Mn(CH₃COO)₂·4H₂O, Fe(CH₃COO)₂·4H₂O, Co(CH₃COO)₂·4H₂O, or Ni(CH₃COO)₂·4H₂O. The amount determines the M₁ loading (up to n_M / n_Mo = 20 at.%).\n        *   **Sulfur Source:** 750 mg (10.0 mmol) of Thioacetamide (CH₃CSNH₂).\n\n2.  **Hydrothermal Reaction:**\n    *   Transfer the homogeneous precursor solution into a 100 ml Teflon-lined stainless-steel autoclave.\n    *   Seal the autoclave securely.\n    *   Heat the autoclave to **180 °C** and maintain this temperature for **20 hours**.\n    *   After 20 hours, allow the autoclave to cool naturally to room temperature.\n\n3.  **Washing and Drying (Intermediate Product):**\n    *   Collect the solid product formed inside the autoclave.\n    *   Wash this solid thoroughly multiple times using:\n        *   Distilled water.\n        *   Absolute ethanol.\n    *   Dry the washed solid under **vacuum** at **60 °C** for **12 hours**. This yields an intermediate material.\n\n4.  **Thermal Treatment (Activation):**\n    *   Place the dried intermediate material in a furnace.\n    *   Under a flowing inert atmosphere of **Argon (Ar)**, with a flow rate of **100 standard cubic centimeters per minute (sccm)**:\n        *   Heat the sample from room temperature to **400 °C** at a controlled **heating rate of 10 °C per minute**.\n        *   Hold the sample at **400 °C** for **2 hours**.\n        *   Allow the sample to cool back down to room temperature under the Ar flow.\n\n5.  **Final Product:**\n    *   The resulting material after this thermal treatment is the active **M₁/MoS₂ Single-Atom Site Catalyst (SASC)**.\n\n**Key Synthesis Parameters:**\n*   **Method:** Hydrothermal synthesis followed by thermal annealing.\n*   **Temperature (Hydrothermal):** 180 °C\n*   **Time (Hydrothermal):** 20 h\n*   **Temperature (Annealing):** 400 °C\n*   **Time (Annealing):** 2 h\n*   **Atmosphere (Annealing):** Argon (100 sccm)\n*   **Heating Rate (Annealing):** 10 °C min⁻¹\n*   **Drying:** Vacuum, 60 °C, 12 h\n*   **Max Loading:** n_M / n_Mo = 20 at.% (achieved by tuning precursor amounts)\n\n**Variability:**\n*   A series of different catalysts can be synthesized using this exact procedure by changing:\n    *   The **type** of metal acetate salt (Mn, Fe, Co, Ni).\n    *   The **amount** of metal acetate salt used (to achieve different loadings up to 20 at.%)."
      }
    ]
  },
  {
    "conversation": [
      {
        "input": "What catalysts are synthesized and what are their synthesis procedures?",
