Repository: aobozhang2025/Data_Processing

File: catalyst_synthesis_qa_pairs.json (part 7 of 12)
[
        "output": "Based on the provided text, here is a professional chemist's summary of the catalysts synthesized and their detailed synthesis procedures:\n\n**Catalysts Synthesized:**\n\n1.  **Co(acac)₃@ZIF-8 Precursors:** Cobalt acetylacetonate encapsulated within ZIF-8 metal-organic framework crystals. Synthesized with varying Co loadings (mass ratios Co(acac)₃ : mIm = 0.16, 0.32, 0.63, 1.27).\n2.  **Fe(mIm)–NC(1.0) Catalyst:** Iron-based catalyst derived from a ZIF-8 precursor containing Fe(acac)₃. The \"NC\" suggests a nitrogen-doped carbon material formed after pyrolysis. Mass ratio Fe(acac)₃ : mIm = 1.27.\n3.  **Co(mIm)₄@ZIF-8 Precursors:** Modified ZIF-8 precursor where cobalt is coordinated with methylimidazole (mIm) ligands, likely formed via ligand exchange from Co(acac)₃@ZIF-8. Mass ratio Co(acac)₃@ZIF-8 : mIm = 1.\n4.  **Co Catalysts:** Final active catalysts obtained by pyrolyzing either the **Co(acac)₃@ZIF-8** or **Co(mIm)₄@ZIF-8** precursors. These are cobalt nanoparticles embedded within a nitrogen-doped carbon matrix (Co-N-C).\n\n**Detailed Synthesis Procedures:**\n\n1.  **Synthesis of Co(acac)₃@ZIF-8 Precursors:**\n    *   **Materials:** 2-methylimidazole (mIm), Zn(NO₃)₂·6H₂O, Co(acac)₃, Methanol.\n    *   **Procedure:**\n        *   Dissolve **mIm** (e.g., 3.94 g for ratio 1.27) in 100 ml methanol with stirring.\n        *   Separately, dissolve **Zn(NO₃)₂·6H₂O** (3.57 g for ratio 1.27) and **Co(acac)₃** (5.00 g for ratio 1.27) in another 100 ml methanol. *Vary Co(acac)₃ amount for different ratios.*\n        *   Mix both solutions in a flask.\n        *   Incubate the mixture at **60 °C for 24 hours** for ZIF-8 crystallization and Co(acac)₃ encapsulation.\n        *   Separate the solid precipitate by **centrifugation**.\n        *   Wash the precipitate thoroughly with **methanol**.\n\n2.  **Synthesis of Fe(mIm)–NC(1.0) Catalyst:**\n    *   **Materials:** 2-methylimidazole (mIm), Zn(NO₃)₂·6H₂O, Fe(acac)₃, Methanol.\n    *   **Procedure:**\n        *   Follow the **exact same procedure** as for **Co(acac)₃@ZIF-8** (Ratio 1.27), but substitute **Fe(acac)₃** (5.00 g) for Co(acac)₃. *Mass ratio Fe(acac)₃ : mIm = 1.27.*\n        *   (The precursor is Fe(acac)₃@ZIF-8; the final catalyst Fe(mIm)–NC(1.0) is obtained after pyrolysis - see step 4).\n\n3.  **Synthesis of Co(mIm)₄@ZIF-8 Precursors:**\n    *   **Materials:** Pre-synthesized Co(acac)₃@ZIF-8, additional 2-methylimidazole (mIm), Methanol.\n    *   **Procedure:**\n        *   Take **Co(acac)₃@ZIF-8** precursor (1.0 g).\n        *   **Ultrasonically redisperse** it in 50 ml methanol.\n        *   Add additional **mIm** (mass ratio Co(acac)₃@ZIF-8 : mIm = **1**, therefore 1.0 g mIm).\n        *   Transfer the dispersion into a **100 ml Teflon-lined autoclave**.\n        *   Heat the autoclave to **140 °C** and hold for **4 hours** (solvothermal reaction for ligand exchange).\n        *   Cool the autoclave to **room temperature**.\n        *   Separate the product by **centrifugation**.\n        *   Wash the product **several times with methanol**.\n        *   Dry the washed product at **120 °C under vacuum overnight**.\n\n4.  **Synthesis of Co Catalysts (Pyrolysis):**\n    *   **Materials:** Co(acac)₃@ZIF-8 or Co(mIm)₄@ZIF-8 precursor powder.\n    *   **Procedure:**\n        *   Transfer the precursor powder (**Co(acac)₃@ZIF-8** or **Co(mIm)₄@ZIF-8**) into **ceramic boats**.\n        *   Place the boats in a **tube furnace**.\n        *   Purge the furnace with **Argon (Ar)** gas.\n        *   Heat the furnace from room temperature to **1000 °C** at a **heating rate of 5 °C min⁻¹**.\n        *   Hold the temperature at **1000 °C for 1 hour** under continuous **Ar flow**.\n        *   Allow the furnace to **cool naturally to room temperature**.\n        *   The resulting black powder (**Co-N-C catalyst**) is used **directly without any additional treatment**.\n\n**Key Points:**\n*   The core synthesis involves encapsulating metal complexes (Co(acac)₃ or Fe(acac)₃) within the ZIF-8 framework during its crystallization.\n*   Ligand exchange (mIm for acac) is performed on the Co-containing precursor via a solvothermal step to form Co(mIm)₄@ZIF-8.\n*   The final active catalysts (Co-N-C, Fe-N-C) are formed by high-temperature pyrolysis (1000°C under Ar) of the metal-containing ZIF-8 precursors, carbonizing the organic framework and reducing the metal, resulting in metal nanoparticles within a conductive, nitrogen-doped carbon matrix.\n*   The \"NC\" notation in Fe(mIm)–NC(1.0) explicitly confirms the nitrogen-doped carbon nature of the pyrolyzed material. The Co catalysts are implied to have the same structure."
      }
    ]
  },
  {
    "conversation": [
      {
        "input": "What catalysts are synthesized and what are their synthesis procedures?",
        "output": "Based on the provided text, here is a professional chemist's summary of the synthesized catalysts and their detailed synthesis procedures:\n\n**Synthesized Catalysts:**\n1.  **Undoped TiO₂ Nanorods**\n2.  **Transition Metal-Doped TiO₂ Nanorods:** Specifically Co-TiO₂, Ni-TiO₂, Fe-TiO₂, Cu-TiO₂, and Mn-TiO₂ nanorods.\n3.  **(Mentioned, but synthesis not detailed here):** CoO Nanoparticles (synthesis described elsewhere).\n\n**Synthesis Method:** Organic Colloidal Solution Approach (adapted from previous work, Ref. 33).\n\n**Key Materials & Precautions:**\n*   **Ti Precursor:** Titanium tetrachloride (TiCl₄) - *Highly moisture-sensitive.*\n*   **Solvents/Capping Agents:** 1-Octadecene (ODE), Oleylamine (OAm), Oleic Acid (OAc).\n*   **Metal Dopant Precursors:** Metal oleates (Co, Ni, Fe, Cu, Mn oleate).\n*   **Precautions:** Strict anhydrous/anaerobic conditions. Solvents pre-dried (90 °C, vacuum, Schlenk line). Ti precursor preparation and handling performed in a N₂-filled glove box.\n\n**Detailed Synthesis Procedures:**\n\n**1.  Synthesis of Undoped TiO₂ Nanorods:**\n    *   **Precursor Preparation (Glove Box):** Dissolve TiCl₄ (2.19 ml) and OAc (31.59 ml) in ODE (66.25 ml) to make a 0.2 M TiCl₄ / 1.0 M OAc solution. Store under N₂.\n    *   **Reactor Setup & Degassing:** In a 4-neck reactor, combine ODE (10 ml), OAm (10 ml), and OAc (0.48 ml). Heat under vacuum at 90 °C for 1 hour. Cool to 60 °C under N₂ flow.\n    *   **Nucleation:** Inject 1.5 ml of the Ti precursor solution. Rapidly heat the mixture to 290 °C and hold for 10 minutes.\n    *   **Growth:** Add an additional 8 ml of Ti precursor solution at a controlled rate of 0.3 ml min⁻¹.\n    *   **Quenching & Cooling:** Stop heating and allow the reaction mixture to cool to room temperature.\n    *   **Workup & Purification:**\n        *   Collect product by centrifugation (8,000 rpm, 8 min).\n        *   Wash precipitate with isopropanol.\n        *   Purify twice by redispersion in hexanes followed by precipitation with isopropanol and centrifugation.\n\n**2.  Synthesis of Transition Metal-Doped TiO₂ Nanorods (e.g., Co-TiO₂):**\n    *   **Precursor Preparation (Glove Box):** Mix the Ti precursor solution (0.2 M TiCl₄ / 1.0 M OAc in ODE) with a Co oleate solution (0.2 M cobalt oleate / 1.0 M OAc) at the desired Ti/Co molar ratio (e.g., 8:1, 8:2, 8:3).\n    *   **Reactor Setup & Degassing:** Identical to undoped TiO₂: Degas ODE (10 ml), OAm (10 ml), and OAc (0.48 ml) at 90 °C under vacuum for 1 hour. Cool to 60 °C under N₂.\n    *   **Nucleation:** Inject 1.5 ml of the *mixed Ti/Co precursor solution*. Rapidly heat the mixture to 290 °C and hold for 10 minutes.\n    *   **Growth:** Add an additional 8 ml of the *mixed Ti/Co precursor solution* at a controlled rate of 0.3 ml min⁻¹.\n    *   **Quenching & Cooling:** Stop heating and cool to room temperature.\n    *   **Workup & Purification:** Identical to undoped TiO₂: Centrifuge (8,000 rpm, 8 min), wash with isopropanol, purify twice via hexanes/isopropanol.\n    *   **Doping Control:** The doping level (e.g., 4.2%, 7.5%, 12% Co for Ti/Co=8:1, 8:2, 8:3) is controlled by adjusting the Ti/Metal ratio in the mixed precursor solution.\n\n**3.  Synthesis of Other Doped Nanorods (Ni, Fe, Cu, Mn-TiO₂):**\n    *   Synthesized **identically** to the Co-TiO₂ procedure.\n    *   **Only Change:** Substitute the corresponding *metal oleate* (Ni oleate, Fe oleate, Cu oleate, Mn oleate) for the Co oleate in the mixed precursor solution preparation.\n\n**Key Synthesis Features:**\n*   **Shape Control:** Produces nanorods.\n*   **Doping Mechanism:** Transition metal dopants are incorporated during the nanorod synthesis by co-injecting mixed precursors.\n*   **Doping Tunability:** Dopant concentration is precisely controlled by the Ti/Metal molar ratio in the precursor mix.\n*   **Critical Parameters:** Strict moisture/oxygen exclusion, controlled nucleation temperature (290 °C hold), controlled growth rate (0.3 ml/min injection).\n*   **Stabilization:** OAm and OAc act as surfactants/capping agents controlling growth and preventing aggregation.\n*   **Purification:** Standard washing/centrifugation with polar (isopropanol) and non-polar (hexanes) solvents removes excess organics.\n\n**Note on CoO:** The synthesis of CoO nanoparticles mentioned is not described in this paragraph and is referenced to be in the Supplementary Methods."
      }
    ]
  },
  {
    "conversation": [
      {
        "input": "What catalysts are synthesized and what are their synthesis procedures?",
        "output": "Based on the provided text, here is a professional chemist's summary of the catalysts synthesized and their detailed synthesis procedures:\n\n**Synthesized Catalysts:**\n1.  **Yolk-Shell Structures:**\n    *   `Pd₁@Fe₁` (Pd yolk, Fe shell)\n    *   `Fe₁@Pd₁` (Fe yolk, Pd shell - order reversed)\n    *   `Pd₁@CN` (Pd yolk, Carbon Nitrogen shell)\n    *   `CN@Fe₁` (Carbon Nitrogen yolk, Fe shell)\n2.  **Hollow Structures:**\n    *   `Hollow Pd₁&Fe₁` (Hollow structure with mixed Pd and Fe)\n    *   `Hollow Pd₁@Fe₁` (Hollow structure with Pd core and Fe shell)\n3.  **Core-Shell Structure:**\n    *   `Core-Shell Pd₁@Fe₁` (Pd core, Fe shell - no void)\n4.  **Precursor Materials:**\n    *   `PdCl₂/UiO-66-NH₂`\n    *   `PdCl₂/UiO-66-NH₂@SiO₂`\n    *   `UiO-66-NH₂@SiO₂`\n    *   `UiO-66-NH₂`\n    *   `SiO₂` spheres (Stöber method)\n\n**Detailed Synthesis Procedures:**\n\n1.  **Yolk-Shell `Pd₁@Fe₁`:**\n    *   Dissolve α,α′-dibromo-p-xylene (18 mg) in 20 ml DMF.\n    *   Add this solution to 40 ml DMF containing Fe-TiPP (10 mg), TiPP (20 mg), and `PdCl₂/UiO-66-NH₂@SiO₂` (60 mg) under vigorous stirring at RT.\n    *   Transfer suspension to a 100 ml round-bottom flask, heat at 110 °C for 24 h.\n    *   Centrifuge, wash 3x with DMF and 2x with ethanol. Dry at 70 °C under vacuum overnight → **Core-Shell-Shell PdCl₂/UiO-66-NH₂@Fe-TiPP**.\n    *   Place solid in tube furnace. Heat to 700 °C (5 °C min⁻¹ ramp) under N₂ flow, hold 3 h. Cool naturally to RT.\n    *   Etch the pyrolyzed sample in 1 M NaOH(aq) at RT for 24 h to remove SiO₂ template → **Yolk-Shell Pd₁@Fe₁**.\n\n2.  **Yolk-Shell `Fe₁@Pd₁`:**\n    *   Synthesized using the **same procedure as `Pd₁@Fe₁`** but by **reversing the order of addition of Pd and Fe precursors** during the initial coating step.\n\n3.  **Yolk-Shell `Pd₁@CN`:**\n    *   Synthesize `PdCl₂/UiO-66-NH₂@SiO₂@TiPP` by coating pure TiPP polymer onto `PdCl₂/UiO-66-NH₂@SiO₂`.\n    *   Subject this material to **heat treatment** (700 °C, 5 °C min⁻¹, N₂, 3 h).\n    *   **Etch** in 1 M NaOH(aq) at RT for 24 h to remove SiO₂ template → **Yolk-Shell Pd₁@CN**.\n\n4.  **Yolk-Shell `CN@Fe₁`:**\n    *   Use `UiO-66-NH₂@SiO₂@Fe-TiPP` (synthesized by coating Fe-TiPP onto `UiO-66-NH₂@SiO₂`).\n    *   Subject to **heat treatment** (700 °C, 5 °C min⁻¹, N₂, 3 h).\n    *   **Etch** in 1 M NaOH(aq) at RT for 24 h to remove SiO₂ template → **Yolk-Shell CN@Fe₁**.\n\n5.  **Core-Shell `Pd₁@Fe₁` (Direct):**\n    *   Directly subject the **Core-Shell-Shell PdCl₂/UiO-66-NH₂@Fe-TiPP** (obtained in step 1 before pyrolysis) to **pyrolysis** (700 °C, 5 °C min⁻¹, N₂, 3 h) → **Core-Shell Pd₁@Fe₁** (no etching).\n\n6.  **Hollow `Pd₁&Fe₁`:**\n    *   Synthesize SiO₂ spheres via Stöber method: Mix EtOH (300 ml), H₂O (100 ml), 28% NH₃·H₂O (15 ml). Add TEOS (12 ml) quickly, react 60 min, centrifuge.\n    *   Dissolve α,α′-dibromo-p-xylene (40 mg) in 20 ml DMF.\n    *   Add this solution to 20 ml DMF containing Fe-TiPP (14 mg), Pd-TiPP (14 mg), and SiO₂ (40 mg) under vigorous stirring at RT.\n    *   Transfer suspension to a 100 ml round-bottom flask, heat at 110 °C for 24 h.\n    *   Centrifuge, wash 3x with DMF and 2x with ethanol. Dry at 70 °C under vacuum overnight.\n    *   Place solid in tube furnace. Heat to 700 °C (5 °C min⁻¹ ramp) under N₂ flow, hold 3 h. Cool naturally to RT.\n    *   Etch in 1 M NaOH(aq) at RT for 24 h to remove SiO₂ → **Hollow Pd₁&Fe₁**.\n\n7.  **Hollow `Pd₁@Fe₁`:**\n    *   Dissolve α,α′-dibromo-p-xylene (40 mg) in 20 ml DMF.\n    *   Add this solution to 20 ml DMF containing TiPP (14 mg), Pd-TiPP (14 mg), and SiO₂ (40 mg) under vigorous stirring at RT.\n    *   Transfer suspension to a 100 ml round-bottom flask, heat at 110 °C for 24 h → **SiO₂@Pd-TiPP**.\n    *   Centrifuge, wash 3x with DMF and 2x with ethanol. Dry at 70 °C under vacuum overnight.\n    *   Dissolve `SiO₂@Pd-TiPP` (60 ml, 1 mg ml⁻¹) in mixture of EtOH (6 ml), CTAB (160 mg), and NaOH soln (0.5 ml) under ultrasonication for 0.5 h.\n    *   Add TEOS (0.4 ml), stir 2 h at 60 °C → **Core-Shell-Shell SiO₂@Pd-TiPP@SiO₂**.\n    *   Wash 3x with EtOH.\n    *   Dissolve `SiO₂@Pd-TiPP@SiO₂` (50 mg) in 20 ml DMF containing TiPP (20 mg) and Fe-TiPP (20 mg).\n    *   Add α,α′-dibromo-p-xylene (60 ml, 1 mg ml⁻¹), stir 24 h at 110 °C.\n    *   Collect solid powder.\n    *   Place solid in tube furnace. Heat to 700 °C (5 °C min⁻¹ ramp) under N₂ flow, hold 3 h. Cool naturally to RT.\n    *   Etch in 1 M NaOH(aq) at RT for 24 h to remove SiO₂ templates → **Hollow Pd₁@Fe₁**.\n\n8.  **Precursor: `PdCl₂/UiO-66-NH₂`:**\n    *   Dissolve ZrCl₄ (315 mg) and PdCl₂/H₂BDC-NH₂ (5.6 mg PdCl₂ / 245 mg linker) in 300 ml DMF containing glacial acetic acid (36 ml) in a 500 ml flask.\n    *   Ultrasonicate 0.5 h for homogeneity.\n    *   Heat at 120 °C for 3 h. Cool to RT.\n    *   Centrifuge at 7000 rpm for 3 min. Wash 3x with methanol/DMF (1:4 v/v).\n    *   Dry under vacuum at 65 °C overnight.\n\n9.  **Precursor: `UiO-66-NH₂`:**\n    *   Dissolve ZrCl₄ (315 mg) and H₂BDC-NH₂ (245 mg) in 300 ml DMF containing glacial acetic acid (40 ml) in a 500 ml flask.\n    *   Ultrasonicate 0.5 h for homogeneity.\n    *   Heat at 120 °C for 3 h. Cool to RT.\n    *   Centrifuge at 7000 rpm for 3 min. Wash 3x with methanol/DMF (1:4 v/v).\n    *   Dry under vacuum at 65 °C.\n\n10. **Precursor: `PdCl₂/UiO-66-NH₂@SiO₂` & `UiO-66-NH₂@SiO₂`:**\n    *   Dissolve `PdCl₂/UiO-66-NH₂` (60 ml, 1 mg ml⁻¹) or `UiO-66-NH₂` in mixture of EtOH (6 ml), CTAB (160 mg), and NaOH soln (0.3 ml, 2 M) under ultrasonication for 0.5 h. *(Note: Full coating procedure likely similar to step 7, involving TEOS addition & stirring)*.\n\n**Key Synthesis Strategies:**\n1.  **Polymer Coating:** α,α′-Dibromo-p-xylene links metalloporphyrin polymers (Fe-TiPP, Pd-TiPP, TiPP) around templates (SiO₂, MOF@SiO₂) at 110°C in DMF.\n2.  **Pyrolysis:** Converts polymer coatings to metal/carbon shells (Fe₁, Pd₁, CN) at 700°C under N₂.\n3.  **Template Removal:** Selective etching of SiO₂ cores or interlayers using 1 M NaOH at RT for 24h creates yolk-shell or hollow structures.\n4.  **Order Control:** The sequence of polymer coating and the type of core template determine the final catalyst architecture (yolk-shell, hollow, core-shell) and composition (Pd₁@Fe₁, Fe₁@Pd₁, Pd₁@CN, etc.).\n5.  **MOF Functionalization:** PdCl₂ loaded onto UiO-66-NH₂ via coordination to unsaturated -NH₂ groups during MOF synthesis (wet impregnation)."
      }
    ]
  },
  {
    "conversation": [
      {
        "input": "What catalysts are synthesized and what are their synthesis procedures?",
        "output": "Based on the provided text, here's a professional chemist's summary of the catalyst synthesized and the detailed synthesis procedure:\n\n**Catalyst Synthesized:**\nThe primary catalyst synthesized is **Pt/CeO₂–rAl₂O₃**, where:\n*   **rAl₂O₃** = Pre-reduced γ-Al₂O₃ (activated support).\n*   **CeO₂** = Cerium oxide (10 wt%).\n*   **Pt** = Platinum (1 wt%).\n\nAdditionally, analogous catalysts were synthesized:\n1.  **Pd/CeO₂–rAl₂O₃** (1 wt% Pd, 10 wt% CeO₂ on rAl₂O₃).\n2.  **Rh/CeO₂–rAl₂O₃** (1 wt% Rh, 10 wt% CeO₂ on rAl₂O₃).\n3.  **Control Catalysts:**\n    *   **M/CeO₂–Al₂O₃ (M/CA):** Precious metal (M = Pt, Pd, Rh, 1 wt%) and CeO₂ (10 wt%) sequentially impregnated onto *fresh* (non-pre-reduced) γ-Al₂O₃. Impregnation temp = 40°C.\n    *   **M/rAl₂O₃ (M/rA):** Precious metal (M = Pt, Pd, Rh, 1 wt%) impregnated onto *activated* rAl₂O₃ *without* CeO₂. Impregnation temp = 40°C.\n\n**Detailed Synthesis Procedure for Pt/CeO₂–rAl₂O₃:**\n\n1.  **Support Activation (rAl₂O₃ preparation):**\n    *   Take commercial γ-Al₂O₃ (99.97%, Alfa Aesar).\n    *   Pre-reduce it under flowing 10% H₂/N₂ gas mixture.\n    *   Temperature: 350 °C.\n    *   Duration: 1 hour.\n    *   Purpose: To create coordinatively unsaturated Al³⁺ penta sites (denoted as rAl₂O₃).\n\n2.  **Ceria Impregnation (CeO₂–rAl₂O₃ preparation):**\n    *   Dissolve 38 mg Ce(NO₃)₃·6H₂O (99.99%, Kanto Chemical) homogeneously in 5 ml deionized water with stirring.\n    *   Add 133.5 mg of the activated rAl₂O₃ support to the cerium nitrate solution.\n    *   Stir the slurry continuously at room temperature for 1 hour.\n    *   Heat the slurry to the target impregnation temperature (40, 60, 80, or 90 °C). *[Note: Temperature is a variable in the study]*.\n    *   This results in the CeO₂–rAl₂O₃ intermediate support.\n\n3.  **Platinum Impregnation:**\n    *   Dissolve 4 mg H₂PtCl₆·6H₂O (≤100%, Sigma-Aldrich) homogeneously in 5 ml deionized water.\n    *   Add this Pt precursor solution to the *heated* CeO₂–rAl₂O₃ slurry with stirring.\n    *   Continue stirring to ensure contact.\n\n4.  **Drying & Calcination:**\n    *   Completely evaporate the solvent (water) from the slurry containing Pt/CeO₂/rAl₂O₃ precursors.\n    *   Dry the resulting solid powder overnight at 80 °C.\n    *   Calcinate the dried powder in static air.\n    *   Calcination Temperature: 500 °C.\n    *   Calcination Duration: 5 hours.\n\n5.  **Final Reduction:**\n    *   Reduce the calcined powder under flowing 10% H₂/N₂ gas mixture.\n    *   Reduction Temperature: 500 °C.\n    *   Reduction Duration: 2 hours.\n    *   This step produces the final **Pt/CeO₂–rAl₂O₃** catalyst.\n\n**Synthesis Variations for Pd/CeO₂–rAl₂O₃ and Rh/CeO₂–rAl₂O₃:**\n\n*   The procedure is identical to Pt/CeO₂–rAl₂O₃ **except for Step 3 (Metal Precursor Solution):**\n    *   **For Pd:** Prepare H₂PdCl₄ solution using PdCl₂ (99%, Sigma-Aldrich) with a 2:1 molar ratio of HCl to PdCl₂.\n    *   **For Rh:** Prepare H₂RhCl₅ solution using RhCl₃·xH₂O (99.98%, Sigma-Aldrich) with a 2:1 molar ratio of HCl to RhCl₃.\n*   Steps 1 (Support Activation), 2 (Ceria Impregnation), 4 (Drying & Calcination), and 5 (Final Reduction) remain the same.\n\n**Synthesis of Control Catalysts (M/CA & M/rA):**\n\n*   **M/CeO₂–Al₂O₃ (M/CA):**\n    *   Use *fresh* γ-Al₂O₃ (not pre-reduced) as the support.\n    *   Sequentially impregnate CeO₂ (10 wt%) and then the precious metal (M = Pt, Pd, Rh, 1 wt%) onto the fresh Al₂O₃.\n    *   Perform the metal impregnation step at 40 °C.\n    *   Drying, Calcination (500°C, 5h, air), and Reduction (500°C, 2h, 10% H₂/N₂) steps are identical to the main Pt/CeO₂–rAl₂O₃ procedure.\n*   **M/rAl₂O₃ (M/rA):**\n    *   Use *activated* rAl₂O₃ (pre-reduced at 350°C, 1h, 10% H₂/N₂) as the support.\n    *   Impregnate *only* the precious metal (M = Pt, Pd, Rh, 1 wt%) directly onto the rAl₂O₃. *Skip the ceria impregnation step entirely.*\n    *   Perform the metal impregnation step at 40 °C.\n    *   Drying, Calcination (500°C, 5h, air), and Reduction (500°C, 2h, 10% H₂/N₂) steps are identical to the main Pt/CeO₂–rAl₂O₃ procedure.\n\n**Key Features of the Synthesis:**\n*   **Sequential Incipient Wetness Impregnation:** Ceria first, then precious metal, onto the activated (rAl₂O₃) or fresh (Al₂O₃) support.\n*   **Temperature Control:** Specific temperatures for support activation (350°C), ceria/metal impregnation (variable: 40-90°C for Pt/CeO₂–rAl₂O₃; fixed at 40°C for controls), drying (80°C), calcination (500°C), and final reduction (500°C).\n*   **Precursor Specificity:** Different metal precursors required, with Pd and Rh needing specific HCl ratios for solubility/stability.\n*   **Post-Treatment:** Standard drying, high-temperature calcination in air, and high-temperature reduction in H₂/N₂ are critical final steps."
      }
    ]
  },
  {
    "conversation": [
      {
        "input": "What catalysts are synthesized and what are their synthesis procedures?",
        "output": "Based on the provided text, here's a professional summary of the catalysts synthesized and their detailed procedures:\n\n**Synthesized Catalysts:**\n\n1.  **Platinum (Pt) Catalysts on Nitrogen-doped Carbon (NC) and Activated Carbon (AC):**\n    *   **Pt/NC-w-T<sub>act</sub>:** Pt on NC support, impregnated using *water* as solvent, activated at temperature T<sub>act</sub> (473–1073 K).\n    *   **Pt/AC-w-T<sub>act</sub>:** Pt on AC support, impregnated using *water* as solvent, activated at temperature T<sub>act</sub> (473–1073 K).\n    *   **Pt/AC-a-T<sub>act</sub>:** Pt on AC support, impregnated using *aqua regia* as solvent, activated at temperature T<sub>act</sub> (473–1073 K).\n\n2.  **Gold (Au) Single-Atom Catalysts:**\n    *   **Au/NC:** Au on NC support, impregnated using *aqua regia*, activated at 473 K in air.\n    *   **Au/AC:** Au on AC support, impregnated using *aqua regia*, activated at 473 K in air.\n\n3.  **Ruthenium (Ru) Catalyst:**\n    *   **Ru/NC:** Ru on NC support, impregnated using *aqua regia*, activated at 1073 K in N<sub>2</sub>.\n\n4.  **Sulfur-Modified Gold Catalyst:**\n    *   **Au–S/AC:** Sulfur-modified Au on AC support (1 wt% Au), prepared via a specific protocol.\n\n**Detailed Synthesis Procedures:**\n\n**I. Support Preparation:**\n    *   **Nitrogen-doped Carbon (NC):**\n        1.  **Oxidative Polymerization:** Dissolve aniline (50 mmol, Acros, 99.5%) in deionized water (40 cm³, pH 0.4 adjusted with HCl 1.25 M, Sigma-Aldrich, >37%). Cool solution to 277 K.\n        2.  Add aniline solution to a precooled (277 K) solution of ammonium persulfate (100 mmol, Acros, 98%) in deionized water (20 cm³) under vigorous magnetic stirring.\n        3.  Let the polyaniline (PANI) slurry stand unstirred at room temperature for 24 h.\n        4.  Filter the PANI and wash thoroughly with water (~0.75 L per gram PANI).\n        5.  Dry PANI in static air at 393 K for 12 h.\n        6.  **Carbonization:** Heat PANI to 1073 K in N<sub>2</sub> atmosphere (heating rate 5 K min⁻¹), hold for 1 h.\n        7.  Grind and sieve the resulting NC to 0.4–0.6 mm particles.\n    *   **Activated Carbon (AC):**\n        1.  Immerse commercial AC (Norit ROX 0.8) in aqua regia at room temperature to remove metal impurities.\n        2.  Filter the AC and wash thoroughly with deionized water (2 L per gram AC).\n        3.  Dry AC in static air at 393 K for 12 h.\n        4.  Grind and sieve AC to 0.4–0.6 mm particles.\n\n**II. Catalyst Synthesis (Metal Impregnation & Activation):**\n    *   **General Method (Incipient Wetness Impregnation - Pt & Standard Au/Ru):**\n        1.  Prepare a solution of the metal precursor (H<sub>2</sub>PtCl<sub>6</sub> for Pt [ABCR, 99.9%, 40.0 wt% Pt], HAuCl<sub>4</sub>∙xH<sub>2</sub>O for Au [ABCR, 99.9%, 49.5 wt% Au], Ru precursor for Ru) in the chosen solvent (water or aqua regia) at a volume of 1.5 cm³ per gram of carbon support.\n        2.  Add the precursor solution dropwise to the carbon support (NC or AC) under continuous magnetic stirring for 2 h.\n        3.  Dry the impregnated material at 473 K in static air for 16 h (heating rate = 5 K min⁻¹).\n        4.  **Thermal Activation:**\n            *   For **Pt Catalysts (Pt/NC-w-T<sub>act</sub>, Pt/AC-w-T<sub>act</sub>, Pt/AC-a-T<sub>act</sub>)**: Activate at specified temperature (T<sub>act</sub> = 473–1073 K) for 16 h. Use N<sub>2</sub> atmosphere for T<sub>act</sub> > 473 K. Heating rate = 5 K min⁻¹.\n            *   For **Au/NC & Au/AC**: Activate at 473 K for 16 h in static air.\n            *   For **Ru/NC**: Activate at 1073 K for 16 h in N<sub>2</sub> atmosphere (heating rate implied as 5 K min⁻¹).\n    *   **Sulfur-Modified Au Catalyst (Au–S/AC):**\n        1.  Prepare an aqueous solution of HAuCl<sub>4</sub>∙xH<sub>2</sub>O (0.1 cm³ per mg Au salt).\n        2.  Prepare an aqueous solution of ammonium thiosulphate (0.03 cm³ per mg thiosulphate, Sigma-Aldrich, 98%).\n        3.  Mix the HAuCl<sub>4</sub> and (NH<sub>4</sub>)<sub>2</sub>S<sub>2</sub>O<sub>3</sub> solutions.\n        4.  Dilute the resulting mixture to 1.5 cm³ per gram of AC support.\n        5.  Add the diluted mixture dropwise to the AC support under continuous magnetic stirring.\n        6.  Dry the material at 378 K in static air for 16 h.\n\n**Key Details:**\n*   **Nominal Metal Loading:** 1 wt% for all catalysts.\n*   **Solvent for Impregnation:** Water (*w*) or Aqua Regia (*a*) specified per catalyst series.\n*   **Activation Conditions:** Crucial and varied (Temperature, Atmosphere, Duration) defining catalyst identity (especially for Pt series and Au vs Ru).\n*   **Supports:** NC (synthesized PANI-derived) and AC (commercial, acid-washed).\n*   **Particle Size:** All supports sieved to 0.4–0.6 mm before impregnation.\n*   **Au-S/AC:** Uses a distinct patented protocol involving pre-mixing Au precursor with thiosulphate before impregnation and lower drying temperature."
      }
    ]
  },
  {
    "conversation": [
      {
        "input": "What catalysts are synthesized and what are their synthesis procedures?",
        "output": "Based on the provided text, here is a professional summary of the synthesized catalyst and its detailed synthesis procedure:\n\n**Synthesized Catalyst:**\n*   **Material:** Ultralow-loading Platinum-doped Titanium Dioxide nanoparticles (Pt/TiO₂).\n*   **Pt Loading:** Primarily **0.04 wt% Pt**, resulting in a catalyst where Platinum exists predominantly as **isolated single atoms, dimers, trimers, and very small clusters** (<0.5 nm). Pt nanoparticles are extremely rare at this loading. A higher loading (1 wt% Pt) was also synthesized for comparison, but this resulted in prevalent Pt nanoparticles due to aggregation.\n\n**Detailed Synthesis Procedure:**\n\n1.  **Support Suspension:** 2 grams of anatase TiO₂ nanoparticles (5 nm particle size, US Research Nanomaterials, stock no. US3838) were suspended in 200 ml of an aqueous solution.\n2.  **pH Control:** The suspension was buffered to **pH 2** using **1 M HCl**.\n3.  **Precursor Addition:** 100 ml of an aqueous solution of Hexachloroplatinic acid (**H₂PtCl₆**) was prepared, also adjusted to **pH 2**. This H₂PtCl₆ solution was **slowly added** into the suspended TiO₂ solution.\n4.  **Ageing:** The mixture was aged for **1 hour** to allow interaction/deposition.\n5.  **Filtration:** The solid material was separated from the liquid phase via **filtration**.\n6.  **Drying (Step 1):** The resulting solid paste was dried in a **vacuum furnace** at **room temperature (RT) overnight**.\n7.  **Drying (Step 2):** The dried material was further dried in an **air oven** at **110 °C overnight**.\n8.  **Calcination:** The dried catalyst precursor was placed in a **quartz tubular reactor**. It was then **calcined at 250 °C** under **flowing air**.\n9.  **Reduction:** Following calcination, the catalyst was **reduced at 250 °C** under a **flowing 10% H₂/He mixture**.\n\n**Key Characterization Findings Validating the Synthesis (0.04 wt% Pt):**\n\n1.  **EXAFS (Fig. 2c, Supp. Fig. 10):**\n    *   A peak at ~1.86 Å confirms Pt-O bonds (Pt anchored to TiO₂ surface).\n    *   **Absence** of peaks characteristic of Pt-Pt bonds (>2.3 Å) confirms the lack of Pt nanoparticles (NPs) or significant clusters.\n    *   Reduction decreases the Pt-O peak intensity, indicating its partial contribution comes from reducible PtOx species.\n2.  **XANES (Supp. Fig. 11; Pt L₃ edge):** An intense white-line peak indicates the highly dispersed Pt is **cationic** (oxidized state).\n3.  **XPS (Supp. Fig. 13):** Supports the cationic state finding, showing Pt remains oxidized even under reduction conditions (1.5 torr H₂, 250 °C).\n4.  **CO-FTIR (Fig. 2d):** Shows two key CO adsorption bands on Pt:\n    *   A distinct peak at **2118 cm⁻¹** is assigned to CO adsorbed on **isolated Ptδ+ atoms**.\n    *   Bands below 2100 cm⁻¹ (e.g., ~2080 cm⁻¹) are assigned to CO on metallic Pt nanoparticles/sites (prevalent at 1 wt% loading). The presence of the 2118 cm⁻¹ peak at 0.04 wt% is direct spectroscopic evidence for Pt single atoms.\n\n**Conclusion:**\nThe described synthesis procedure successfully produced a **Pt/TiO₂ single-atom catalyst (SAC)** with an ultralow Pt loading of **0.04 wt%**. The critical steps enabling atomic dispersion include the **low precursor concentration**, **controlled acidic pH (pH 2)** during deposition to promote strong metal-support interaction, and **moderate thermal treatments (calcination & reduction at 250 °C)**. Extensive characterization (EXAFS, XANES, XPS, CO-FTIR) unequivocally confirms the Pt is present predominantly as isolated cationic single atoms, dimers, and very small clusters anchored to the TiO₂ surface, with negligible nanoparticle formation. Increasing the Pt loading to 1 wt% leads to Pt nanoparticle formation due to aggregation."
      }
    ]
  },
  {
    "conversation": [
      {
        "input": "What catalysts are synthesized and what are their synthesis procedures?",
        "output": "Based on the provided text, here's a professional summary of the synthesized catalysts and their detailed synthesis procedures:\n\n**Synthesized Catalysts:**\n1.  **Ru(Na)/Al₂O₃:** A ruthenium hydroxide catalyst supported on γ-Al₂O₃, precipitated using NaOH. Contains ~0.45 wt% Ru and ~1.2 wt% Na.\n2.  **Ru(H)/Al₂O₃:** A ruthenium hydroxide catalyst supported on γ-Al₂O₃, precipitated using NH₃·H₂O. Contains ~0.43 wt% Ru and no detectable sodium.\n3.  **Reference Material: Ru(OH)₃:** Unsupported ruthenium hydroxide prepared by drying an aqueous RuCl₃ solution.\n\n**Detailed Synthesis Procedures:**\n\n1.  **Impregnation:**\n    *   Disperse 1.0 gram of γ-Al₂O₃ support in 20 ml of absolute ethanol.\n    *   Prepare a dark brown aqueous solution of RuCl₃ at a concentration of 40 µmol/ml (micromoles per milliliter).\n    *   Add 1.25 ml of this RuCl₃ solution dropwise to the γ-Al₂O₃/ethanol dispersion.\n    *   Stir the resulting mixture at room temperature (RT) for 3 hours.\n\n2.  **Phase Transfer & pH Adjustment:**\n    *   Centrifuge the mixture from step 1.\n    *   Redisperse the solid pellet in 30 ml of deionized water (H₂O).\n    *   **For Ru(Na)/Al₂O₃:** Add 1 M NaOH solution dropwise to the aqueous dispersion while stirring, adjusting the pH to approximately 9-10.\n    *   **For Ru(H)/Al₂O₃:** Add 30% NH₃·H₂O (ammonium hydroxide) solution dropwise to the aqueous dispersion while stirring, adjusting the pH to approximately 9-10.\n\n3.  **Precipitation & Aging:**\n    *   Maintain the pH-adjusted mixture (now at pH ~9-10) under stirring at room temperature for 20 hours. This step allows the hydrolysis/precipitation of ruthenium species (likely forming Ru(OH)₃) onto the alumina support.\n\n4.  **Workup (Centrifugation, Washing, Drying):**\n    *   Centrifuge the aged mixture to isolate the solid catalyst.\n    *   Wash the solid pellet thoroughly: Resuspend in 50 ml deionized water, centrifuge. Repeat this water wash twice more (total of 3 water washes).\n    *   Wash the solid pellet thoroughly: Resuspend in 50 ml ethanol, centrifuge. Repeat this ethanol wash twice more (total of 3 ethanol washes).\n    *   Dry the washed solid under vacuum at 60 °C overnight.\n\n5.  **Characterization:**\n    *   Ruthenium content determined by ICP-MS (Inductively Coupled Plasma Mass Spectrometry, instrument model 7700): Ru(Na)/Al₂O₃ = 0.45 wt%, Ru(H)/Al₂O₃ = 0.43 wt%.\n    *   Sodium content determined by XRF (X-ray Fluorescence, instrument model S8 Tiger):\n        *   Ru(H)/Al₂O₃: No reliable sodium signal detected.\n        *   Ru(Na)/Al₂O₃: 1.2 wt% Na, corresponding to approximately 1.7 sodium ions per square nanometer (nm⁻²) of alumina surface.\n\n**Reference Material Synthesis (Ru(OH)₃):**\n*   Dissolve RuCl₃ in deionized water (H₂O).\n*   Dry the resulting aqueous solution directly under vacuum at 80 °C overnight. This yields unsupported Ru(OH)₃.\n\n**Key Observations:**\n*   The core synthesis involves **impregnating γ-Al₂O₃ with RuCl₃ in ethanol**, followed by a **pH-controlled hydrolysis/precipitation (pH 9-10) in water** using either NaOH or NH₃·H₂O to form supported Ru(OH)₃.\n*   **Extensive washing (3x water, 3x ethanol)** is crucial to remove soluble salts and precursors.\n*   **NaOH introduction leads to significant sodium contamination** (1.2 wt%) in the final Ru(Na)/Al₂O₃ catalyst, while **NH₃·H₂O does not** introduce detectable sodium into Ru(H)/Al₂O₃.\n*   Ruthenium loadings are very similar (~0.44 wt%) for both supported catalysts."
      }
    ]
  },
  {
    "conversation": [
      {
        "input": "What catalysts are synthesized and what are their synthesis procedures?",
        "output": "Based on the provided text, here is a professional summary of the catalysts synthesized and their detailed synthesis procedures:\n\n**Synthesized Catalysts:**\n\n1.  **SDC (Samarium-Doped Ceria):** Ce₀.₈Sm₀.₂O₂₋δ fluorite oxide (support material).\n2.  **SDCIr_SG:** SDC with *homogeneously distributed* Ir atoms incorporated into the lattice (1 wt% Ir), forming an *ordered solid solution*. Post-reduction, Ir exsolves as small clusters (NCs) and stabilized single atoms (SAs) on the SDC surface (SDCIr-O).\n3.  **SDCIr:** SDC with *inhomogeneously distributed* Ir (1 wt% Ir), forming a *disordered solid solution*. Post-reduction, Ir forms larger clusters/particles (SDCIr-Ir).\n4.  **Impregnated SDC/Ir:** SDC support with Ir (1 wt% Ir) deposited via impregnation. Ir is present as larger nanoparticles (NP Ir) on the surface.\n5.  **PBM (PrBaMn₂O₅₊δ):** Double perovskite electrode material (synthesized but not modified with Ir in this section).\n\n**Detailed Synthesis Procedures:**\n\n1.  **SDC (Sol-Gel):**\n    *   **Precursor Solution:** Dissolve Sm(NO₃)₃·6H₂O and Ce(NO₃)₃·6H₂O in distilled water at a molar ratio of Sm:Ce = 1:3 (corresponding to Ce₀.₈Sm₀.₂O₂₋δ).\n    *   **Chelation:** Add Citric Acid (CA) and Ethylene Glycol (EG) to the solution. Molar ratio of Total Metal ions : CA : EG = 1 : 2 : 2.\n    *   **Sol Formation:** Stir the mixture to form a homogeneous sol.\n    *   **Gel Formation:** Heat the sol at 90°C under stirring to evaporate water, leading to the formation of a gel (diphasic system with solvent and polymer networks).\n    *   **Drying:** Remove residual solvent by drying at 300°C.\n    *   **Calcination:** Thermally treat the dried gel in air at 600°C for 5 hours to form the pure SDC fluorite phase.\n\n2.  **SDCIr_SG (Modified Sol-Gel for Homogeneous Distribution):**\n    *   Follow the **exact SDC procedure above**.\n    *   **Key Modification:** Add Ammonium hexachloroiridate ((NH₄)₂IrCl₆) to the initial precursor solution (alongside Sm/Ce nitrates) to achieve 1 wt% Ir in the final catalyst.\n    *   **Mechanism:** The Ir precursor is incorporated into the forming polymer network during sol-gel, ensuring a homogeneous spatial distribution. This leads to Ir atoms being incorporated into the SDC lattice upon calcination (ordered solid solution).\n    *   **Reduction:** Treat SDCIr_SG in H₂ at 400°C for 0.5 hours. Ir cations exsolve from the lattice, forming small Ir clusters (NCs) and stabilized single atoms (SAs) on the SDC surface (denoted SDCIr-O).\n\n3.  **SDCIr (Modified Sol-Gel for Inhomogeneous Distribution):**\n    *   **Precursor Solution:** Dissolve Sm(NO₃)₃·6H₂O, Ce(NO₃)₃·6H₂O, and (NH₄)₂IrCl₆ (for 1 wt% Ir) in distilled water (Sm:Ce = 1:3).\n    *   **Reduced Chelation:** Add Citric Acid (CA) and Ethylene Glycol (EG) at a significantly reduced ratio: Molar ratio of Total Metal ions : CA : EG = 1 : 0.1 : 0.1.\n    *   **Sol/Gel Formation & Drying:** Proceed as per the SDC procedure (stirring, heating to 90°C to form gel, drying at 300°C).\n    *   **Calcination:** Thermally treat in air at 600°C for 5 hours, forming a *disordered solid solution* due to insufficient complexing agents.\n    *   **Reduction:** Treat in H₂ at 400°C for 0.5 hours. Ir exsolves from the lattice, forming larger Ir clusters/particles (denoted SDCIr-Ir). The SDC fluorite structure is maintained.\n\n4.  **Impregnated SDC/Ir (Wet Impregnation):**\n    *   **Support:** Use pre-synthesized SDC powder (made via sol-gel as above).\n    *   **Impregnation:** Prepare a solution of Ammonium hexachloroiridate ((NH₄)₂IrCl₆) in water. Add this solution to the SDC powder to achieve 1 wt% Ir loading. Ensure thorough mixing/impregnation.\n    *   **Drying:** Dry the wet impregnated powder in an oven at 90°C.\n    *   **Calcination:** Thermally treat the dried powder in air at 600°C for 5 hours.\n    *   **Result:** Ir is deposited as nanoparticles (NP Ir) on the SDC surface.\n\n5.  **PBM (Sol-Gel - Electrode Material):**\n    *   **Precursor Solution:** Dissolve Pr(NO₃)₃·6H₂O, Ba(NO₃)₂, Mn(NO₃)₂·4H₂O in distilled water (stoichiometric for PrBaMn₂O₅₊δ). Add Citric Acid and Ethylene Glycol (ratios not specified, assumed similar to SDC).\n    *   **Sol/Gel Formation & Drying:** Follow the typical sol-gel process described for SDC (stirring, heating to 90°C for gelation, drying at 300°C).\n    *   **Calcination:** Thermally treat in air at **950°C for 5 hours**, forming single perovskite Pr₀.₅Ba₀.₅MnO₃₋δ.\n    *   **Reduction:** Treat the single perovskite in H₂ at **600°C for 5 hours**, transforming it into the double perovskite phase PrBaMn₂O₅₊δ (PBM).\n\n**Key Synthesis Insights:**\n\n*   **Control of Ir Distribution:** The distribution of Ir in the SDC lattice (and consequently, the size of Ir species after reduction) is critically controlled by the concentration of complexing agents (Citric Acid, Ethylene Glycol) during the sol-gel process. Higher ratios (1:2:2) promote atomic homogeneity (SDCIr_SG -> small clusters/SAs), while lower ratios (1:0.1:0.1) lead to inhomogeneity and larger clusters (SDCIr -> larger particles).\n*   **Exsolution:** Reduction (H₂, 400°C, 0.5h) is a crucial step for activating the SDC/Ir catalysts, causing Ir to exsolve from the lattice onto the surface. The *initial distribution* within the lattice dictates the *final Ir configuration* (SAs/NCs vs. particles).\n*   **Method Determines Morphology:** Sol-gel with Ir in precursors + sufficient chelators yields atomically dispersed Ir in the lattice pre-reduction. Impregnation yields Ir nanoparticles on the surface post-calcination."
      }
    ]
  },
  {
    "conversation": [
      {
        "input": "What catalysts are synthesized and what are their synthesis procedures?",
