Repository: aobozhang2025/Data_Processing

File: catalyst_synthesis_qa_pairs.json (part 10 of 12)
[
        "output": "Based on the provided text, two distinct catalysts are synthesized using specific procedures:\n\n**1. Single-Atom Pd₁/CeO₂ Catalyst (1 wt.% Pd):**\n    *   **Catalyst Description:** Palladium (Pd) atoms atomically dispersed on a cerium oxide (CeO₂) support.\n    *   **Synthesis Method:** Incipient Wetness Impregnation followed by High-Temperature Calcination (\"Atom-Trapping\").\n    *   **Precursors:**\n        *   **CeO₂ Support:** Cerium(III) nitrate hexahydrate (Ce(NO₃)₃·6H₂O, 99.995%, Sigma Aldrich).\n        *   **Pd Precursor:** Tetraamminepalladium(II) nitrate solution (TAPN, 10 wt.% in H₂O, 99.99%, Sigma Aldrich).\n    *   **Synthesis Procedure (Step-by-Step):**\n        1.  **CeO₂ Support Synthesis:** Thermally decompose Ce(NO₃)₃·6H₂O.\n            *   **Temperature:** 350 °C\n            *   **Atmosphere:** Static air\n            *   **Duration:** 2 hours\n            *   **Result:** CeO₂ support with \"mild crystallinity\".\n        2.  **Impregnation:** Perform incipient wetness impregnation of the synthesized CeO₂ support with TAPN solution.\n            *   **Target Pd Loading:** 1 wt.% Pd on the final catalyst.\n        3.  **Drying:** Dry the impregnated powder.\n            *   **Temperature:** 80 °C\n            *   **Duration:** Overnight\n            *   **Atmosphere:** Air (ambient conditions implied)\n        4.  **Calcination (\"Atom-Trapping\"):** Calcinate the dried powder.\n            *   **Temperature:** 800 °C\n            *   **Atmosphere:** Static air\n            *   **Duration:** 8 hours\n            *   **Ramp Rate:** 5 °C min⁻¹ (from room temperature to 800 °C)\n    *   **Verification:** The single-atom nature of Pd was confirmed by electron microscopy and X-ray absorption spectroscopy (XAS).\n\n**2. Traditional PdO/Al₂O₃ Catalyst (1 wt.% Pd):**\n    *   **Catalyst Description:** Palladium oxide (PdO) nanoparticles supported on gamma-phase aluminium oxide (γ-Al₂O₃).\n    *   **Synthesis Method:** Incipient Wetness Impregnation.\n    *   **Precursors:**\n        *   **Al₂O₃ Support:** Commercial γ-Al₂O₃ (CATALOX SBa-150, Sasol).\n        *   **Pd Precursor:** Tetraamminepalladium(II) nitrate solution (TAPN, 10 wt.% in H₂O, 99.99%, Sigma Aldrich).\n    *   **Synthesis Procedure (Step-by-Step):**\n        1.  **Support Pre-treatment:** Pre-calcine the γ-Al₂O₃ support.\n            *   **Temperature:** 850 °C\n            *   **Atmosphere:** Air (static implied)\n            *   **Duration:** 6 hours\n        2.  **Impregnation:** Impregnate the pre-calcined γ-Al₂O₃ support with TAPN solution using the incipient wetness method.\n            *   **Target Pd Loading:** 1 wt.% Pd on the final catalyst.\n        3.  **Drying:** Dry the impregnated support.\n            *   **Temperature:** 80 °C\n            *   **Atmosphere:** Air (ambient conditions implied)\n            *   (Duration not explicitly stated, implied to be similar to Pd₁/CeO₂ - overnight).\n        4.  **Calcination:** Calcinate the dried powder.\n            *   **Temperature:** 550 °C\n            *   **Atmosphere:** Static air\n            *   **Duration:** 5 hours\n            *   **Ramp Rate:** 5 °C min⁻¹ (from room temperature to 550 °C)\n    *   **Verification:** The presence of PdO nanoparticles was confirmed by characterization (Supplementary Figs. 3 and 4).\n\n**Key Synthesis Details Summary:**\n\n| Feature          | Pd₁/CeO₂ Catalyst                  | PdO/Al₂O₃ Catalyst                |\n| :--------------- | :--------------------------------- | :-------------------------------- |\n| **Active Phase** | Atomically Dispersed Pd            | PdO Nanoparticles (NPs)           |\n| **Support**      | Mild-crystallinity CeO₂ (synthesized) | Pre-calcined γ-Al₂O₃ (commercial) |\n| **Pd Precursor** | TAPN (10 wt.% in H₂O)              | TAPN (10 wt.% in H₂O)             |\n| **Pd Loading**   | 1 wt.%                             | 1 wt.%                            |\n| **Key Step**     | High-Temp Calcination (800°C)      | Lower-Temp Calcination (550°C)    |\n| **Method**       | Incipient Wetness + Atom-Trapping  | Incipient Wetness                 |\n\n**Chemicals Note:** All chemicals were used as received without further purification."
      }
    ]
  },
  {
    "conversation": [
      {
        "input": "What catalysts are synthesized and what are their synthesis procedures?",
        "output": "Based on the provided text, the synthesized catalysts are **Pd/CsPMA** (Palladium-doped Cesium Salt of Phosphomolybdic Acid) and **Pd/CsPTA** (Palladium-doped Cesium Salt of Phosphotungstic Acid). The synthesis employs a **co-precipitation method** under controlled conditions. Here's a detailed summary:\n\n### Synthesized Catalysts\n1.  **Pd/CsPMA:** Cs₃[PMo₁₂O₄₀] doped with Pd²⁺.\n2.  **Pd/CsPTA:** Cs₃[PW₁₂O₄₀] doped with Pd²⁺.\n3.  **Control Sample:** Cs₃[PMo₁₂O₄₀] (without Pd) for comparison.\n\n### Synthesis Procedure (General Co-precipitation Method)\n**Key Conditions:**\n*   **Temperature:** 0 °C (ice bath).\n*   **Mixing:** Rigorous stirring during cation solution addition and subsequent aging.\n*   **Addition Rate:** ~1 ml min⁻¹.\n\n**Detailed Steps:**\n\n1.  **Heteropoly Acid (HPA) Solution Preparation:**\n    *   Dissolve the appropriate POM precursor in 30 ml ultrapure water.\n    *   Acidify the solution with **two drops of concentrated HNO₃ (65-68%)**.\n    *   **For Pd/CsPMA:** 1.5 g Phosphomolybdic Acid Hydrate (H₃PMo₁₂O₄₀·xH₂O).\n    *   **For Pd/CsPTA:** 2.16 g Phosphotungstic Acid Hydrate (H₃PW₁₂O₄₀·xH₂O).\n    *   Cool the HPA solution in an **ice bath (0 °C)**.\n\n2.  **Cation Stock Solution Preparation:**\n    *   Dissolve the required Cs⁺ salt and Pd²⁺ salt in 30 ml ultrapure water.\n    *   Acidify the solution with **two drops of concentrated HNO₃ (65-68%)**.\n    *   **For Pd/CsPMA:** 390 mg CsNO₃ + 28 mg Pd(NO₃)₂·xH₂O (~40% Pd basis).\n    *   **For Pd/CsPTA:** CsNO₃ amount not specified (implied similar stoichiometry to Pd/CsPMA) + 8.6 mg Pd(NO₃)₂·xH₂O (~40% Pd basis).\n    *   **For Control CsPMA (no Pd):** CsNO₃ only (amount not specified, implied stoichiometric for [PMo₁₂O₄₀]³⁻).\n\n3.  **Co-precipitation:**\n    *   Add the **cation solution (containing Cs⁺ and Pd²⁺)** **dropwise** into the **ice-bathed (0 °C) HPA solution**.\n    *   Maintain a controlled addition rate of **~1 ml min⁻¹**.\n    *   Perform addition under **rigorous stirring**.\n    *   Observation: A yellow precipitate forms gradually during addition.\n\n4.  **Aging:**\n    *   After complete addition of the cation solution, continue **stirring the mixed suspension rigorously for another 5 hours**.\n    *   Maintain the temperature at **0 °C** throughout this aging period.\n\n5.  **Separation & Washing:**\n    *   Separate the solid precipitate from the liquid by **centrifugation**.\n    *   Wash the recovered solid **three times with ultrapure water**.\n\n6.  **Drying & Processing:**\n    *   Dry the washed solid using a **freeze-dryer (lyophilizer)**.\n    *   Carefully **grind** the dried solid to obtain the final catalyst powder.\n\n### Key Synthesis Details Summary\n\n| Component          | Pd/CsPMA                     | Pd/CsPTA                     | Control CsPMA          |\n| :----------------- | :--------------------------- | :--------------------------- | :--------------------- |\n| **POM Precursor**  | 1.5 g H₃PMo₁₂O₄₀·xH₂O        | 2.16 g H₃PW₁₂O₄₀·xH₂O        | 1.5 g H₃PMo₁₂O₄₀·xH₂O  |\n| **Cs⁺ Source**     | 390 mg CsNO₃                 | CsNO₃ (amount implied)       | CsNO₃ (amount implied) |\n| **Pd²⁺ Source**    | 28 mg Pd(NO₃)₂·xH₂O          | 8.6 mg Pd(NO₃)₂·xH₂O         | None                   |\n| **Solvent (HPA)**  | 30 ml H₂O + 2 drops HNO₃     | 30 ml H₂O + 2 drops HNO₃     | 30 ml H₂O + 2 drops HNO₃ |\n| **Solvent (Cation)** | 30 ml H₂O + 2 drops HNO₃     | 30 ml H₂O + 2 drops HNO₃     | 30 ml H₂O + 2 drops HNO₃ |\n| **Temp**           | 0 °C (ice bath)              | 0 °C (ice bath)              | 0 °C (ice bath)        |\n| **Addition Rate**  | ~1 ml min⁻¹                  | ~1 ml min⁻¹                  | ~1 ml min⁻¹            |\n| **Aging Time**     | 5 h @ 0 °C with stirring     | 5 h @ 0 °C with stirring     | 5 h @ 0 °C with stirring |\n| **Washing**        | 3x with Ultrapure H₂O        | 3x with Ultrapure H₂O        | 3x with Ultrapure H₂O  |\n| **Drying**         | Freeze-drying                | Freeze-drying                | Freeze-drying          |\n| **Final Form**     | Ground powder                | Ground powder                | Ground powder          |"
      }
    ]
  },
  {
    "conversation": [
      {
        "input": "What catalysts are synthesized and what are their synthesis procedures?",
        "output": "Based on the provided text, **two distinct catalysts** are synthesized using different procedures: **Au/CeO₂** and **Au/α-MoC** (along with other noble metal/α-MoC catalysts). Below is a detailed summary of the synthesized catalysts and their synthesis procedures:\n\n---\n\n### **1. Synthesis of Au/CeO₂ Catalyst (6 wt% Au)**\n**Catalyst Composition:** 6 wt% Gold on Cerium Oxide (CeO₂) support.  \n**Method:** Deposition-Precipitation (DP) using pre-synthesized CeO₂ support.  \n**Key Steps:**\n\n1.  **CeO₂ Support Synthesis (Co-precipitation):**\n    *   Dissolve 10 g of ammonium cerium(IV) nitrate ((NH₄)₂Ce(NO₃)₆) in 100 ml deionized water.\n    *   Add 1 g of urea (CO(NH₂)₂).\n    *   Heat the solution to 100°C under vigorous stirring.\n    *   Boil the mixture for 8 hours.\n    *   Wash the resulting precipitate twice with hot deionized water (50–70°C).\n    *   Dry the washed precipitate at 120°C for 12 hours.\n    *   Crush the dried material into a powder.\n    *   Calcinate the powder in air at 400°C for 10 hours. *Result: CeO₂ support powder.*\n\n2.  **Gold Deposition (Incomplete in text):**\n    *   The text cuts off during the DP step for Au addition (\"Next, 1.5 ml\"). Based on standard DP procedures for Au/CeO₂ and the context, this step would involve adding a gold precursor (e.g., HAuCl₄) to a suspension of the CeO₂ support under controlled pH/temperature to deposit Au nanoparticles. The exact details (precursor amount, pH, temperature, time) are missing from the provided excerpt.\n\n---\n\n### **2. Synthesis of Au/α-MoC Catalyst (and other M/α-MoC catalysts)**\n**Catalyst Composition:** Gold (or Pt, Pd, Ir, Rh, Ru) supported on alpha-phase Molybdenum Carbide (α-MoC₁₋ₓ).  \n**General Method:** Temperature-Programmed Carbonization of a Noble Metal/Molybdenum Oxide Precursor.  \n**Key Steps for Au/α-MoC (6 wt% Au):**\n\n1.  **Precursor Formation (Co-evaporation):**\n    *   Prepare an aqueous solution of HAuCl₄ (9.56 g Au L⁻¹). For 6Au/α-MoC, use 6 ml of this solution.\n    *   Add this HAuCl₄ solution dropwise to 20 ml of an aqueous ammonium paramolybdate solution ((NH₄)₆Mo₇O₂₄·4H₂O, 57.35 g L⁻¹) at 80°C under stirring.\n    *   Continue stirring at 80°C until all water is completely evaporated.\n    *   Crush the resulting solid into a powder.\n    *   Dry the powder at 120°C overnight. *Result: Au/MoO₃ precursor powder.*\n\n2.  **MoO₃ Formation (Calcination):**\n    *   Heat the Au/MoO₃ precursor powder in air to 550°C at a heating rate of 10°C min⁻¹.\n    *   Hold at 550°C for 4 hours. *Result: Au/MoO₃ powder.*\n\n3.  **Carburization to α-MoC:**\n    *   Place the Au/MoO₃ powder in a flow of 20% CH₄ / H₂ (100 ml min⁻¹).\n    *   Heat from 25°C to 300°C at 10°C min⁻¹.\n    *   Heat from 300°C to 700°C at **1°C min⁻¹** (very slow ramp critical for phase control).\n    *   Hold at 700°C for 2 hours.\n    *   Cool down to room temperature. *Result: Pyrophoric Au/α-MoC₁₋ₓ catalyst.*\n\n4.  **Passivation:**\n    *   Treat the cooled Au/α-MoC₁₋ₓ with a flow of 2% O₂ / Ar (60 ml min⁻¹) at room temperature for 6 hours. *Result: Stable, passivated Au/α-MoC₁₋ₓ catalyst ready for handling and use.*\n\n**Synthesis of Other Noble Metal Catalysts (Pt, Pd, Ir, Rh, Ru/α-MoC):**\n*   Follow the **exact same procedure** as for Au/α-MoC.\n*   Replace the HAuCl₄ solution with equivalent solutions of:\n    *   H₂PtCl₆ (for Pt/α-MoC)\n    *   PdCl₂ (for Pd/α-MoC)\n    *   IrCl₃ (for Ir/α-MoC)\n    *   RhCl₃ (for Rh/α-MoC)\n    *   RuCl₃ (for Ru/α-MoC)\n*   The resulting catalysts are primarily in the α-MoC₁₋ₓ phase.\n\n---\n\n### **Performance Context (for wM/α-MoC Catalysts)**\n*   These catalysts (wM/α-MoC, M = Au, Pt, Pd, Ir, Rh, Ru; w = wt% metal loading) were screened for the CO-H₂O Assisted Hydrogenation of Ethyne (CO-H₂O-AHE) process.\n*   **Au/α-MoC (specifically 6Au/α-MoC) was identified as the optimum catalyst:**\n    *   Reaction: Feed gas CO/C₂H₂/Ar (6:5:89), 3.2 MPa, 15 ml H₂O.\n    *   Performance at 80°C:\n        *   C₂H₂ Conversion: >99%\n        *   CO Conversion: 82%\n        *   Selectivity: 83% C₂H₄, 11% CH₃CHO, 2% CH₃COOH\n    *   The C₂H₄ yield over 6Au/α-MoC was ~8x higher than over 6Pt/α-MoC or 6Pd/α-MoC, and >26x higher than over 6Ir/α-MoC, 6Rh/α-MoC, or 6Ru/α-MoC.\n\n---\n\n### Key Synthesis Observations\n*   **Au/CeO₂:** Focuses on meticulous CeO₂ support synthesis via urea co-precipitation/calcination. Gold deposition details are incomplete in the provided text.\n*   **Au/α-MoC (and analogues):** Relies on forming a well-mixed noble metal/molybdate precursor via co-evaporation, converting it to the oxide (MoO₃), and then carefully carburizing it under CH₄/H₂ with an extremely slow heating ramp (1°C/min) between 300-700°C to achieve the active α-MoC₁₋ₓ phase. Passivation is essential for safety.\n*   **Phase:** The critical support phase for the high-performance catalyst is α-MoC₁₋ₓ."
      }
    ]
  },
  {
    "conversation": [
      {
        "input": "What catalysts are synthesized and what are their synthesis procedures?",
        "output": "Based on the provided text, here is a detailed summary of the synthesized catalysts and their procedures, presented as a professional chemist specializing in catalyst synthesis:\n\n**1. Fe₀.₅NC (Iron-Nitrogen-Doped Carbon Catalyst)**\n*   **Catalyst:** Nitrogen-doped carbon support with atomically dispersed Fe-Nₓ sites (target: 0.5 wt% Fe).\n*   **Precursors:** Fe(II) acetate (98%, Sigma-Aldrich), 1,10-phenanthroline (phen, ≥99%, Sigma-Aldrich), Zn-based ZIF-8 (Basolite Z1200, BASF).\n*   **Mixing:**\n    *   Precursor Mixture: 0.5 wt% Fe (nominal) with mass ratio phen/ZIF-8 = 20/80.\n    *   Method: Dry Ball-Milling.\n    *   Equipment: ZrO₂ crucible with 100 ZrO₂ balls (5 mm diameter).\n    *   Conditions: 4 cycles, each 30 min, at 400 rpm.\n*   **Pyrolysis:**\n    *   Atmosphere: Argon flow.\n    *   Temperature: 1323 K (1050 °C).\n    *   Duration: 1 hour.\n*   **Characterization:** Actual Fe content ≈ 1.5 wt% (determined by ICP-OES).\n\n**2. Fe₀.₅NC–Pt (Platinum on Fe₀.₅NC)**\n*   **Catalyst:** Pt nanoparticles supported on the Fe₀.₅NC catalyst (0.5 wt% Pt loading).\n*   **Base Material:** Pre-synthesized Fe₀.₅NC.\n*   **Method:** Wet Impregnation followed by Reduction.\n*   **Procedure:**\n    1.  Disperse 0.1 g Fe₀.₅NC in 100 ml deionized water.\n    2.  Add 1.3 mg H₂PtCl₆·6H₂O (≥37.5% Pt basis, Merck) to the dispersion.\n    3.  Evaporate solvent at 353 K (80 °C).\n    4.  Dry the resulting powder under vacuum at 353 K (80 °C) overnight.\n    5.  Reduce the dried powder under H₂ flow (5% H₂, 200 ml min⁻¹) at 523 K (250 °C) for 3 hours.\n\n**3. Fe₂O₃/NC (Iron Oxide on Nitrogen-Doped Carbon)**\n*   **Catalyst:** Fe₂O₃ particles supported on nitrogen-doped carbon.\n*   **Base Material (NC):** Synthesized identically to Fe₀.₅NC **but without adding any Fe(II) acetate** during ball-milling.\n    *   *Critical Note:* Commercial ZIF-8 contains trace Fe (>100 ppm). Therefore, Fe-free ZIF-8 was synthesized for NC using:\n        *   Precursors: Zn(NO₃)₂·6H₂O (98%, Sigma-Aldrich) and 2-methylimidazole (2-MeIm, 99%, Sigma-Aldrich).\n        *   Method: Mixing in aqueous solution (Molar Ratio: Zn salt / 2-MeIm / H₂O = 1 / 60 / 2228 - Ref. 40).\n*   **Fe₂O₃ Loading:**\n    *   Precursors: 98 mg NC, 2 mg commercial Fe₂O₃ (96%, Sigma-Aldrich).\n    *   Method: Dry Ball-Milling.\n    *   Equipment: Presumed similar to Fe₀.₅NC synthesis (ZrO₂ crucible/balls).\n    *   Conditions: 4 cycles, each 30 min, at 400 rpm.\n    *   *Note:* **No pyrolysis/heat treatment** after ball-milling.\n*   **Characterization:** Actual Fe content ≈ 1.3 wt% (determined by ICP-OES).\n\n**4. FeNC/CNT (Fe-N-C on Carbon Nanotubes via Silica-Protected Pyrolysis)**\n*   **Catalyst:** Fe-N-C active sites supported on carbon nanotubes (CNTs), synthesized using a silica-protective-layer approach.\n*   **Precursors:** Nitric acid-treated CNTs (Carbon Nanomaterial Tech), Fe(III) meso-Tetra(4-methoxyphenyl)porphine chloride (FeᴵᴵᴵTMPPCl, Porphyrin Systems), Tetraethyl orthosilicate (TEOS), Formic Acid.\n*   **Procedure:**\n    1.  **Initial Mixing:** 100 mg CNTs + 200 mg FeᴵᴵᴵTMPPCl ground in agate mortar for 5 min.\n    2.  **First Pyrolysis:**\n        *   Atmosphere: N₂ flow (99.999%, 1 L min⁻¹).\n        *   Ramp Rate: 275 K min⁻¹.\n        *   Temperature: 673 K (400 °C).\n        *   Hold Time: 3 hours.\n    3.  **Silica Coating:**\n        *   Mix heat-treated CNT/FeᴵᴵᴵTMPPCl composite with 0.5 ml TEOS in mortar.\n        *   Add 0.5 ml Formic Acid and mix.\n        *   Transfer to alumina crucible.\n        *   Dry at 333 K (60 °C) for 3 hours.\n    4.  **Second Pyrolysis:**\n        *   Atmosphere: N₂ flow (99.999%, 1 L min⁻¹).\n        *   Ramp Rate: 275 K min⁻¹.\n        *   Temperature: 1073 K (800 °C).\n        *   Hold Time: 3 hours.\n    5.  **Silica Etching:**\n        *   Mix composite with 2:1 (v/v) Ethanol / 10% Aqueous HF.\n        *   Stir for 30 minutes.\n        *   Filter and wash thoroughly with ethanol.\n        *   **Repeat** HF etching procedure once.\n    6.  **Drying:** Dry final sample at 333 K (60 °C).\n\n**5. Commercial Catalysts (Mentioned for Comparison, Not Synthesized Here)**\n*   Pt Nanoparticles (20 wt% Pt, HiSPEC 3000, Thermo Fisher Scientific)\n*   Fe-N-C Catalyst (Pajarito Powder, No. PMF-0110904, synthesized via hard templating with fumed silica)\n\n**Key Synthesis Themes:** The methods emphasize precise precursor ratios, controlled mechanochemical mixing (ball-milling), high-temperature pyrolysis under inert gas, and post-modification techniques like impregnation. Care is taken to control iron impurities (custom ZIF-8 for NC) and protect active sites during high-temperature steps (silica layer for FeNC/CNT). ICP-OES is consistently used for elemental verification."
      }
    ]
  },
  {
    "conversation": [
      {
        "input": "What catalysts are synthesized and what are their synthesis procedures?",
        "output": "Based on the provided text, here's a professional summary of the catalysts synthesized and their detailed procedures:\n\n**1. Noble Metal Catalysts (M/support; M = Ru, Pd, Pt)**\n*   **Catalyst Synthesized:** Ru, Pd, or Pt nanoparticles supported on various oxides (SiO₂, Al₂O₃, TiO₂(P), TiO₂(a), Ti(P)/Mn, Ti/Si, Ti/Al).\n*   **Method:** Wet Impregnation.\n*   **Synthesis Procedure:**\n    1.  **Dispersion:** 0.995 g of support is dispersed in 30 ml deionized water.\n    2.  **Precursor Addition:** 335 μl of the appropriate metal precursor solution is added:\n        *   Ru: Ruthenium(III) nitrosyl nitrate\n        *   Pd: Palladium nitrate\n        *   Pt: Chloroplatinic acid\n    3.  **Impregnation:** The mixture is stirred at room temperature for 1 hour.\n    4.  **Solvent Evaporation:** The suspension is stirred in a 50 °C water bath until all water has evaporated (approx. 8 hours).\n    5.  **Drying:** The solid is dried at 60 °C overnight (~12 hours).\n    6.  **Calcination:** The dried solid is calcined at 350 °C for 3 hours in air.\n*   **Metal Loading:** Theoretical noble metal loading is 0.5 wt.% for all catalysts.\n*   **Specific Catalysts Prepared:**\n    *   Ru/SiO₂, Ru/Al₂O₃, Ru/TiO₂(P), Ru/TiO₂(a), Ru/Ti(P)/Mn, Ru/Ti/Si, Ru/Ti/Al\n    *   Analogous Pd/ and Pt/ catalysts on the same supports.\n\n**2. MnOₓ Support**\n*   **Material Synthesized:** Manganese Oxide (MnOₓ) support material.\n*   **Method:** Solvent-Free Solid-State Reaction.\n*   **Synthesis Procedure:**\n    1.  **Mixing:** Potassium permanganate (KMnO₄, Mn⁷⁺ source) and manganese acetate tetrahydrate (Mn(CH₃COO)₂·4H₂O, Mn²⁺ source) are mixed in a mortar in a molar ratio of Mn⁷⁺:Mn²⁺ = 2:3.\n    2.  **Grinding:** The solids are ground together for 20 minutes to form a homogeneous taupe mixture.\n    3.  **Solid-Phase Reaction:** The mixture is transferred to an oven and reacted at 80 °C for 4 hours.\n    4.  **Washing:** The resulting solid is washed repeatedly with deionized water and filtered until the filtrate is colourless and transparent.\n    5.  **Drying:** The filter residue is dried at 60 °C overnight (~12 hours).\n    6.  **Calcination:** The dried solid is calcined in a muffle furnace at 450 °C for 3 hours in air to obtain the final MnOₓ.\n\n**3. TiO₂-Modified Supports (Ti/support; support = MnOₓ, SiO₂, Al₂O₃)**\n*   **Catalyst Support Synthesized:** Titania (TiO₂) deposited on different oxide supports (MnOₓ, SiO₂, Al₂O₃), referred to as Ti/Mn, Ti/Si, or Ti/Al.\n*   **Method:** Deposition from Solution (using alkoxide precursor).\n*   **Synthesis Procedure:**\n    1.  **Suspension A:** 1.00 g of the base metal oxide support (MnOₓ, SiO₂, or Al₂O₃), 200 ml anhydrous ethanol, and 20 ml ammonium hydroxide (NH₄OH) are added sequentially to a flask. The mixture is stirred vigorously for 30 minutes.\n    2.  **Suspension B:** 0.5 ml butyl titanate (Ti(OC₄H₉)₄, titanium precursor) is slowly dissolved in 50 ml anhydrous ethanol.\n    3.  **Titania Deposition:** The butyl titanate solution (Suspension B) is dripped into Suspension A.\n    4.  **Aging:** The combined suspension (Suspension B) is stirred for 2 hours after complete addition.\n    5.  **Filtration:** The solid product is filtered from the suspension.\n    6.  **Washing:** The filter residue is washed three times with anhydrous ethanol.\n    7.  **Drying:** The washed solid is dried at 60 °C overnight (~12 hours).\n    8.  **Calcination:** The dried solid is calcined at 450 °C for 3 hours in air to obtain the final Ti/support material (Ti/Mn, Ti/Si, Ti/Al).\n\n**Notes:**\n*   The CuZnAl catalyst synthesis is described in the Supplementary Information.\n*   Details on the commercial TiO₂ supports used for catalysts like Ru/TiO₂(a), Ru/Ti(P)/Mn, etc., are in the Supplementary Information.\n*   Precise details of materials and chemicals are in the Supplementary Information."
      }
    ]
  },
  {
    "conversation": [
      {
        "input": "What catalysts are synthesized and what are their synthesis procedures?",
        "output": "Based on the provided text, the catalysts synthesized are **Ru@TiNS** and **Pt@TiNS**, which are **ruthenium-loaded titanium nanosheets** and **platinum-loaded titanium nanosheets**, respectively. The synthesis involves a multi-step process, starting with the synthesis of the TiNS support, followed by metal loading.\n\nHere is a detailed summary of the synthesis procedures:\n\n1.  **Synthesis of TiNS (Titanium Nanosheets) Support:**\n    *   **Precursor Mixing:** TiO₂, K₂CO₃, and LiCO₃ are mixed in a molar ratio of 1.0:0.23:0.078.\n    *   **Grinding:** The powder mixture is finely ground for 30 minutes.\n    *   **Two-Step Calcination:**\n        *   Step 1: Heated to 900 °C at a ramp rate of 10 °C min⁻¹, held for 1 hour, then naturally cooled to room temperature. The product is gently ground.\n        *   Step 2: Heated to 1000 °C at 10 °C min⁻¹, held for 20 hours, then naturally cooled to room temperature.\n    *   **Washing:** The resulting layered microcrystals (K₀.₈Ti₁.₇₃Li₀.₂₇O₄) are washed three times with hot water to remove unreacted K₂CO₃ and LiCO₃.\n    *   **Protonation:** The washed oxide is soaked in 0.5 M HCl solution at room temperature for 3 days, with the solution replaced daily, to form H₁.₀Ti₁.₇₃O₄.\n    *   **Exfoliation:** The protonated titanate is dispersed in an aqueous solution of tetramethylammonium hydroxide (TMAOH). The molar ratio of TMAOH to protonated solid is 1:1, and the solid concentration is 4.0 mg ml⁻¹. The mixture is gently shaken for 2 days to exfoliate the layers into nanosheets (TiNS).\n    *   **Purification (TMAOH Removal):**\n        *   An appropriate amount of 0.5 M Mg(NO₃)₂ solution is added to the TiNS suspension to precipitate TMAOH impurities.\n        *   The suspension is centrifuged for 30 minutes at 1,610g. The supernatant (containing TMA⁺NO₃⁻) is discarded; the TiNS precipitate is collected.\n    *   **Purification (Mg Removal):**\n        *   The precipitate is re-suspended in 1 M HCl and sonicated for 30 minutes to convert residual Mg(OH)₂ to soluble MgCl₂.\n        *   The suspension is centrifuged (2,862g) and the supernatant (containing MgCl₂) is discarded. The purified TiNS precipitate is collected.\n    *   **Dispersion:** The purified TiNS is finally dispersed in ethylene glycol (EG) by shaking.\n\n2.  **Synthesis of Ru@TiNS and Pt@TiNS Catalysts (Modified Polyol Method):**\n    *   **Target Loading:** Ru@TiNS targets 25 wt.% Ru; Pt@TiNS targets 20 wt.% Pt.\n    *   **Dispersion:** Isolated TiNS (200 mg) is dispersed in EG (50 ml) by shaking.\n    *   **Precursor Addition:**\n        *   **Ru@TiNS:** A solution of RuCl₃·xH₂O (103.13 mg, containing 50.25 mg Ru) dissolved in 10 ml deionized water is added dropwise to the TiNS/EG dispersion.\n        *   **Pt@TiNS:** A solution of H₂PtCl₆·6H₂O (amount implied but not fully specified in the excerpt, targeting 20 wt.% Pt) is similarly added dropwise.\n    *   **Reaction:** The mixture is heated to 120 °C under a nitrogen atmosphere and stirred at this temperature for 3 hours. This reduces the metal precursors and deposits Ru or Pt nanoparticles onto the TiNS.\n    *   **Isolation:** After cooling to room temperature, the product is separated by centrifugation.\n    *   **Washing:** The solid catalyst (Ru@TiNS or Pt@TiNS) is washed several times with a mixture of ethanol and water.\n    *   **Drying:** The washed catalyst is dried at 70 °C overnight.\n    *   **Storage:** The final catalyst is stored as a powder.\n\n**Key Catalyst Details:**\n*   **Name:** Ru@TiNS (25 wt.% Ru on Titanium Nanosheets) and Pt@TiNS (20 wt.% Pt on Titanium Nanosheets)\n*   **Support Material:** Exfoliated Titanium Nanosheets (TiNS, derived from layered protonated titanate H₁.₀Ti₁.₇₃O₄).\n*   **Active Components:** Ruthenium (Ru) nanoparticles or Platinum (Pt) nanoparticles.\n*   **Synthesis Method:** Modified Polyol Reduction (using Ethylene Glycol as solvent and reducing agent).\n*   **Purpose:** Electrocatalysis (evident from ink preparation and electrode fabrication steps described later in the text)."
      }
    ]
  },
  {
    "conversation": [
      {
        "input": "What catalysts are synthesized and what are their synthesis procedures?",
        "output": "Based on the provided text, here's a professional summary of the synthesized catalyst and its detailed synthesis procedure:\n\n1.  **Catalyst Synthesized:** **Ru-CuNW**\n    *   **Composition:** Ruthenium (Ru) supported on Copper Nanowires (CuNW).\n    *   **Morphology:** The catalyst structure consists of Ru deposited onto a pre-formed nanostructured copper hydroxide base (later converted to Cu/CuOx nanowires).\n    *   **Form:** Synthesized directly on a 2 cm² Copper Foam substrate, forming an integrated electrode.\n    *   **Final State:** Electrochemically pre-reduced, ready for use as a cathode.\n\n2.  **Detailed Synthesis Procedure:**\n\n    1.  **Substrate Preparation (Copper Foam):**\n        *   Cut a 2 cm² piece of Copper foam.\n        *   Wash sequentially with: Isopropyl Alcohol (IPA) and then 0.1 M Hydrochloric Acid (HCl).\n        *   *Purpose: Removes organic contaminants and native oxides.*\n\n    2.  **Cu(OH)₂ Nanowire Formation (Oxidation):**\n        *   Soak the cleaned Cu foam in an aqueous solution containing:\n            *   0.1 M Ammonium Persulfate ((NH₄)₂S₂O₈)\n            *   1 M Sodium Hydroxide (NaOH)\n        *   Conditions: Ambient temperature and pressure.\n        *   Duration: 1 hour.\n        *   *Purpose: Oxidizes the copper surface to form Copper Hydroxide (Cu(OH)₂) nanowires (NW).*\n\n    3.  **Ruthenium Deposition (Impregnation):**\n        *   Wash the synthesized Cu(OH)₂ NWs thoroughly with Deionized (DI) Water.\n        *   Soak the Cu(OH)₂ NWs/Cu foam in a 10 mM Ruthenium(III) Chloride (RuCl₃) aqueous solution.\n        *   Conditions: Ambient temperature and pressure.\n        *   Duration: Overnight (typically ~12-16 hours).\n        *   *Purpose: Adsorbs/Deposits Ruthenium species (likely Ru³⁺ hydroxides/oxides) onto the Cu(OH)₂ NW surface.*\n\n    4.  **Drying:**\n        *   Remove the sample from the RuCl₃ solution.\n        *   Dry in an oven.\n        *   Temperature: 70 °C.\n        *   Duration: 1 hour.\n        *   *Purpose: Removes physically adsorbed water.*\n\n    5.  **Annealing (Thermal Treatment):**\n        *   Place the dried sample in a furnace/tube reactor.\n        *   Atmosphere: Flowing Argon (Ar) gas.\n        *   Temperature: 200 °C.\n        *   Duration: 2 hours.\n        *   *Purpose: Dehydrates/partially reduces the Cu(OH)₂ to Cu/CuOx nanowires and converts the deposited Ru species to RuO₂/Ru nanoparticles. Enhances adhesion and stability.*\n\n    6.  **In Situ Electrochemical Pre-Reduction (Activation):**\n        *   Use the annealed Ru-CuNW/Cu foam directly as an electrode in an electrochemical cell.\n        *   Apply a **Constant Current (CP = Chronopotentiometry)**.\n        *   Step 1: Apply 100 mA cm⁻² (current density per geometric area of the electrode).\n        *   Duration: Overnight (typically ~12-16 hours).\n        *   Step 2: Apply 200 mA cm⁻².\n        *   Duration: 1 hour.\n        *   *Purpose: Electrochemically reduces surface Ru species (and possibly residual CuOx) to their metallic/active state, generating the final \"Ru-CuNW\" catalyst surface.*\n\n    7.  **Final Product & Use:**\n        *   The resulting material is the **final Ru-CuNW catalyst**.\n        *   It is integrated onto the copper foam substrate.\n        *   It is used directly as the **cathode electrode** for subsequent electrochemical measurements without further modification.\n\n**Key Synthesis Features:**\n*   **Base Structure:** Relies on forming Cu(OH)₂ nanowires *in situ* on Cu foam via chemical oxidation.\n*   **Ru Loading:** Achieved via simple, ambient wet-impregnation using RuCl₃.\n*   **Stabilization:** Combines mild thermal annealing (200°C in Ar) with a rigorous electrochemical reduction step.\n*   **Integrated Electrode:** The synthesis occurs directly on the conductive substrate (Cu foam) used as the final electrode.\n*   **Critical Step:** The electrochemical pre-reduction is crucial for activating the catalyst to its final metallic/active state before performance testing."
      }
    ]
  },
  {
    "conversation": [
      {
        "input": "What catalysts are synthesized and what are their synthesis procedures?",
        "output": "Based on the provided text, here's a professional summary of the synthesized catalyst and its detailed synthesis procedure:\n\n1.  **Catalyst Synthesized:**\n    *   **Ru-Cs-Zeolite Catalyst**\n    *   **Composition:** 0.2 wt% Ruthenium (Ru) supported on a Cesium (Cs⁺) ion-exchanged Zeolite.\n    *   **Key Feature:** Ruthenium is loaded onto a zeolite support specifically pre-exchanged to the cesium (Cs⁺) form via ion exchange using Ru(NH₃)₆Cl₃.\n\n2.  **Detailed Synthesis Procedure:**\n\n    **Step 1: Zeolite Support Pre-Treatment (Ion Exchange Series)**\n    *   **NH₄⁺ Exchange:**\n        *   **Solution:** 0.015 M aqueous ammonia (NH₄OH).\n        *   **Conditions:** Room Temperature (RT), 16 hours.\n        *   **Ratio:** 200 ml solution per gram of zeolite.\n        *   **Workup:** Centrifuge to recuperate zeolite powder, wash with water, air-dry at 80 °C.\n    *   **Na⁺ Exchange (from NH₄⁺-Zeolite):**\n        *   **Solution:** 1.0 M aqueous Sodium Chloride (NaCl).\n        *   **Conditions:** Room Temperature (RT), two successive exchanges, each lasting 16 hours.\n        *   **Ratio:** 100 ml solution per gram of *dry* zeolite per exchange.\n        *   **Workup:** After each exchange: Centrifuge, wash with water, air-dry at 80 °C.\n    *   **Cs⁺ Exchange (from Na⁺-Zeolite):**\n        *   **Solution:** 0.1 M aqueous Caesium Acetate (CsOAc).\n        *   **Conditions:** Room Temperature (RT), two successive exchanges (first: 48 hours, second: 72 hours).\n        *   **Ratio:** 25 ml solution per gram of zeolite per exchange.\n        *   **Workup:** After each exchange: Centrifuge, wash with water, air-dry at 80 °C. *Result: Cs-Zeolite support.*\n\n    **Step 2: Ruthenium Loading onto Cs-Zeolite**\n    *   **Precursor:** Ruthenium(III) hexamine chloride (Ru(NH₃)₆Cl₃).\n    *   **Solution:** Aqueous solution containing the precise amount of Ru(NH₃)₆Cl₃ required to achieve **0.2 wt% Ru** on the final catalyst.\n    *   **Loading Method:** Ion Exchange.\n    *   **Conditions:**\n        *   **Ratio:** 1 gram of dry Cs-Zeolite added to 100 ml of the Ru precursor solution.\n        *   **Duration:** 24 hours (exchange time).\n        *   **Temperature:** Room Temperature (RT).\n    *   **Workup:**\n        1.  Filter the zeolite powder from the solution.\n        2.  Wash the recovered zeolite powder **once** with distilled water.\n        3.  Dry the washed powder at **50 °C**.\n\n**Key Synthesis Insights:**\n*   The core synthesis strategy is **sequential ion exchange** to modify the zeolite support cation (NH₄⁺ → Na⁺ → Cs⁺) before finally loading the active Ru metal, also via ion exchange.\n*   The Cs⁺ form of the zeolite is deliberately chosen as the support for the final Ru loading step.\n*   Ru is loaded as the cationic hexamine complex [Ru(NH₃)₆]³⁺, displacing Cs⁺ ions.\n*   Workup (centrifugation/filtration, washing, drying) is meticulously performed after *every* ion exchange step.\n*   Drying temperatures differ: 80°C for the support modifications, and a lower 50°C for the final Ru-loaded catalyst (likely to preserve the Ru complex or prevent sintering).\n*   The Ru loading is precisely controlled (0.2 wt%) by calculating the required amount of Ru precursor."
      }
    ]
  },
  {
    "conversation": [
      {
        "input": "What catalysts are synthesized and what are their synthesis procedures?",
        "output": "Based on the provided text, here is a professional chemist's summary of the synthesized catalysts and their detailed synthesis procedures:\n\n**1. CoS-1 (Cobalt-modified Siliceous MFI Zeolite Catalyst)**\n*   **Catalyst:** Cobalt atoms incorporated into the framework of a siliceous MFI zeolite (ZSM-5 type structure).\n*   **Loading:** ~0.5 wt% Co.\n*   **Synthesis Procedure (Hydrothermal + Acid Wash):**\n    1.  **Gel Preparation:** Stir TPAOH solution (100 g, 40 wt% in water), tetraethyl orthosilicate (TEOS, 42 g), and deionized water (21 g) at room temperature for 8 hours.\n    2.  **Cobalt Addition:** Pre-dissolve Co(NO₃)₂·6H₂O (6.0 g) in deionized water (30 ml) and add it to the above solution.\n    3.  **Urea Addition:** Add urea (10 g) to the mixture.\n    4.  **Stirring:** Stir the final mixture for another 2 hours.\n    5.  **Crystallization:** Transfer the mixture to an autoclave and heat hydrothermally at 180 °C for 3 days.\n    6.  **Post-Crystallization:** Wash the solid product with water.\n    7.  **Drying:** Dry the washed solid at 100 °C.\n    8.  **Calcination (Template Removal):** Calcinate the dried solid in air at 650 °C for 4 hours to remove the organic template (TPAOH). This yields the \"raw powder\".\n    9.  **Acid Washing (Critical Step):** Stir the raw powder (5 g) in aqueous nitric acid solution (200 ml, 4 M) at 80 °C for 10 hours. Filter and wash thoroughly. *This step selectively removes unstable extra-framework cobalt species (e.g., Co oxide nanoparticles/crystals on the external surface or within micropores).*\n    10. **Final Product:** The washed and dried solid is the CoS-1 catalyst.\n\n**2. Supported Cobalt Catalysts (Co/Al₂O₃, Co/TiO₂, Co/SiO₂, CoNP/S-1)**\n*   **Catalyst:** Cobalt oxide species supported on various metal oxides (Al₂O₃, TiO₂, SiO₂) or siliceous MFI zeolite (S-1, denoted as CoNP/S-1).\n*   **Loadings:** ~0.47 wt% Co (Al₂O₃), ~0.51 wt% Co (SiO₂), ~0.58 wt% Co (S-1).\n*   **Synthesis Procedure (Impregnation):**\n    1.  **Impregnation:** Mix the support material (e.g., 6 g Al₂O₃) with an aqueous Co(NO₃)₂·6H₂O solution (e.g., 6 ml, 0.085 mol L⁻¹ Co concentration).\n    2.  **Ultrasonic Treatment:** Subject the mixture to ultrasonic treatment for 1 hour.\n    3.  **Aging:** Allow the mixture to stand statically overnight at room temperature.\n    4.  **Drying:** Stir the mixture for 2 hours at 120 °C until all water is completely evaporated.\n    5.  **Calcination:** Calcinate the dried solid in air at 650 °C for 4 hours.\n    6.  **Final Product:** The calcined solid is the final catalyst (e.g., Co/Al₂O₃). *The same procedure is used for Co/TiO₂ (using TiO₂ support), Co/SiO₂ (using SiO₂ support), and CoNP/S-1 (using S-1 zeolite support).*\n\n**3. PtSn/Al₂O₃ (Bimetallic Platinum-Tin Catalyst)**\n*   **Catalyst:** Platinum and Tin supported on γ-Al₂O₃.\n*   **Synthesis Procedure (Sequential Impregnation):**\n    1.  **Sn Solution:** Dissolve SnCl₂·2H₂O (400 mg) in dilute nitric acid (10 ml, 1 M).\n    2.  **Sn Impregnation:** Add SnCl₂ solution (2 ml) to nanosized γ-Al₂O₃ (3.0 g, 20 nm particles).\n    3.  **Ultrasonic Treatment:** Subject the mixture to ultrasonic treatment for 1 hour.\n    4.  **Aging:** Allow the mixture to stand statically overnight at room temperature.\n    5.  **Drying:** Stir the mixture for 2 hours at 120 °C until all water is completely evaporated.\n    6.  **Calcination (Sn):** Calcinate the dried solid at 550 °C for an unspecified time in flowing humid air (50 ml min⁻¹, 20 vol% H₂O in air) to obtain Sn/Al₂O₃.\n    7.  **Pt Impregnation:** Apply H₂PtCl₆ aqueous solution (1.5 ml, 0.033 M Pt concentration) to Sn/Al₂O₃ (2 g).\n    8.  **Ultrasonic Treatment:** Subject the mixture to ultrasonic treatment for 1 hour.\n    9.  **Aging:** Allow the mixture to stand statically overnight at room temperature.\n    10. **Drying:** Stir the mixture for 2 hours at 120 °C until all water is completely evaporated.\n    11. **Calcination (Pt):** Calcinate the dried solid at 550 °C for an unspecified time in flowing humid air (50 ml min⁻¹, 20 vol% H₂O in air).\n    12. **Acidity Modification:** Mix the obtained powder (1 g) with KNO₃ aqueous solution (1 ml, 0.05 M) to eliminate acid sites.\n    13. **Reduction:** Reduce the material at 500 °C in flowing hydrogen (50 ml min⁻¹, 20% H₂ in Ar).\n    14. **Final Product:** The reduced solid is the PtSn/Al₂O₃ catalyst. *XPS confirmed the absence of residual Cl species.*\n\n**4. S-1 (Pure Siliceous MFI Zeolite Support)**\n*   **Material:** Pure silica MFI zeolite (silicalite-1), used as a support for CoNP/S-1.\n*   **Synthesis Procedure (Hydrothermal):**\n    1.  **Gel Preparation:** Stir TPAOH solution (100 g, 40 wt% in water), TEOS (42 g), and deionized water (21 g) at room temperature for 10 hours.\n    2.  **Crystallization:** Transfer the mixture to an autoclave and heat hydrothermally at 180 °C for 3 days.\n    3.  **Post-Crystallization:** Wash the solid product with water.\n    4.  **Drying:** Dry the washed solid at 100 °C.\n    5.  **Calcination (Template Removal):** Calcinate the dried solid in air at 650 °C for 4 hours to remove the organic template (TPAOH).\n    6.  **Final Product:** The calcined solid is the S-1 zeolite."
      }
    ]
  },
  {
    "conversation": [
      {
        "input": "What catalysts are synthesized and what are their synthesis procedures?",
