Repository: aobozhang2025/Data_Processing

File: catalyst_synthesis_qa_pairs.json (part 11 of 12)
[
        "output": "Based on the provided text, here is a professional summary of the catalyst synthesized and its detailed synthesis procedure:\n\n**Catalyst Synthesized:**\n*   **Type:** A series of iron-manganese mixed oxide catalysts.\n*   **Composition:** Varying Fe/Mn molar ratios (x:y).\n*   **Nomenclature:** Named **xFe-yMn**, where `x` and `y` represent the molar ratio of Fe to Mn (e.g., 9.9Fe-0.1Mn, 9.5Fe-0.5Mn, 9Fe-1Mn, 7Fe-3Mn, 5Fe-5Mn).\n*   **Control Catalyst:** A pure iron oxide catalyst (no Mn) was also prepared under identical conditions for comparison.\n*   **Form:** Calcined mixed metal oxides.\n\n**Synthesis Procedure (Co-precipitation Method):**\n\n1.  **Precursor Solution Preparation:**\n    *   Dissolve appropriate masses of **Iron(III) nitrate nonahydrate (Fe(NO₃)₃·9H₂O)** and **Manganese(II) nitrate tetrahydrate (Mn(NO₃)₂·4H₂O)** in **180 ml deionized water**.\n    *   The masses are calculated to achieve:\n        *   A **total molar concentration of Fe³⁺ + Mn²⁺ = 0.56 mol L⁻¹**.\n        *   Specific **Fe:Mn molar ratios**: 9.9:0.1, 9.5:0.5, 9:1, 7:3, 5:5. (For the control, use only Fe(NO₃)₃·9H₂O).\n    *   Stir the resulting solution at **room temperature (RT) for 1 hour**.\n\n2.  **Co-precipitation:**\n    *   Under continuous stirring, add **Ammonia solution (NH₄OH, 25% NH₃ in H₂O)** **dropwise** to the metal nitrate solution.\n    *   Continue adding ammonia until the **pH reaches 9.5**.\n\n3.  **Aging:**\n    *   Maintain the resulting suspension (containing the precipitated hydroxides/oxides) at the achieved pH **for 3 hours**.\n\n4.  **Filtration and Washing:**\n    *   Filter the aged suspension to collect the solid precipitate.\n    *   Wash the precipitate thoroughly with deionized water **until the washings reach a neutral pH (pH ~7)**.\n\n5.  **Drying:**\n    *   Dry the washed solid **at 100 °C overnight**.\n\n6.  **Calcination:**\n    *   Heat the dried sample in a furnace under air/oxidizing atmosphere to **400 °C**.\n    *   Use a **heating rate of 3 °C min⁻¹**.\n    *   Hold at **400 °C for 6 hours**.\n\n**Key Synthesis Details:**\n*   **Method:** Co-precipitation.\n*   **Precursors:** Fe(NO₃)₃·9H₂O, Mn(NO₃)₂·4H₂O.\n*   **Precipitating Agent:** NH₄OH solution (25% NH₃).\n*   **Target Precipitation pH:** 9.5.\n*   **Aging Time:** 3 hours at pH 9.5.\n*   **Washing Endpoint:** Neutral pH (pH ~7).\n*   **Drying:** 100 °C, overnight (~12-24 hours).\n*   **Calcination:** 400 °C for 6 hours, ramp rate 3 °C min⁻¹.\n\nThis procedure produces a series of calcined Fe-Mn-O mixed oxide catalysts with controlled stoichiometry (xFe-yMn) and a pure Fe-O reference catalyst."
      }
    ]
  },
  {
    "conversation": [
      {
        "input": "What catalysts are synthesized and what are their synthesis procedures?",
        "output": "Based on the provided text, the synthesized catalysts are **Nitrogen-Doped Carbon (NC)** substrates and **Single/Dual-Atom Catalysts** where metal atoms (Ni, Mn, Zn, Pd) are anchored onto the NC support. The key catalysts are:\n\n1.  **NC:** Nitrogen-doped carbon substrate.\n2.  **Ni2NC:** Nickel-based catalyst (likely Ni-N coordination).\n3.  **Ni1NC:** Nickel-based catalyst with modified coordination (using ammonia).\n4.  **Mn2NC, Zn2NC, Pd2NC:** Manganese, Zinc, and Palladium-based catalysts analogous to Ni2NC.\n\nHere's a detailed summary of the synthesis procedures:\n\n**I. Preparation of Carbon Substrate (Base Material)**\n1.  **Drying:** 10 g Sodium citrate tribasic dihydrate dried at 150 °C for 48 h.\n2.  **Pyrolysis:** Dried powder transferred to a porcelain boat. Heated to 800 °C at 5 °C min⁻¹ under Ar flow and held for 1 hour.\n3.  **Cooling:** Cooled to room temperature, yielding a black powder.\n4.  **Acid Treatment:** Black powder treated with 5 M H₂SO₄ at 80 °C for 12 h.\n5.  **Washing & Drying:** Washed repeatedly with ultrapure water and ethanol. Dried at 75 °C for 6 h. *Result: Purified carbon substrate.*\n\n**II. Synthesis of NC (Nitrogen-Doped Carbon)**\n1.  **Mixing:** 100 mg of the as-synthesized carbon substrate ground thoroughly with 1 g dicyandiamide.\n2.  **Pyrolysis:** Mixture heated to 800 °C at 5 °C min⁻¹ under Ar flow and held for 2 hours.\n3.  **Washing & Drying:** Product washed with ultrapure water and ethanol. Dried at 75 °C for 6 h. *Result: NC catalyst.*\n\n**III. Synthesis of Ni2NC**\n1.  **Precursor Solution:** 12.8 mg Nickel(II) acetate tetrahydrate and 32.2 mg citric acid monohydrate dissolved in 2 ml ethanol. Stirred at room temperature for 1 h.\n2.  **Impregnation:** 100 mg carbon substrate added to the solution. Mixture stirred at room temperature for 6 h.\n3.  **Drying:** Mixture dried at 75 °C for 12 h, yielding a black solid.\n4.  **Mixing with N-source:** Black solid ground thoroughly with 1 g dicyandiamide.\n5.  **Pyrolysis:** Mixture heated to 800 °C at 5 °C min⁻¹ under Ar flow and held for 2 hours.\n6.  **Acid Wash & Drying:** Product washed several times with **3 M HCl solution** and ultrapure water. Dried at 80 °C for 12 h. *Result: Ni2NC catalyst.*\n\n**IV. Synthesis of Ni1NC**\n*   Follows the **exact procedure for Ni2NC** (steps 1-6 above), **except**:\n    *   **Modification:** 50 µl ammonia solution added during the preparation of the precursor solution (Step 1). *Result: Ni1NC catalyst.*\n\n**V. Synthesis of Mn2NC, Zn2NC, Pd2NC**\n*   Follows the **exact procedure for Ni2NC** (steps 1-6 above), **except**:\n    *   **Precursor Amounts (Step 1):**\n        *   **Mn2NC:** 4.5 mg Manganese acetate + 11.48 mg Citric acid monohydrate in 2 ml ethanol.\n        *   **Zn2NC:** 3.4 mg Zinc acetate dihydrate + 9.64 mg Citric acid monohydrate in 2 ml ethanol.\n        *   **Pd2NC:** 1.67 mg Palladium chloride + 5.92 mg Citric acid monohydrate in 2 ml ethanol.\n    *   The carbon substrate amount (100 mg) and dicyandiamide amount (1 g) remain the same. *Result: Mn2NC, Zn2NC, Pd2NC catalysts.*\n\n**Additional Notes from the Text:**\n*   **Parametric Studies:** Variations were made to the Ni2NC synthesis procedure to study effects:\n    *   Pyrolysis Temperature: 700 °C, 800 °C, 900 °C.\n    *   Metal Precursor:Citric Acid Molar Ratio: 1:2, 1:3, 1:4.\n    *   Dicyandiamide Amount: 0.5 g, 1.0 g, 1.5 g.\n*   **Scale-up:** Large-scale synthesis of Ni2NC was performed using 20 times the precursor amounts listed in the standard Ni2NC procedure.\n*   **Chemicals:** All chemicals were used as received without further purification.\n\n**Key Catalyst Features:** The procedures aim to create catalysts where transition metal atoms (Ni, Mn, Zn, Pd) are atomically dispersed and coordinated within a nitrogen-doped carbon matrix, likely forming M-Nₓ active sites. The ammonia addition in Ni1NC modifies the nickel coordination environment compared to Ni2NC. The acid washing steps are critical for removing unstable species and exposing the active metal sites."
      }
    ]
  },
  {
    "conversation": [
      {
        "input": "What catalysts are synthesized and what are their synthesis procedures?",
        "output": "Based on the provided text, here's a professional summary of the catalyst synthesized and its detailed synthesis procedure:\n\n**Catalyst Synthesized:**\n*   **Name:** CNIO-GaSA x (where x = 1, 2, 3)\n*   **Composition:** Nitrogen-doped carbon (derived from dicyandiamide) supporting atomically dispersed Gallium (Ga) single atoms (SA). The \"x\" denotes different Gallium loadings controlled by the initial Ga(NO₃)₃ concentration.\n*   **Morphology:** Porous structure templated by and subsequently liberated from silica nanoparticles via etching.\n\n**Detailed Synthesis Procedure:**\n\n1.  **Precursor Mixing & Homogenization:**\n    *   800 mg of dicyandiamide (C₂H₄N₄) is placed in a vessel.\n    *   500 µl of an aqueous gallium nitrate (Ga(NO₃)₃) solution is added. The concentration of this solution determines the Ga loading in the final catalyst:\n        *   CNIO-GaSA 1: 1.6 g L⁻¹ Ga(NO₃)₃\n        *   CNIO-GaSA 2: 3.2 g L⁻¹ Ga(NO₃)₃\n        *   CNIO-GaSA 3: 8.0 g L⁻¹ Ga(NO₃)₃\n    *   The mixture is manually ground using a mortar and pestle (or equivalent) until it becomes a near-dry, homogeneous solid mixture. This ensures intimate contact between the carbon/nitrogen precursor and the gallium source.\n\n2.  **Freeze-Drying (Lyophilization):**\n    *   The ground mixture from step 1 is subjected to freeze-drying.\n    *   Duration: 12 hours.\n    *   Purpose: To remove all water gently, preserving the mixed morphology and preventing agglomeration, resulting in a dry, porous precursor powder (~0.8 g).\n\n3.  **Silica Templating & Primary Pyrolysis:**\n    *   The freeze-dried powder (~0.8 g) is thoroughly mixed with 1.33 g of silica (SiO₂) nanoparticles (acting as a sacrificial hard template).\n    *   This mixture is placed in a tube furnace.\n    *   The furnace atmosphere is purged and maintained under **argon (Ar)** gas flow.\n    *   The temperature is ramped from room temperature to **520 °C** at a controlled rate of **5 °C min⁻¹**.\n    *   Once at 520 °C, the temperature is held (soaked) for **2 hours**.\n    *   Purpose: Initial carbonization of dicyandiamide into N-doped carbon, decomposition/incorporation of gallium species, and structural templating by silica.\n\n4.  **Secondary Pyrolysis:**\n    *   Without cooling or changing atmosphere (still under Ar), the temperature is further increased.\n    *   Ramp rate: **5 °C min⁻¹** from 520 °C to **550 °C**.\n    *   The temperature is held at **550 °C** for another **2 hours**.\n    *   Purpose: Further graphitization/stabilization of the carbon structure, final activation/incorporation of gallium as single atoms, and strengthening the composite.\n\n5.  **Silica Template Removal (Etching):**\n    *   The pyrolyzed product (now a carbon/gallium/silica composite) is removed from the furnace.\n    *   It is immersed in an aqueous solution of ammonium bifluoride (NH₄HF₂). This solution dissolves silica (SiO₂).\n    *   Etching Duration: **72 hours** (3 days).\n    *   Purpose: To **completely remove** the silica template, leaving behind a porous N-doped carbon structure with atomically dispersed gallium.\n\n6.  **Washing & Drying:**\n    *   The etched product is washed thoroughly with **deionized (DI) water**.\n    *   Washing is repeated **three times** to ensure complete removal of any residual NH₄HF₂, dissolved silica species (e.g., SiF₆²⁻), or other soluble byproducts.\n    *   The final catalyst solid is dried under **ambient conditions** (room temperature and pressure).\n\n**Key Synthesis Features:**\n*   **Ga Loading Control:** Achieved via initial Ga(NO₃)₃ solution concentration (1.6, 3.2, 8.0 g L⁻¹).\n*   **Porosity Creation:** Utilizes silica nanoparticle hard templating followed by prolonged etching.\n*   **Single-Atom Stabilization:** Relies on the combination of nitrogen-rich precursor (dicyandiamide), freeze-drying for dispersion, controlled pyrolysis under inert atmosphere, and templating to create anchoring sites.\n*   **Thermal Profile:** Two-stage pyrolysis (520°C/2h + 550°C/2h) under Ar with a slow ramp (5°C/min) to ensure controlled decomposition and incorporation."
      }
    ]
  },
  {
    "conversation": [
      {
        "input": "What catalysts are synthesized and what are their synthesis procedures?",
        "output": "Based on the provided text, the synthesized catalyst is **Ni SA–nCNx**, a **nickel single-atom catalyst supported on nitrogen-doped carbon nanosheets**. Here's a detailed summary of its synthesis and characterization procedures:\n\n**I. Catalyst Synthesis: Ni SA–nCNx**\n\nThe synthesis is a two-step process involving scaffold preparation followed by nickel impregnation.\n\n1.  **Synthesis of nCNx Scaffold (Thermal Polymerization):**\n    *   **Precursor:** Dicyanamide (10 g).\n    *   **Step 1: Bulk gCNx Formation:** Heat precursor under air to 550 °C.\n        *   **Heating Rate:** 10 °C min⁻¹.\n        *   **Hold Time:** 3 hours at 550 °C.\n        *   **Product:** Yellow powder of graphitic carbon nitride (gCNx).\n    *   **Step 2: Nanosheet nCNx Formation:** Calcinate gCNx powder in air.\n        *   **Mass Used:** 750 mg of gCNx.\n        *   **Calcination Temperature:** 520 °C.\n        *   **Hold Time:** 4.5 hours.\n        *   **Heating Rate:** 2 °C min⁻¹.\n        *   **Product:** Nitrogen-doped carbon nanosheet scaffold (nCNx).\n\n2.  **Impregnation with Nickel Single Atoms:**\n    *   **Scaffold:** nCNx (350 mg).\n    *   **Nickel Precursor Solution:** Ni(NO₃)₂·6H₂O (140 mg) dissolved in Millipore water (14 ml).\n    *   **Procedure:**\n        1.  Add Ni precursor solution to nCNx powder.\n        2.  **Sonicate** the mixture.\n        3.  Add a solution of Sodium Borohydride (NaBH₄, 1.05 g) dissolved in Millipore water (5 ml). *(Note: NaBH₄ acts as a reducing agent, likely facilitating Ni²⁺ reduction and single-atom dispersion/anchoring)*.\n        4.  **Stir** the mixture.\n        5.  **Heat** the mixture at 80 °C for 12 hours.\n        6.  Apply **rapid microwave heating** (specific parameters not detailed here, see SI).\n    *   **Workup:**\n        1.  Filter the resulting solid.\n        2.  Wash the solid.\n        3.  Dry the solid.\n    *   **Final Product:** Nickel Single Atom catalyst on nCNx (Ni SA–nCNx).\n\n**II. Catalyst Characterization:**\n*   Specific characterization techniques are not detailed in the provided paragraph.\n*   The text directs to the 'Materials and methods' section in the Supplementary Information for \"further details concerning catalyst synthesis and characterization\".\n\n**III. Catalyst Application: Metallaphotocatalytic C−O Coupling Protocol**\n\nThe text also details the experimental procedure using the synthesized Ni SA–nCNx catalyst:\n\n1.  **Reactor Setup:** A 4 ml vial with a screw-cap rubber septum acts as the batch photoreactor.\n2.  **Reaction Mixture:**\n    *   Catalyst: Ni SA–nCNx (5 mg).\n    *   Substrate: 1-Bromo-3-phenylpropane (0.30 mmol, 1.0 eq.).\n    *   Coupling Partner: N-Boc-l-proline (0.45 mmol, 1.5 eq.).\n    *   Base: K₂CO₃ (0.60 mmol, 2.0 eq.).\n    *   Solvent: 3 ml (specific solvent not named here).\n    *   Stirring: Magnetic stirrer bar.\n3.  **Procedure:**\n    1.  Transfer catalyst, N-Boc-l-proline, K₂CO₃, solvent, and stir bar into the vial.\n    2.  **Degas** the mixture with N₂ for 15 minutes.\n    3.  Add 1-bromo-3-phenylpropane dropwise.\n    4.  **Irradiate** for 8 hours using a **PhotoCube™ reactor** (light source not specified here).\n4.  **Analysis:**\n    *   **Primary Analysis:** Product analysis using ¹H NMR and ¹³C NMR spectroscopy.\n    *   **Quantitative Analysis (Optimization):**\n        1.  Take a 30 µl aliquot of the reaction mixture.\n        2.  Dilute with Acetonitrile (MeCN).\n        3.  Filter the diluted aliquot.\n        4.  Analyze using **High-Performance Liquid Chromatography (HPLC)** to determine conversion and product selectivity.\n\n**Key Catalyst Features:**\n*   **Type:** Single-Atom Catalyst (SAC).\n*   **Active Metal:** Nickel (Ni).\n*   **Support:** Nitrogen-doped Carbon Nanosheets (nCNx).\n*   **Synthesis Method:** Thermal Polymerization (scaffold) + Wet Impregnation/Reduction (metal loading).\n*   **Key Synthesis Steps:** Controlled thermal polymerization/calcination, Sonication, Chemical reduction (NaBH₄), Extended heating (80°C), Microwave heating.\n*   **Application:** Metallaphotocatalysis (Combined Photocatalysis & Transition Metal Catalysis) for C-O cross-coupling."
      }
    ]
  },
  {
    "conversation": [
      {
        "input": "What catalysts are synthesized and what are their synthesis procedures?",
        "output": "Based on the provided text, the synthesized catalyst is **Pd/TiO<sub>2</sub> supported on Titanium Plates (Pd/TiO<sub>2</sub>/TP)**. A powder form of **Pd/TiO<sub>2</sub> nanosheets** is also obtained by peeling the catalyst off the plates.\n\nHere is a detailed summary of the synthesis procedure:\n\n1.  **Substrate Preparation:**\n    *   Titanium plates (TP) are cut into pieces (2.5 × 4.5 cm).\n    *   The pieces are sonicated sequentially in acetone, ethanol, and distilled water for 30 minutes each to clean the surface.\n\n2.  **Hydrothermal Synthesis of Sodium Titanate:**\n    *   The cleaned TP pieces are placed in a 50 ml Teflon-lined autoclave.\n    *   The autoclave is filled with 40 ml of a 5 M aqueous NaOH solution.\n    *   The autoclave is sealed and heated to **180 °C** for **24 hours**.\n    *   After this reaction, the samples are allowed to cool down to room temperature.\n\n3.  **Washing & Drying (Post-Hydrothermal):**\n    *   The samples (now likely sodium titanate nanostructures on TP) are washed multiple times with de-ionized (DI) water and ethanol.\n    *   The washed samples are dried at **60 °C** for **2 hours**.\n\n4.  **Palladium Loading (Ion Exchange):**\n    *   The dried samples are immersed in a **0.25 M Pd(NO<sub>3</sub>)<sub>2</sub>** aqueous solution for **1 hour**. This step exchanges Na<sup>+</sup> ions in the sodium titanate with Pd<sup>2+</sup> ions.\n    *   The resulting material is labeled as **PdTi<sub>2</sub>O<sub>5</sub>·H<sub>2</sub>O/TP**.\n\n5.  **Post-Exchange Washing & Drying:**\n    *   The PdTi<sub>2</sub>O<sub>5</sub>·H<sub>2</sub>O/TP samples are rinsed multiple times with DI water and ethanol.\n    *   The rinsed samples are dried again at **60 °C** for **2 hours**.\n\n6.  **Annealing (Formation of Pd/TiO<sub>2</sub>/TP):**\n    *   The dried samples are placed in a tube furnace.\n    *   The furnace is purged with an **Argon (Ar)** atmosphere.\n    *   The samples are annealed at **500 °C** for **2 hours** under flowing Ar. This step converts the hydrated titanate structure into crystalline TiO<sub>2</sub> and stabilizes the Pd species.\n    *   After annealing, the furnace is cooled to room temperature under Ar.\n    *   The final supported catalyst product is **Pd/TiO<sub>2</sub>/TP**.\n\n7.  **Preparation of Other Metal Catalysts (Ru, Rh, Ir, Pt) and TiO<sub>2</sub>/TP:**\n    *   *Note: This step is distinct from the Pd/TiO<sub>2</sub> synthesis but follows the same initial hydrothermal step.*\n    *   After the hydrothermal step, washing, and drying (steps 1-3), samples intended for Ru, Rh, Ir, Pt, or pure TiO<sub>2</sub> are immersed in **1 M HCl** solution for **1 hour**.\n    *   This exchanges Na<sup>+</sup> ions with Ru<sup>3+</sup>, Rh<sup>3+</sup>, Ir<sup>3+</sup>, Pt<sup>2+</sup>, or H<sup>+</sup> (for TiO<sub>2</sub>), respectively.\n    *   Subsequent washing, drying, and annealing steps (steps 5 & 6) are performed similarly to form Ru/TiO<sub>2</sub>/TP, Rh/TiO<sub>2</sub>/TP, etc., or TiO<sub>2</sub>/TP.\n\n8.  **Harvesting Pd/TiO<sub>2</sub> Nanosheet Powder (Optional):**\n    *   To obtain powder catalyst material, two Pd/TiO<sub>2</sub>/TP sheets (2 × 4 cm) are placed in **10 ml of ethanol**.\n    *   The sheets are subjected to ultrasonication using an **ultrasonic cell disruptor for 1 hour** to peel the Pd/TiO<sub>2</sub> nanosheets off the titanium plate.\n    *   The resulting dispersion is centrifuged at **8,000 rpm for 10 minutes**.\n    *   The precipitate (containing the Pd/TiO<sub>2</sub> nanosheets) is collected and thoroughly washed with DI water and ethanol.\n    *   This yields the final **Pd/TiO<sub>2</sub> nanosheet powder**.\n\n**Key Catalyst:** Pd/TiO<sub>2</sub> (as supported plates Pd/TiO<sub>2</sub>/TP or as powder nanosheets).\n**Support:** Titanium Plate (TP) for the initial synthesis, converted to TiO<sub>2</sub> nanostructures.\n**Active Metal:** Palladium (Pd), loaded via ion exchange from Pd(NO<sub>3</sub>)<sub>2</sub>.\n**Critical Steps:** Hydrothermal treatment in NaOH, Pd<sup>2+</sup> ion exchange, Annealing at 500°C under Ar.\n**Additional Note:** Other catalysts (M/TiO<sub>2</sub>/TP where M = Ru, Rh, Ir, Pt, or H for TiO<sub>2</sub>) were synthesized using HCl for ion exchange instead of Pd(NO<sub>3</sub>)<sub>2</sub>. Commercially available oxides (CrO<sub>2</sub>, Mn<sub>3</sub>O<sub>4</sub>, Fe<sub>3</sub>O<sub>4</sub>, Co<sub>3</sub>O<sub>4</sub>) were purchased."
      }
    ]
  },
  {
    "conversation": [
      {
        "input": "What catalysts are synthesized and what are their synthesis procedures?",
        "output": "Based on the provided text, here is a professional summary of the synthesized catalysts and their detailed synthesis procedures:\n\n**1. Carbon Dots (CDs) - Precursor Material**\n*   **Synthesized:** Carbon Dots (CDs) with controlled size (5-10 nm).\n*   **Purpose:** Serve as a carbon support with high surface area for anchoring single metal atoms.\n*   **Synthesis Procedure:**\n    1.  **Feedstock:** Heather leaves.\n    2.  **Method:** Hydrothermal crystallization.\n    3.  **Size Control:** Reaction temperature and time were modified to achieve the target size distribution (critical for high metal loading).\n    4.  **Workup:**\n        *   Cool the hydrothermal product.\n        *   Centrifuge the mixture.\n        *   Filter the supernatant/solid.\n        *   Freeze-dry the obtained CDs.\n    5.  **Characterization:** Size confirmed by HR-TEM (5-10 nm).\n\n**2. Ultra-High Density Ni Single-Atom Catalysts (UHDNi–N–C SACs) - Primary Catalyst**\n*   **Synthesized:** Ni–N–C Single-Atom Catalysts (SACs) with ultra-high Ni loading.\n*   **Purpose:** Model high-loading single-atom catalyst for electrochemical applications.\n*   **Synthesis Procedure:**\n    1.  **Solution Preparation:** Dissolve 0.40 g of NiCl₂·6H₂O in 25 ml of CD solution (15 mg ml⁻¹ in deionized water) under continuous stirring to form a homogeneous mixture.\n    2.  **Freezing & Drying:** Rapidly freeze the solution in liquid nitrogen. Freeze-dry for 8 hours to obtain a solid powder.\n    3.  **Precursor Mixing:** Mechanically grind the freeze-dried Ni-CD powder with urea and thiourea. The **optimized mass ratio of urea:thiourea is 7:1**.\n    4.  **Pyrolysis:**\n        *   Place the ground precursor powder in a tubular quartz furnace.\n        *   Purge/pyrolyze under flowing Ar gas.\n        *   Heat at a ramp rate of **5 °C min⁻¹** to the target temperature of **800 °C**.\n        *   Hold at **800 °C for 2 hours**.\n        *   Allow the furnace to cool naturally to room temperature.\n    5.  **Collection:** Collect the resulting black UHDNi–N–C SACs powder.\n    *   **Variants (Ni–N–C SACs-x):** Synthesized by decreasing the amount of NiCl₂·6H₂O used in step 1. 'x' denotes the Ni loading determined by ICP-OES.\n\n**3. Other Ultra-High Density M–N–C SACs (M = Transition, Rare Earth, Noble Metals)**\n*   **Synthesized:** UHDM–N–C SACs with various metal single atoms (M).\n*   **Purpose:** Extend the high-loading SAC concept to other metals.\n*   **Synthesis Procedure:** Identical to **UHDNi–N–C SACs**, except the **type and amount of the metal-chloride salt** (MClₓ) is varied according to the desired metal (M).\n\n**4. Ni₃S₂/NC (Nickel Sulfide on N-doped Carbon)**\n*   **Synthesized:** Nanoparticulate Ni₃S₂ supported on N-doped carbon.\n*   **Purpose:** Likely a comparative catalyst (nanoparticles vs. single atoms).\n*   **Synthesis Procedure:** Similar to **UHDNi–N–C SACs**, except the **amount of NiCl₂·6H₂O added is increased** (presumably leading to nanoparticle formation instead of single atoms during pyrolysis).\n\n**5. N-Doping Control Samples (for UHDNi–N–C SACs)**\n*   **Synthesized:** Modified UHDNi–N–C samples with reduced N-doping.\n*   **Purpose:** To study the role of N-doping content in achieving ultra-high Ni loading.\n*   **Synthesis Procedure:**\n    *   Follow the standard **UHDNi–N–C SACs** procedure but **vary the amount of urea**:\n        *   **no/UHDNi–N–C SACs:** No urea added.\n        *   **12.5%/UHDNi–N–C SACs:** Urea added at 12.5% of the standard amount.\n        *   **25%/UHDNi–N–C SACs:** Urea added at 25% of the standard amount.\n    *   Thiourea addition and all other steps (including freeze-drying, pyrolysis conditions) remain the same.\n\n**6. Quinary SACs (5-Metal)**\n*   **Synthesized:** SACs containing five different metal single atoms on N-doped carbon.\n*   **Purpose:** Demonstrate multi-metallic SAC synthesis.\n*   **Synthesis Procedure:** Similar to **UHDNi–N–C SACs**, except **five different types of metal-chloride salts** are added together in step 1.\n\n**7. Vicenary SACs (20-Metal)**\n*   **Synthesized:** SACs containing twenty different metal single atoms on N-doped carbon.\n*   **Purpose:** Demonstrate highly complex multi-metallic SAC synthesis.\n*   **Synthesis Procedure:** Similar to **UHDNi–N–C SACs**, except **twenty different types of metal-chloride salts** are added together in step 1.\n\n**Key Synthesis Parameters for SACs:**\n*   **Carbon Support:** Size-controlled CDs (5-10 nm) synthesized hydrothermally from heather leaves.\n*   **Metal Precursor:** Metal chloride salts.\n*   **N/S Precursors:** Urea (primary N-source) and Thiourea (S-source, likely also contributes N) at a critical mass ratio of 7:1.\n*   **Mixing:** Homogenization via dissolution/stirring, freeze-drying, and mechanical grinding.\n*   **Pyrolysis:** Crucial step performed under inert atmosphere (Ar) with precise ramp (5 °C/min), target temperature (800 °C), hold time (2 h), and cooling profile (natural cool).\n\nThis summary provides the essential catalyst types synthesized and the step-by-step procedures with all specified details from the source text."
      }
    ]
  },
  {
    "conversation": [
      {
        "input": "What catalysts are synthesized and what are their synthesis procedures?",
        "output": "Based on the provided text, here's a professional summary of the synthesized catalyst and its detailed synthesis procedure:\n\n1.  **Catalyst Synthesized:**\n    *   **Primary Catalysts:** Metal nanoparticles (Indium, Tin, or Antimony) supported on **oxidized carbon black (C(O))**.\n        *   `In1/C(O)`: ~1 wt% Indium on oxidized Vulcan XC-72R.\n        *   `Sn1/C(O)`: ~1 wt% Tin on oxidized Vulcan XC-72R.\n        *   `Sb1/C(O)`: ~1 wt% Antimony on oxidized Vulcan XC-72R.\n    *   **Control Catalyst:** Tin nanoparticles supported on **unoxidized carbon black**.\n        *   `Sn1/C`: ~1 wt% Tin on untreated Vulcan XC-72R.\n    *   **Support Material:** Vulcan XC-72R carbon black (Fuel Cell Store).\n    *   **Key Feature:** The carbon support is deliberately oxidized (`C(O)`) prior to metal deposition for the primary catalysts, introducing oxygen functional groups to anchor metal precursors.\n\n2.  **Detailed Synthesis Procedure:**\n\n    **Stage 1: Support Oxidation & Preparation (Synthesis of C(O))**\n    1.  **Oxidation:** 1 g of Vulcan XC-72R carbon black is placed in a three-neck flask. 200 ml of 10 M Nitric Acid (HNO₃) is added.\n    2.  **Reaction:** The mixture is stirred well and heated to 90 °C under reflux for 12 hours.\n    3.  **Workup:**\n        *   The resulting slurry is removed from the flask.\n        *   It is centrifuged to separate the solid.\n        *   The solid is washed repeatedly with deionized (DI) water and ethanol (twice each wash cycle) until the washings are pH neutral.\n    4.  **Drying:** The washed solid is dried in a vacuum oven at 70 °C. This final product is labeled **C(O)** (oxidized carbon black).\n\n    **Stage 2: Metal Deposition (Synthesis of M1/C(O) & Sn1/C)**\n    5.  **Support Dispersion:** 100 mg of the dried C(O) is dispersed in 100 ml of Millipore-filtered water using tip sonication for 1 hour to create a homogeneous dispersion. *(For Sn1/C, unoxidized Vulcan XC-72R is used instead of C(O) in this step).*\n    6.  **Precursor Addition:** 5 ml of a specific metal chloride glycol solution (InCl₂, SnCl₄, or SbCl₃; each solution at 0.5 mg metal per ml) is added **dropwise** to the carbon dispersion under **vigorous stirring**.\n    7.  **Impregnation:** Stirring is continued for 12 hours after precursor addition is complete to allow interaction/adsorption.\n    8.  **Photo-Assisted Deposition/Reduction:**\n        *   The entire mixture is rapidly frozen using liquid nitrogen.\n        *   The frozen mixture is thawed at room temperature while being irradiated with a Xe lamp equipped with a filter (λ > 420 nm). This light assists in reducing the metal ions and anchoring them onto the support.\n    9.  **Workup:**\n        *   The resulting solid is separated by centrifugation.\n        *   It is rinsed (washed) repeatedly with DI water and ethanol.\n    10. **Drying:** The washed solid is dried in a vacuum oven at 60 °C for 12 hours. This yields the final catalysts: **In1/C(O)**, **Sn1/C(O)**, **Sb1/C(O)**, or the control **Sn1/C**.\n\n**Key Synthesis Features:**\n\n*   **Support Functionalization:** HNO₃ oxidation creates oxygen groups (carboxylic, hydroxyl, carbonyl) on the carbon black surface (`C(O)`), crucial for anchoring metal precursors.\n*   **Metal Loading:** ~1 wt% metal loading is achieved (100 mg support + 5 ml * 0.5 mg/ml metal solution = 2.5 mg metal).\n*   **Deposition Mechanism:** Combines wet impregnation (stirring) with a unique **photo-assisted freezing-thawing method** (Liquid N₂ freeze + Thawing under >420 nm light) likely to promote reduction and nanoparticle formation/stabilization.\n*   **Control:** `Sn1/C` highlights the effect of support oxidation by using pristine carbon black.\n\nThis procedure synthesizes a series of low-loading metal nanoparticle catalysts supported on functionalized carbon black, utilizing a photo-assisted freezing-thawing step for metal deposition."
      }
    ]
  },
  {
    "conversation": [
      {
        "input": "What catalysts are synthesized and what are their synthesis procedures?",
        "output": "Based on the provided text, here is a professional chemist's summary of the synthesized catalysts and their detailed synthesis procedures:\n\n**Synthesized Catalysts:**\n\n1.  **Pr₆O₁₁-Cu-CS:** Praseodymium oxide-copper catalyst synthesized via **co-precipitation and stepwise calcination**.\n2.  **Pr₆O₁₁-Cu-SC:** Praseodymium oxide-copper catalyst synthesized via **stepwise precipitation and co-calcination**.\n3.  **Pr₆O₁₁-Cu-SS (Pr₆O₁₁-Cu-4:1):** Praseodymium oxide-copper catalyst (Pr:Cu = 4:1 molar ratio) synthesized via **stepwise precipitation and stepwise calcination**. Variants with different Pr:Cu ratios (9:1, 2:1, 1:1, 1:2, 1:4, 1:9) were also synthesized similarly.\n4.  **CuO:** Copper oxide catalyst.\n5.  **Pr₆O₁₁:** Praseodymium oxide catalyst.\n6.  **ROₓ-Cu (R = La, Ce, Nd, Sm, Eu, Tb, Gd, Er):** Rare earth oxide-copper catalysts.\n\n**Detailed Synthesis Procedures:**\n\n**1. Pr₆O₁₁-Cu-CS (Co-precipitation & Stepwise Calcination):**\n    *   **Precursor Dissolution:** Dissolve Cu(CH₃COO)₂ (1 mmol) and Pr(CH₃COO)₃·6H₂O (4 mmol) in 100 ml H₂O:EtOH (3:7 v/v) using ultrasonication. Heat to 50°C with vigorous stirring.\n    *   **Co-precipitating Agent:** Dissolve (NH₄)₂CO₃ (3 mmol) and KOH (10 mmol) in 15 ml H₂O.\n    *   **Precipitation:** Slowly add the co-precipitating agent solution to the hot precursor solution. Stir for 30 min at 50°C.\n    *   **Ageing:** Raise temperature to 85°C and continue stirring for 2 h.\n    *   **Drying:** Evaporate the mixture using a rotary evaporator. Dry the solid under vacuum at 120°C for 12 h.\n    *   **Grinding & First Calcination:** Grind the dried solid with an agate mortar. Calcinate in air at 500°C for 3 h (heating rate: 10°C/min).\n    *   **Washing:** Rinse the calcined powder with deionized water and ethanol three times.\n    *   **Drying & Second Calcination:** Dry the washed powder at 80°C for 12 h. Calcinate in argon at 600°C for 2 h (heating rate: 2°C/min).\n    *   **Product:** Light grey powder (Pr₆O₁₁-Cu-CS).\n\n**2. Pr₆O₁₁-Cu-SC (Stepwise Precipitation & Co-calcination):**\n    *   **Procedure:** Similar to Pr₆O₁₁-Cu-CS **except**:\n        *   The **first calcination** temperature is raised to **600°C** (instead of 500°C).\n        *   The **second calcination** in argon is **omitted**.\n    *   **Product:** Light brown powder (Pr₆O₁₁-Cu-SC).\n\n**3. Pr₆O₁₁-Cu-SS (Stepwise Precipitation & Stepwise Calcination):**\n    *   **Precursor Dissolution:** Dissolve Cu(CH₃COO)₂ (1 mmol) and Pr(CH₃COO)₃·6H₂O (4 mmol) in 100 ml H₂O:EtOH (3:7 v/v) using ultrasonication. Heat to 50°C with vigorous stirring.\n    *   **First Precipitating Agent:** Dissolve (NH₄)₂CO₃ (3 mmol) in 5 ml H₂O.\n    *   **First Precipitation:** Slowly add the (NH₄)₂CO₃ solution to the hot precursor solution. Stir for 30 min at 50°C.\n    *   **Temperature Increase:** Raise temperature to 85°C.\n    *   **Second Precipitating Agent:** Dissolve KOH (10 mmol) in 10 ml H₂O.\n    *   **Second Precipitation:** Slowly add the KOH solution to the mixture. Stir for 2 h at 85°C.\n    *   **Drying:** Evaporate the mixture using a rotary evaporator. Dry the solid under vacuum at 120°C for 12 h.\n    *   **Grinding & First Calcination:** Grind the dried solid with an agate mortar. Calcinate in air at 500°C for 3 h (heating rate: 10°C/min).\n    *   **Washing:** Rinse the calcined powder with deionized water and ethanol three times.\n    *   **Drying & Second Calcination:** Dry the washed powder at 80°C for 12 h. Calcinate in argon at 600°C for 2 h (heating rate: 2°C/min).\n    *   **Product:** Light grey powder (Pr₆O₁₁-Cu-SS, specifically Pr₆O₁₁-Cu-4:1).\n    *   **Variants (Pr₆O₁₁-Cu-X:Y):** Synthesized similarly to Pr₆O₁₁-Cu-SS, but with different molar ratios of precursors:\n        *   Cu(CH₃COO)₂ : Pr(CH₃COO)₃·6H₂O : (NH₄)₂CO₃ (mmol) = 1:9:4 (9:1), 1:2:2.5 (2:1), 1:1:2.5 (1:1), 2:1:4 (1:2), 4:1:8 (1:4), 9:1:18 (1:9).\n\n**4. CuO Catalyst:**\n    *   **Procedure:** Similar to Pr₆O₁₁-Cu-SS synthesis.\n    *   **Precursors:** Use only Cu(CH₃COO)₂ (4 mmol) and KOH (8 mmol). Omit Pr and (NH₄)₂CO₃.\n    *   **Precipitation:** Likely involves dissolving Cu(CH₃COO)₂ in solvent, then precipitating with KOH solution (stepwise or co-precipitation method not specified, but implied to follow the SS-like procedure).\n\n**5. Pr₆O₁₁ Catalyst:**\n    *   **Procedure:** Similar to Pr₆O₁₁-Cu-SS synthesis.\n    *   **Precursors:** Use only Pr(CH₃COO)₃·6H₂O (4 mmol) and (NH₄)₂CO₃ (10 mmol). Omit Cu and KOH.\n    *   **Precipitation:** Likely involves dissolving Pr(CH₃COO)₃·6H₂O in solvent, then precipitating with (NH₄)₂CO₃ solution (stepwise or co-precipitation method not specified, but implied to follow the SS-like procedure).\n\n**6. ROₓ-Cu Catalysts (R = La, Ce, Nd, Sm, Eu, Tb, Gd, Er):**\n    *   **Procedure:** Similar to the synthesis of Pr₆O₁₁-Cu-SS catalysts.\n    *   **Precursors:** Use the corresponding rare earth acetate hydrate (R(CH₃COO)₃·xH₂O) instead of Pr(CH₃COO)₃·6H₂O, along with Cu(CH₃COO)₂ and precipitating agents ((NH₄)₂CO₃, KOH).\n    *   **Amounts:** Precise amounts for each rare earth are listed in Supplementary Table 2 (not provided in the text).\n\n**Key Distinctions:**\n*   **CS:** Co-precipitation ((NH₄)₂CO₃ + KOH added together), Stepwise Calcination (500°C air -> 600°C Ar).\n*   **SC:** Stepwise Precipitation ((NH₄)₂CO₃ then KOH added separately), Co-calcination (Single calcination at 600°C in air).\n*   **SS:** Stepwise Precipitation ((NH₄)₂CO₃ then KOH added separately), Stepwise Calcination (500°C air -> 600°C Ar).\n*   The washing step (H₂O/EtOH rinse) is performed *after* the first calcination and *before* the second calcination (for CS and SS methods).\n*   Agate mortar grinding is performed on the dried precipitate *before* the first calcination.\n*   The solvent system (H₂O:EtOH 3:7 v/v) and drying temperatures (120°C vacuum, 80°C after washing) are consistent across methods."
      }
    ]
  },
  {
    "conversation": [
      {
        "input": "What catalysts are synthesized and what are their synthesis procedures?",
