Repository: aobozhang2025/Data_Processing

File: catalyst_synthesis_qa_pairs.json (part 12 of 12)
[
        "output": "Based on the provided text, here is a professional summary of the synthesized catalysts and their detailed synthesis procedures:\n\n**Synthesized Catalysts:**\n1.  **Bi(1/x)@Pt Core-Shell Structures:** Specifically **Bi(1/1)@Pt**, **Bi(1/3)@Pt**, and **Bi(1/18)@Pt**. These are bismuth-decorated platinum nanoparticles supported on carbon, where the (1/x) denotes the Bi:Pt atomic ratio (e.g., 1:1, 1:3, 1:18).\n2.  **Bi(1/3)Pt:** This appears to be a variation or correction specifically for the 1:3 Bi:Pt ratio catalyst, synthesized directly onto carbon support. The naming differs slightly (`Bi(1/3)Pt` vs `Bi(1/3)@Pt`).\n\n**Synthesis Procedures:**\n\n**Method 1: Preparation of Bi(1/x)@Pt (Bi(1/1)@Pt, Bi(1/3)@Pt, Bi(1/18)@Pt)**\n*   **Method:** Chemical Reduction\n*   **Support/Precursor:** Pre-formed Pt/C catalyst (20 wt% Pt, 500 mg).\n*   **Procedure:**\n    1.  **Dispersion/Acidification:** Combine Pt/C (500 mg), deionized water (250 ml), and nitric acid (10 M, 0.15 ml) in a 600 ml beaker.\n    2.  **Initial Stirring:** Vigorously stir the mixture for 12 hours.\n    3.  **Bismuth Addition:** Add Bismuth precursor solution: Bismuth(III) nitrate pentahydrate (Bi(NO₃)₃·5H₂O) containing the required mass of Bi³⁺ (100 mg for Bi(1/1)@Pt, 33.3 mg for Bi(1/3)@Pt, 8.33 mg for Bi(1/18)@Pt) dissolved in nitric acid (5 M, 50 ml).\n    4.  **Secondary Stirring:** Stir the mixture for an additional 30 minutes.\n    5.  **Neutralization:** Add potassium hydroxide solution (8 M, ~30 ml) to neutralize the acidic mixture.\n    6.  **Reduction:** Slowly add sodium borohydride solution (NaBH₄, 0.05 M, 50 ml) dropwise to uniformly reduce the adsorbed Bi³⁺ species onto the Pt/C surface. *(Text cuts off, but subsequent steps implied)*.\n    7.  **Workup (Implied):** Filter the product, wash thoroughly with deionized water several times, and dry under vacuum at 25 °C.\n\n**Method 2: Preparation of Bi(1/3)Pt**\n*   **Method:** Chemical Reduction\n*   **Support/Precursor:** Carbon support (Vulcan XC-72R, 400 mg) and Platinum precursor (Hexachloroplatinic acid, H₂PtCl₆, equivalent to 100 mg Pt).\n*   **Procedure:**\n    1.  **Dispersion/Acidification:** Combine Carbon (400 mg), H₂PtCl₆ (100 mg Pt equivalent), deionized water (250 ml), and nitric acid (10 M, 0.15 ml) in a 600 ml beaker.\n    2.  **Initial Stirring:** Vigorously stir the mixture for 12 hours. *(This step simultaneously disperses the carbon and adsorbs/prepares the Pt precursor)*.\n    3.  **Bismuth Addition:** Add Bismuth precursor: 33.3 mg of Bi³⁺ (as Bi(NO₃)₃) to the mixture.\n    4.  **Secondary Stirring:** Stir the mixture for an additional 30 minutes.\n    5.  **Neutralization:** Add potassium hydroxide solution (8 M, ~30 ml) to neutralize the acidic mixture.\n    6.  **Reduction:** Slowly add sodium borohydride solution (NaBH₄, 0.05 M, 50 ml) dropwise to uniformly reduce *both* the platinum precursor (forming Pt nanoparticles on carbon) *and* the bismuth species onto the newly formed Pt/C.\n    7.  **Workup:** Filter the product, wash thoroughly with deionized water several times, and dry under vacuum at 25 °C.\n\n**Key Details & Observations:**\n\n1.  **Core Method:** Both syntheses rely on **chemical reduction using NaBH₄**.\n2.  **Support Differences:**\n    *   `Bi(1/x)@Pt`: Uses **pre-formed commercial Pt/C** (20 wt%) as the starting support.\n    *   `Bi(1/3)Pt`: Synthesizes the **Pt/C support *in situ*** from Vulcan XC-72R carbon and H₂PtCl₆.\n3.  **Bismuth Loading:** Controlled precisely by the mass of Bi³⁺ added (100 mg, 33.3 mg, 8.33 mg) to achieve the desired Bi:Pt atomic ratios (1:1, 1:3, 1:18) on the pre-formed Pt/C. For `Bi(1/3)Pt`, 33.3 mg Bi³⁺ is used with 100 mg Pt equivalent.\n4.  **Acid Conditions:** Nitric acid is used in two stages:\n    *   Initial low amount (0.15 ml of 10M) likely for metal precursor dispersion/solubilization and carbon surface functionalization.\n    *   Higher amount (50 ml of 5M) used to dissolve the Bi(NO₃)₃ precursor before addition.\n5.  **Neutralization:** Essential step before reduction. KOH (8M, ~30ml) is added to raise the pH, likely to optimize adsorption of Bi species onto Pt/C and facilitate controlled reduction by NaBH₄.\n6.  **Reduction:** NaBH₄ (0.05M, 50ml) is added **slowly and dropwise** to ensure uniform reduction and deposition of Bi onto the Pt surfaces, minimizing bulk precipitation.\n7.  **Workup:** Standard isolation involves **filtration, thorough water washing** (to remove ions and reaction byproducts), and **low-temperature vacuum drying (25°C)** to preserve the catalyst structure and prevent sintering.\n8.  **Naming:** The text uses both `Bi(1/x)@Pt` and `Bi(1/3)Pt`. The `@` symbol in `Bi(1/x)@Pt` strongly suggests a core(Pt)-shell(Bi) or surface-decorated structure. `Bi(1/3)Pt` lacks the `@`, but the synthesis method and intent are identical to the Bi(1/3)@Pt variant."
      }
    ]
  },
  {
    "conversation": [
      {
        "input": "What catalysts are synthesized and what are their synthesis procedures?",
        "output": "Based on the provided text, here is a professional chemist's summary of the synthesized catalysts and their detailed synthesis procedures:\n\n**Synthesized Catalysts:**\n1.  **Pd–O₄/BWO:** Single-atom Pd catalyst on Bi₂WO₆ with Pd coordinated to 4 oxygen atoms (0.05 wt% Pd).\n2.  **Pd–O₃/BWO:** Single-atom Pd catalyst on Bi₂WO₆ with Pd coordinated to 3 oxygen atoms (0.05 wt% Pd).\n3.  **Pd NP /BWO:** Palladium nanoparticle catalyst on Bi₂WO₆ (0.5 wt% Pd).\n4.  **BWO Support:** Defective Bi₂WO₆ nanosheet support (precursor to all catalysts).\n\n**Detailed Synthesis Procedures:**\n\n1.  **Synthesis of BWO Support (Defective Bi₂WO₆):**\n    *   **Starting Material:** Bi₂WO₆ / amorphous BiOCl nanosheets (previously synthesized).\n    *   **Acid Treatment:** Disperse 0.3 g of Bi₂WO₆ / amorphous BiOCl powder in 11 ml of 1.3 M HNO₃ solution. Stir for 4 hours.\n    *   **Workup:** Collect the solid product by centrifugation. Wash repeatedly with deionized water until the supernatant is neutral (pH ~7).\n    *   **Drying:** Freeze-dry the washed solid for 2 days.\n    *   **Hydrogen Treatment (Defect Introduction):** Load 0.15 g of the freeze-dried solid into a tube furnace. Treat under a flow of 5 vol% H₂/Ar gas at 150 °C for 5 hours.\n    *   **Product:** The resulting defective Bi₂WO₆ nanosheet support is named **BWO**. This treatment removes amorphous BiOCl and exposes coordinatively unsaturated Bi/O atoms.\n\n2.  **Synthesis of Pd–O₃/BWO (Single Atom, 0.05 wt%):**\n    *   **Impregnation:** Impregnate 50 mg of the BWO support with 100 µl of a PdCl₂ solution in acetonitrile (concentration = 0.25 mg Pd ml⁻¹).\n    *   **Drying:** Dry the impregnated sample at 60 °C for 30 minutes.\n    *   **Calcination:** Transfer the dried sample to a muffle furnace and calcine in air at **175 °C for 3 hours**.\n    *   **Product:** The resulting catalyst is **Pd–O₃/BWO**, where Pd is atomically dispersed with an O-coordination number of 3.\n\n3.  **Synthesis of Pd–O₄/BWO (Single Atom, 0.05 wt%):**\n    *   **Impregnation:** Identical to Pd–O₃/BWO: Impregnate 50 mg of BWO with 100 µl of PdCl₂/acetonitrile solution (0.25 mg Pd ml⁻¹).\n    *   **Drying:** Identical: Dry at 60 °C for 30 minutes.\n    *   **Calcination:** Calcinate the dried sample in a muffle furnace in air, but at a **higher temperature of 250 °C for 3 hours**.\n    *   **Product:** The resulting catalyst is **Pd–O₄/BWO**, where Pd is atomically dispersed with an O-coordination number of 4 (regulated by the higher calcination temperature).\n\n4.  **Synthesis of Pd NP /BWO (Nanoparticles, 0.5 wt%):**\n    *   **Reaction Setup:** Add 100 mg of the BWO support, 7.5 mg ascorbic acid, 7.5 mg citric acid, and 25 mg polyvinylpyrrolidone (PVP, MW = 55,000) to 9 ml deionized water in a reaction vessel.\n    *   **Conditions:** Heat the mixture to 80 °C under vigorous stirring.\n    *   **Precursor Addition:** After stirring for 30 minutes at 80 °C, inject 1.85 ml of a K₂PdCl₆ solution (concentration = 1 mg ml⁻¹) dropwise into the mixture.\n    *   **Reaction:** Continue vigorous stirring at 80 °C for 4 hours (allowing thermal reduction and nanoparticle formation).\n    *   **Workup:** Collect the solid product by centrifugation.\n    *   **Washing:** Wash the solid thoroughly with deionized water.\n    *   **Drying:** Dry the washed solid at 60 °C overnight.\n    *   **Indicator:** The supernatant after centrifugation/washing was almost transparent, indicating successful loading of Pd nanoparticles onto the support and removal of excess precursors/stabilizers.\n    *   **Product:** The resulting catalyst is **Pd NP /BWO**, containing supported palladium nanoparticles.\n\n**Key Characterization Confirmation:**\n*   Pd content confirmed by ICP-OES: ~0.05 wt% for single-atom catalysts, ~0.5 wt% for nanoparticles.\n*   Nanosheet morphology retained from BWO support.\n*   XRD confirmed no metallic Pd or PdOₓ crystallites in Pd–O₄/BWO and Pd–O₃/BWO, supporting atomic dispersion.\n*   HAADF-STEM visualized single brighter atoms (Pd) on the support for the single-atom catalysts."
      }
    ]
  },
  {
    "conversation": [
      {
        "input": "What catalysts are synthesized and what are their synthesis procedures?",
        "output": "Based on the provided text, here's a professional chemist's summary of the synthesized catalyst and its detailed synthesis procedure:\n\n**Synthesized Catalyst:** **Co₁CNCl/S**\n*   **Type:** Cobalt-based Single-Atom Catalyst (Co-SAC).\n*   **Structure:** Cobalt single atoms anchored on a nitrogen-doped carbon support.\n*   **Morphology:** Three-dimensional (3D) nanosheets, facilitated by a NaCl template.\n*   **Key Components:**\n    *   `Co`: Cobalt single atoms (active sites).\n    *   `C`: Carbon matrix (derived from glucose & dicyandiamide).\n    *   `N`: Nitrogen dopant (derived from dicyandiamide).\n    *   `Cl`: Chlorine residue (likely from NaCl template).\n    *   `S`: Sulfur residue (likely from CoSO₄ precursor).\n*   **Designation Meaning:** The name \"Co₁CNCl/S\" likely indicates Cobalt single atoms on a Carbon support co-doped with Nitrogen (N), Chlorine (Cl), and Sulfur (S).\n\n**Detailed Synthesis Procedure for Co₁CNCl/S:**\n\n1.  **Solution Preparation:**\n    *   Dissolve the following in 30 ml deionized water:\n        *   Sodium Chloride (NaCl): 3 g (Template/Space creator)\n        *   Glucose (C₆H₁₂O₆): 300 mg (Carbon source)\n        *   Cobalt(II) Sulfate Heptahydrate (CoSO₄·7H₂O): 28.1 mg (Cobalt source)\n        *   Dicyandiamide (C₂H₄N₄): 332 mg (Nitrogen & Carbon source)\n    *   Stir the mixture continuously for 2 hours to ensure homogeneity.\n\n2.  **Freeze Drying:**\n    *   Subject the resulting solution to freeze-drying under vacuum.\n    *   **Purpose:** Sublimate the water, encapsulating the Co ions, glucose, and dicyandiamide molecules within the forming NaCl crystal lattice. This yields a dry powder.\n\n3.  **Grinding:**\n    *   Grind the freeze-dried powder thoroughly in a mortar to ensure uniformity.\n\n4.  **Pyrolysis (Carbonization & Activation):**\n    *   Place the ground powder in a furnace.\n    *   Heat under a continuous argon (Ar) atmosphere to 900 °C.\n    *   Maintain the target temperature (900 °C) for 2 hours.\n    *   Use a controlled heating rate of 5 °C per minute during ramp-up.\n    *   **Purpose:** Carbonize glucose and dicyandiamide to form a nitrogen-doped graphene-like carbon network within the NaCl lattice. Simultaneously, reduce and anchor cobalt atoms within this carbon matrix, forming the SAC structure. The NaCl acts as a template, confining the reaction and leading to the 3D nanosheet morphology.\n\n5.  **Cooling:**\n    *   Allow the furnace to cool down naturally to room temperature under argon. This yields a black powder mixture (Co-SAC nanosheets embedded within NaCl).\n\n6.  **Acid Etching (Template & Impurity Removal):**\n    *   Treat the cooled black powder with 0.5 M Sulfuric Acid (H₂SO₄).\n    *   **Purpose:** Dissolve and remove the NaCl template and any unstable/leachable cobalt species (like nanoparticles or clusters) that are not strongly anchored as single atoms. This isolates the stable Co-SAC material.\n\n7.  **Drying:**\n    *   Wash the acid-etched black powder thoroughly (typically with water until neutral pH).\n    *   Dry the purified catalyst powder at 60 °C.\n    *   The final dried black powder is designated **Co₁CNCl/S**.\n\n**Key Synthesis Rationale:**\n*   **NaCl Template:** Encapsulates precursors during freeze-drying and confines carbon growth during pyrolysis, creating the 3D nanosheet structure. Its removal via acid etching leaves behind the porous carbon network.\n*   **Glucose:** Primary carbon source, forming the graphitic backbone upon pyrolysis.\n*   **Dicyandiamide:** Provides nitrogen for doping the carbon matrix and additional carbon. Nitrogen sites are crucial for anchoring the cobalt single atoms.\n*   **CoSO₄·7H₂O:** Source of cobalt. The high-temperature pyrolysis in an inert atmosphere and subsequent acid leaching favor the formation and isolation of atomically dispersed Co sites coordinated to N in the carbon lattice.\n*   **High-Temperature Pyrolysis (900°C):** Essential for graphitizing the carbon support and forming stable Co-Nₓ sites resistant to acid leaching.\n*   **Acid Etching:** Critical step to remove the template and any non-single-atom cobalt species, confirming the SAC nature.\n\n**Control/Reference Catalysts Mentioned:**\n1.  **Carbon Samples:** Synthesized identically *without* CoSO₄·7H₂O.\n2.  **CN/S:** Synthesized using the same molar amount of Na₂SO₄ *instead of* Co salts. (N-doped carbon with S residue).\n3.  **C/S:** Synthesized *without* Co salts *and without* dicyandiamide, but *with* Na₂SO₄. (S-doped carbon, no N, no Co).\n4.  **Co₁CN & Co₁CN/S:** Synthesized by pyrolyzing Cobalt Phthalocyanine (CoPc) mixed with pre-formed CN or CN/S support (Co ~2 wt%) at 450 °C under Ar for 1 hour. (Different SAC synthesis route)."
      }
    ]
  },
  {
    "conversation": [
      {
        "input": "What catalysts are synthesized and what are their synthesis procedures?",
        "output": "Based on the provided text, here is a professional chemist's summary of the synthesized catalyst and its detailed synthesis procedure:\n\n**Synthesized Catalyst:**\n*   **Primary Catalyst:** Fe–N–C (Iron coordinated with Nitrogen on a Carbon support).\n*   **Key Characteristics:**\n    *   **Structure:** Amorphous carbon matrix with atomically dispersed Fe atoms coordinated to N atoms (Fe-Nₓ sites).\n    *   **Morphology:** Thin sheet-like structure observed at edges; no distinctive overall morphology after calcination.\n    *   **Composition:** Uniform distribution of Fe, C, N, and O.\n    *   **Iron State:** Fe atoms primarily in +2 and +3 oxidation states, coordinated with N (Fe-N bond length ~1.46 Å). **Crucially, no Fe clusters, nanoparticles, crystalline oxides (Fe₂O₃), or Fe-Fe bonds are present.**\n    *   **Nitrogen States:** Contains pyrrolic, pyridinic, graphitic, and pyridine oxide N.\n    *   **Carbon/Oxygen:** Oxygen predominantly in C–O bonds; carbon primarily sp²-hybridized.\n\n**Detailed Synthesis Procedure for Fe–N–C:**\n\n1.  **Precursor Solution Preparation:**\n    *   Dissolve **Ferric acetylacetonate (Fe(acac)₃)** and **1,10-ortho-phenanthroline (o-phenanthroline)** in **ethanol**.\n    *   **Stir** the mixture thoroughly to ensure even distribution.\n    *   **Ultrasonicate** the mixture for **30 minutes**.\n\n2.  **Template Addition:**\n    *   Add **Magnesium hydroxide (Mg(OH)₂)** to the mixture.\n    *   **Ultrasonicate** the new mixture for another **30 minutes**.\n\n3.  **Drying:**\n    *   Remove the solvent using a **rotary evaporator**.\n    *   Further dry the resulting solid in an **oven at 60 °C**.\n\n4.  **Calcination (Pyrolysis):**\n    *   Place the dried solid in a furnace.\n    *   **Calcinate** under an inert **nitrogen (N₂) atmosphere**.\n    *   **Temperature:** 700 °C.\n    *   **Holding Time:** Not explicitly stated (typically 1-2 hours is common, but the text doesn't specify).\n\n5.  **Post-Treatment (Acid Washing):**\n    *   Wash the **calcined product** with **1 M Nitric Acid (HNO₃)**.\n    *   **Centrifuge** the mixture to separate the solid catalyst from the acid wash.\n    *   **Dry** the solid to obtain the final **Fe–N–C catalyst**.\n\n**Key Confirmation from Characterization:**\n*   The acid wash removes soluble species (likely Mg-based compounds from the Mg(OH)₂ template).\n*   XRD confirms amorphous carbon and **no crystalline phases** (ruling out Fe/Fe-oxide particles).\n*   TEM (especially spherical-aberration-corrected) and EXAFS (absence of Fe-Fe peak at ~2.2 Å) **conclusively prove atomic dispersion of Fe** coordinated to N.\n*   XPS and XANES confirm Fe is in mixed +2/+3 oxidation states.\n*   Elemental mapping shows homogeneous distribution of Fe, C, N, O.\n\n**Additional Notes:**\n*   **Co–N–C:** Synthesized identically to Fe–N–C, but using **Cobalt acetate (Co(CH₃COO)₂)** instead of Fe(acac)₃.\n*   **Other Catalysts (Mo–Co₃O₄, MoS₂/Fe₂O₃):** Prepared using different methods detailed in the Supplementary Information, not described in the provided text.\n*   **Role of Mg(OH)₂:** Acts as a sacrificial template during pyrolysis, helping to create porosity and structure in the carbon matrix, which is subsequently removed during the acid wash.\n\nIn summary, the synthesis produces an **atomically dispersed Fe–N–C catalyst** characterized by Fe atoms solely coordinated to nitrogen atoms within an amorphous, N-doped carbon matrix with a sheet-like morphology, achieved through a straightforward procedure involving precursor mixing, templating, high-temperature pyrolysis, and critical acid leaching."
      }
    ]
  },
  {
    "conversation": [
      {
        "input": "What catalysts are synthesized and what are their synthesis procedures?",
        "output": "Based on the provided text, here is a professional summary of the synthesized catalyst and its detailed synthesis procedures:\n\n**1. Catalyst Synthesized:**\n*   **Composition:** `y` mol% `MOₓ` / `Ni` catalysts, where `M` represents a mixed `CeZrOₓ` (Cerium-Zirconium Oxide) support.\n*   **Nickel Loading:** Two distinct series were synthesized:\n    *   **High Ni Content:** `y` = 50, 60, 70, 80, 90 mol% `CeZrOₓ` (meaning 50%, 40%, 30%, 20%, 10% Ni respectively). *Example:* 90 mol% `CeZrOₓ`/Ni = 10 wt% Ni/`CeZrOₓ`.\n    *   **Low Ni Content:** `y` = 3, 7, 9, 13, 20, 40 mol% `CeZrOₓ` (meaning 97%, 93%, 91%, 87%, 80%, 60% Ni respectively). *Example:* 13 mol% `CeZrOₓ`/Ni = 87 wt% Ni/`CeZrOₓ`.\n*   **Final Form:** After synthesis and calcination, the catalysts consist of Nickel Oxide (`NiO`) supported on a mixed Cerium-Zirconium Oxide (`CeZrOₓ`) framework. Reduction (not described here but implied for use) would generate metallic Ni nanoparticles on the `CeZrOₓ` support.\n\n**2. Synthesis Procedure Overview:**\nA **two-step co-precipitation method** using oxalic acid in ethanol was employed. The *order* of precipitation depends on the target nickel loading (high or low Ni). All steps use ethanol as the solvent.\n\n**3. Detailed Synthesis Procedures:**\n\n*   **Procedure for High Ni Content Catalysts (`y` = 50, 60, 70, 80, 90 mol% `CeZrOₓ` / Low `CeZrOₓ` Loading)**\n    *   **(Example: 90 mol% `CeZrOₓ`/Ni - 10 mol% Ni)**\n    1.  **Precipitation of Support Precursors (`CeZrOₓ`):**\n        *   Dissolve `Zr(NO₃)₂·5H₂O` and `Ce(NO₃)₃·6H₂O` in 50 ml ethanol.\n        *   Disperse the solution using ultrasonication.\n        *   Add a 0.5 M oxalic acid solution in ethanol **dropwise** to the vigorously stirred mixture.\n        *   **Result:** Precipitation of `Zr(C₂O₄)₂` (Zirconium Oxalate) and `Ce₂(C₂O₄)₃` (Cerium Oxalate).\n    2.  **Isolation & Dispersion of Support Precursors:**\n        *   Separate the precipitated oxalate solids by centrifugation.\n        *   Re-disperse the collected oxalate solids in fresh ethanol to form **Solution I**.\n    3.  **Co-precipitation of Ni:**\n        *   Add a solution of `Ni(NO₃)₂·6H₂O` and 0.5 M oxalic acid in ethanol **simultaneously** and **dropwise** into vigorously stirred **Solution I**.\n        *   **Result:** Precipitation of `NiC₂O₄` (Nickel Oxalate) onto the pre-formed `Ce/Zr` oxalate particles.\n    4.  **Aging & Isolation:**\n        *   Continue stirring the mixture for 3 hours.\n        *   Separate the resulting solid product by centrifugation.\n    5.  **Drying:**\n        *   Dry the solid at 60 °C overnight (~12 hours).\n\n*   **Procedure for Low Ni Content Catalysts (`y` = 3, 7, 9, 13, 20, 40 mol% `CeZrOₓ` / High `CeZrOₓ` Loading)**\n    *   **(Example: 13 mol% `CeZrOₓ`/Ni - 87 mol% Ni)**\n    1.  **Precipitation of Ni Precursor:**\n        *   Dissolve `Ni(NO₃)₂·6H₂O` in 50 ml ethanol.\n        *   Add a 0.5 M oxalic acid solution in ethanol **dropwise** to the vigorously stirred nickel solution.\n        *   **Result:** Precipitation of `NiC₂O₄` (Nickel Oxalate).\n    2.  **Isolation & Dispersion of Ni Precursor:**\n        *   Separate the precipitated `NiC₂O₄` solid by centrifugation.\n        *   Re-disperse the collected `NiC₂O₄` solid in fresh ethanol to form **Solution II**.\n    3.  **Co-precipitation of Support (`CeZrOₓ`):**\n        *   Add solutions of `Zr(NO₃)₂·5H₂O`, `Ce(NO₃)₃·6H₂O`, and 0.5 M oxalic acid in ethanol **simultaneously** and **dropwise** into vigorously stirred **Solution II**.\n        *   **Result:** Precipitation of `Zr(C₂O₄)₂` and `Ce₂(C₂O₄)₃` onto the pre-formed `NiC₂O₄` particles.\n    4.  **Aging & Isolation:**\n        *   Continue stirring the mixture for 3 hours.\n        *   Separate the resulting solid product by centrifugation.\n    5.  **Drying:**\n        *   Dry the solid at 60 °C for 12 hours.\n\n*   **Common Final Step (All Catalysts):**\n    6.  **Calcination:**\n        *   Calcine the dried oxalate precursor powder in a furnace.\n        *   **Temperature:** 400 °C\n        *   **Time:** 3 hours\n        *   **Result:** Decomposition of oxalates (`NiC₂O₄`, `Zr(C₂O₄)₂`, `Ce₂(C₂O₄)₃`) to form the final metal oxide catalyst (`NiO` supported on `CeZrOₓ`).\n\n**4. Post-Synthesis Characterization:**\n*   The actual loadings of Ce, Zr, and Ni in the final calcined catalysts were confirmed by Inductively Coupled Plasma Optical Emission Spectrometry (ICP-OES).\n\n**Key Synthesis Features:**\n*   **Method:** Two-step Co-precipitation (Order depends on Ni loading)\n*   **Solvent:** Ethanol\n*   **Precipitating Agent:** Oxalic Acid (0.5 M in Ethanol)\n*   **Precursor Compounds:** Metal Nitrates (`Zr(NO₃)₂·5H₂O`, `Ce(NO₃)₃·6H₂O`, `Ni(NO₃)₂·6H₂O`)\n*   **Intermediate Products:** Metal Oxalates (`Zr(C₂O₄)₂`, `Ce₂(C₂O₄)₃`, `NiC₂O₄`)\n*   **Drying:** 60 °C, 12 hours (Overnight)\n*   **Calcination:** 400 °C, 3 hours (Converts oxalates to oxides)\n*   **Stirring:** Vigorous throughout precipitation steps.\n*   **Mixing:** Simultaneous dropwise addition of metal salt + precipitant for the second precipitation step.\n*   **Separation:** Centrifugation."
      }
    ]
  }
]
